Repository: nschauser/PolymerElectrolyte

File: _Cleaned_Final_Data_6_2_2020.csv (part 2 of 35)
ETA_epsilon_3,Comonomer2 ETA_epsilon_4,Comonomer2 ETA_epsilon_5,Comonomer2 ETA_dEpsilon_A,Comonomer2 ETA_dEpsilon_B,Comonomer2 ETA_dEpsilon_C,Comonomer2 ETA_dEpsilon_D,Comonomer2 ETA_dBeta,Comonomer2 AETA_dBeta,Comonomer2 ETA_psi_1,Comonomer2 ETA_dPsi_A,Comonomer2 ETA_dPsi_B,Comonomer2 Kier1,Comonomer2 Kier2,Anion Smiles,anion apol,anion bpol,anion nHBAcc,anion nHBDon,anion nRot,anion RotRatio,anion Vabc,anion MW,anion AMW,anion nAcid,anion nBase,anion nAtom,anion nHeavyAtom,anion nSpiro,anion nBridgehead,anion nHetero,anion nH,anion nB,anion nC,anion nN,anion nO,anion nS,anion nP,anion nF,anion nCl,anion nBr,anion nI,anion nX,anion ETA_alpha,anion AETA_alpha,anion ETA_shape_p,anion ETA_shape_y,anion ETA_shape_x,anion ETA_beta,anion AETA_beta,anion ETA_beta_s,anion AETA_beta_s,anion ETA_beta_ns,anion AETA_beta_ns,anion ETA_beta_ns_d,anion AETA_beta_ns_d,anion ETA_eta,anion AETA_eta,anion ETA_eta_L,anion AETA_eta_L,anion ETA_eta_R,anion AETA_eta_R,anion ETA_eta_RL,anion AETA_eta_RL,anion ETA_eta_F,anion AETA_eta_F,anion ETA_eta_FL,anion AETA_eta_FL,anion ETA_eta_B,anion AETA_eta_B,anion ETA_eta_BR,anion AETA_eta_BR,anion ETA_dAlpha_A,anion ETA_dAlpha_B,anion ETA_epsilon_1,anion ETA_epsilon_2,anion ETA_epsilon_3,anion ETA_epsilon_4,anion ETA_epsilon_5,anion ETA_dEpsilon_A,anion ETA_dEpsilon_B,anion ETA_dEpsilon_C,anion ETA_dEpsilon_D,anion ETA_dBeta,anion AETA_dBeta,anion ETA_psi_1,anion ETA_dPsi_A,anion ETA_dPsi_B,anion Kier1,anion Kier2,solvent BP,approxTg,approxMW(kDa),Index
,"carbonate, ether",polyethylene carbonate,COC(=O)OC,COC,95.2,,CF3SO3,0.367052991,0.367052991,40,-16,9,,,,0,no,,,,,,,,,,,,,6.31E-06,,,,,,,,,,,,,,,,,,,,,,,,,,,,,,,,,,5.9,37,218.3,linear,acetonitrile,60,24,yes,,https://doi.org/10.1038/pj.2012.97,"Tominaga Y, Nanthana V, Tohyama D. Ionic conduction in poly(ethylene carbonate)-based rubbery electrolytes including lithium salts. Polym J 2012;44:1155-1158.",11.416758,10.359242,3,0,0,0,84.17863653,90.03169405,7.502641171,0,0,12,6,0,0,3,6,0,3,0,3,0,0,0,0,0,0,0,2.5,0.416666667,0.533333333,0.2,0,5.25,0.875,3.75,0.625,1.5,0.25,0,0,2.478088318,0.41301472,1.254611219,0.20910187,5.73058865,0.955098108,2.808060412,0.468010069,3.252500332,0.542083389,1.553449193,0.258908199,0.10615315,0.017692192,0.10615315,0.017692192,0,0.083333333,0.691666667,1.083333333,0.42,0.691666667,1.083333333,0.271666667,0,-0.271666667,0,-2.25,-0.375,0.384615385,0.329384615,0,6,3.2,8.142758,7.755242,1,0,0,0,51.93865635,46.04186481,5.115762757,0,0,9,3,0,0,1,6,0,2,0,1,0,0,0,0,0,0,0,1.333333333,0.444444444,0.75,0,0,1.5,0.5,1.5,0.5,0,0,0,0,1.103133692,0.367711231,0.769800359,0.25660012,1.914213562,0.638071187,1.414213562,0.471404521,0.81107987,0.270359957,0.644413203,0.214804401,0,0,0,0,0,0.055555556,0.518518519,0.955555556,0.409090909,0.518518519,0.955555556,0.109427609,0,-0.109427609,0,-1.5,-0.5,0.465116279,0.248883721,0,3,2,C(F)(F)(F)S(=O)(=O)[O-],8.647,10.863,3,0,0,0,87.61659689,148.9525731,18.61907164,1,0,8,8,0,0,7,0,0,1,0,3,1,0,3,0,0,0,3,3.19047619,0.398809524,0.582089552,0,0.417910448,8,1,5,0.625,3,0.375,0,0,3.946142885,0.493267861,1.498723936,0.187340492,10.75,1.34375,3.25,0.40625,6.803857115,0.850482139,1.751276064,0.218909508,0.664213562,0.083026695,0.664213562,0.083026695,0,0.101190476,1.438690476,1.438690476,0.423076923,1.438690476,1.438690476,1.015613553,0,-1.015613553,0,-2,-0.25,0.277203144,0.436796856,0,8,1.75,82,-16,37,17
,"carbonate, ether",polyethylene carbonate,COC(=O)OC,COC,95.2,,CF3SO3,0.825869231,0.825869231,60,-7,9,,,,0,no,,,,,,,,,,,,,2.00E-07,,,,,,,,,,,,,,,,,,,,,,,,,,,,,,,,,,5.9,37,218.3,linear,acetonitrile,60,24,yes,,https://doi.org/10.1038/pj.2012.97,"Tominaga Y, Nanthana V, Tohyama D. Ionic conduction in poly(ethylene carbonate)-based rubbery electrolytes including lithium salts. Polym J 2012;44:1155-1158.",11.416758,10.359242,3,0,0,0,84.17863653,90.03169405,7.502641171,0,0,12,6,0,0,3,6,0,3,0,3,0,0,0,0,0,0,0,2.5,0.416666667,0.533333333,0.2,0,5.25,0.875,3.75,0.625,1.5,0.25,0,0,2.478088318,0.41301472,1.254611219,0.20910187,5.73058865,0.955098108,2.808060412,0.468010069,3.252500332,0.542083389,1.553449193,0.258908199,0.10615315,0.017692192,0.10615315,0.017692192,0,0.083333333,0.691666667,1.083333333,0.42,0.691666667,1.083333333,0.271666667,0,-0.271666667,0,-2.25,-0.375,0.384615385,0.329384615,0,6,3.2,8.142758,7.755242,1,0,0,0,51.93865635,46.04186481,5.115762757,0,0,9,3,0,0,1,6,0,2,0,1,0,0,0,0,0,0,0,1.333333333,0.444444444,0.75,0,0,1.5,0.5,1.5,0.5,0,0,0,0,1.103133692,0.367711231,0.769800359,0.25660012,1.914213562,0.638071187,1.414213562,0.471404521,0.81107987,0.270359957,0.644413203,0.214804401,0,0,0,0,0,0.055555556,0.518518519,0.955555556,0.409090909,0.518518519,0.955555556,0.109427609,0,-0.109427609,0,-1.5,-0.5,0.465116279,0.248883721,0,3,2,C(F)(F)(F)S(=O)(=O)[O-],8.647,10.863,3,0,0,0,87.61659689,148.9525731,18.61907164,1,0,8,8,0,0,7,0,0,1,0,3,1,0,3,0,0,0,3,3.19047619,0.398809524,0.582089552,0,0.417910448,8,1,5,0.625,3,0.375,0,0,3.946142885,0.493267861,1.498723936,0.187340492,10.75,1.34375,3.25,0.40625,6.803857115,0.850482139,1.751276064,0.218909508,0.664213562,0.083026695,0.664213562,0.083026695,0,0.101190476,1.438690476,1.438690476,0.423076923,1.438690476,1.438690476,1.015613553,0,-1.015613553,0,-2,-0.25,0.277203144,0.436796856,0,8,1.75,82,-7,37,18
,"carbonate, ether",polyethylene carbonate,COC(=O)OC,COC,95.2,,CF3SO3,2.202317949,2.202317949,80,27,9,,,,0,no,,,,,,,,,,,,,,,,,,,,,,,,,,,,,,,,,,,,,,,,,,,,,,,5.9,37,218.3,linear,acetonitrile,60,24,yes,,https://doi.org/10.1038/pj.2012.97,"Tominaga Y, Nanthana V, Tohyama D. Ionic conduction in poly(ethylene carbonate)-based rubbery electrolytes including lithium salts. Polym J 2012;44:1155-1158.",11.416758,10.359242,3,0,0,0,84.17863653,90.03169405,7.502641171,0,0,12,6,0,0,3,6,0,3,0,3,0,0,0,0,0,0,0,2.5,0.416666667,0.533333333,0.2,0,5.25,0.875,3.75,0.625,1.5,0.25,0,0,2.478088318,0.41301472,1.254611219,0.20910187,5.73058865,0.955098108,2.808060412,0.468010069,3.252500332,0.542083389,1.553449193,0.258908199,0.10615315,0.017692192,0.10615315,0.017692192,0,0.083333333,0.691666667,1.083333333,0.42,0.691666667,1.083333333,0.271666667,0,-0.271666667,0,-2.25,-0.375,0.384615385,0.329384615,0,6,3.2,8.142758,7.755242,1,0,0,0,51.93865635,46.04186481,5.115762757,0,0,9,3,0,0,1,6,0,2,0,1,0,0,0,0,0,0,0,1.333333333,0.444444444,0.75,0,0,1.5,0.5,1.5,0.5,0,0,0,0,1.103133692,0.367711231,0.769800359,0.25660012,1.914213562,0.638071187,1.414213562,0.471404521,0.81107987,0.270359957,0.644413203,0.214804401,0,0,0,0,0,0.055555556,0.518518519,0.955555556,0.409090909,0.518518519,0.955555556,0.109427609,0,-0.109427609,0,-1.5,-0.5,0.465116279,0.248883721,0,3,2,C(F)(F)(F)S(=O)(=O)[O-],8.647,10.863,3,0,0,0,87.61659689,148.9525731,18.61907164,1,0,8,8,0,0,7,0,0,1,0,3,1,0,3,0,0,0,3,3.19047619,0.398809524,0.582089552,0,0.417910448,8,1,5,0.625,3,0.375,0,0,3.946142885,0.493267861,1.498723936,0.187340492,10.75,1.34375,3.25,0.40625,6.803857115,0.850482139,1.751276064,0.218909508,0.664213562,0.083026695,0.664213562,0.083026695,0,0.101190476,1.438690476,1.438690476,0.423076923,1.438690476,1.438690476,1.015613553,0,-1.015613553,0,-2,-0.25,0.277203144,0.436796856,0,8,1.75,82,27,37,19
,"carbonate, ether",polyethylene carbonate,COC(=O)OC,COC,95.2,,TFSI,0.199513124,0.199513124,40,,9,,,,0,no,,,,,,,,,,,,,,,,,3.50E-05,,,,,,0.57,80,Bruce-vincent method,,,,,,,,,,,,,,,,,,,,,,5.9,37,218.3,linear,acetonitrile,60,24,yes,,https://doi.org/10.1149/2.0211502jes,"Tominaga Y, Yamazaki K, Nanthana V. Effect of anions on lithium ion conduction in poly(ethylene carbonate)-based polymer electrolytes. J Electrochem Soc 2015;162:A3133-3136",11.416758,10.359242,3,0,0,0,84.17863653,90.03169405,7.502641171,0,0,12,6,0,0,3,6,0,3,0,3,0,0,0,0,0,0,0,2.5,0.416666667,0.533333333,0.2,0,5.25,0.875,3.75,0.625,1.5,0.25,0,0,2.478088318,0.41301472,1.254611219,0.20910187,5.73058865,0.955098108,2.808060412,0.468010069,3.252500332,0.542083389,1.553449193,0.258908199,0.10615315,0.017692192,0.10615315,0.017692192,0,0.083333333,0.691666667,1.083333333,0.42,0.691666667,1.083333333,0.271666667,0,-0.271666667,0,-2.25,-0.375,0.384615385,0.329384615,0,6,3.2,8.142758,7.755242,1,0,0,0,51.93865635,46.04186481,5.115762757,0,0,9,3,0,0,1,6,0,2,0,1,0,0,0,0,0,0,0,1.333333333,0.444444444,0.75,0,0,1.5,0.5,1.5,0.5,0,0,0,0,1.103133692,0.367711231,0.769800359,0.25660012,1.914213562,0.638071187,1.414213562,0.471404521,0.81107987,0.270359957,0.644413203,0.214804401,0,0,0,0,0,0.055555556,0.518518519,0.955555556,0.409090909,0.518518519,0.955555556,0.109427609,0,-0.109427609,0,-1.5,-0.5,0.465116279,0.248883721,0,3,2,C(F)(F)(F)S(=O)(=O)[N-]S(=O)(=O)C(F)(F)F,16.79,21.13,4,0,2,0.142857143,161.411271,279.9178424,18.66118949,1,0,15,15,0,0,13,0,0,2,1,4,2,0,6,0,0,0,6,6.114285714,0.407619048,0.498442368,0,0.436137072,15.5,1.033333333,9.5,0.633333333,6,0.4,0,0,10.39189168,0.692792779,3.002691864,0.200179458,27.65992063,1.843994709,6.207106781,0.413807119,17.26802895,1.15120193,3.204414918,0.213627661,1.207106781,0.080473785,1.207106781,0.080473785,0,0.092380952,1.412380952,1.412380952,0.427659574,1.412380952,1.412380952,0.984721378,0,-0.984721378,0,-3.5,-0.233333333,0.288604181,0.425395819,0,15,3.7856,82,9,37,20
,"carbonate, ether",polyethylene carbonate,COC(=O)OC,COC,95.2,,TFSI,0.44890453,0.44890453,60,,9,,,,0,no,,,,,,,,,,,,,,,,,0.000128572,,,,,,0.59,80,Bruce-vincent method,,,,,,,,,,,,,,,,,,,,,,5.9,37,218.3,linear,acetonitrile,60,24,yes,,https://doi.org/10.1149/2.0211502jes,"Tominaga Y, Yamazaki K, Nanthana V. Effect of anions on lithium ion conduction in poly(ethylene carbonate)-based polymer electrolytes. J Electrochem Soc 2015;162:A3133-3136",11.416758,10.359242,3,0,0,0,84.17863653,90.03169405,7.502641171,0,0,12,6,0,0,3,6,0,3,0,3,0,0,0,0,0,0,0,2.5,0.416666667,0.533333333,0.2,0,5.25,0.875,3.75,0.625,1.5,0.25,0,0,2.478088318,0.41301472,1.254611219,0.20910187,5.73058865,0.955098108,2.808060412,0.468010069,3.252500332,0.542083389,1.553449193,0.258908199,0.10615315,0.017692192,0.10615315,0.017692192,0,0.083333333,0.691666667,1.083333333,0.42,0.691666667,1.083333333,0.271666667,0,-0.271666667,0,-2.25,-0.375,0.384615385,0.329384615,0,6,3.2,8.142758,7.755242,1,0,0,0,51.93865635,46.04186481,5.115762757,0,0,9,3,0,0,1,6,0,2,0,1,0,0,0,0,0,0,0,1.333333333,0.444444444,0.75,0,0,1.5,0.5,1.5,0.5,0,0,0,0,1.103133692,0.367711231,0.769800359,0.25660012,1.914213562,0.638071187,1.414213562,0.471404521,0.81107987,0.270359957,0.644413203,0.214804401,0,0,0,0,0,0.055555556,0.518518519,0.955555556,0.409090909,0.518518519,0.955555556,0.109427609,0,-0.109427609,0,-1.5,-0.5,0.465116279,0.248883721,0,3,2,C(F)(F)(F)S(=O)(=O)[N-]S(=O)(=O)C(F)(F)F,16.79,21.13,4,0,2,0.142857143,161.411271,279.9178424,18.66118949,1,0,15,15,0,0,13,0,0,2,1,4,2,0,6,0,0,0,6,6.114285714,0.407619048,0.498442368,0,0.436137072,15.5,1.033333333,9.5,0.633333333,6,0.4,0,0,10.39189168,0.692792779,3.002691864,0.200179458,27.65992063,1.843994709,6.207106781,0.413807119,17.26802895,1.15120193,3.204414918,0.213627661,1.207106781,0.080473785,1.207106781,0.080473785,0,0.092380952,1.412380952,1.412380952,0.427659574,1.412380952,1.412380952,0.984721378,0,-0.984721378,0,-3.5,-0.233333333,0.288604181,0.425395819,0,15,3.7856,82,9,37,21
,"carbonate, ether",polyethylene carbonate,COC(=O)OC,COC,95.2,,TFSI,1.197078746,1.197078746,80,,9,,,,0,no,,,,,,,,,,,,,,,,,0.000316708,,,,,,0.63,80,Bruce-vincent method,,,,,,,,,,,,,,,,,,,,,,5.9,37,218.3,linear,acetonitrile,60,24,yes,,https://doi.org/10.1149/2.0211502jes,"Tominaga Y, Yamazaki K, Nanthana V. Effect of anions on lithium ion conduction in poly(ethylene carbonate)-based polymer electrolytes. J Electrochem Soc 2015;162:A3133-3136",11.416758,10.359242,3,0,0,0,84.17863653,90.03169405,7.502641171,0,0,12,6,0,0,3,6,0,3,0,3,0,0,0,0,0,0,0,2.5,0.416666667,0.533333333,0.2,0,5.25,0.875,3.75,0.625,1.5,0.25,0,0,2.478088318,0.41301472,1.254611219,0.20910187,5.73058865,0.955098108,2.808060412,0.468010069,3.252500332,0.542083389,1.553449193,0.258908199,0.10615315,0.017692192,0.10615315,0.017692192,0,0.083333333,0.691666667,1.083333333,0.42,0.691666667,1.083333333,0.271666667,0,-0.271666667,0,-2.25,-0.375,0.384615385,0.329384615,0,6,3.2,8.142758,7.755242,1,0,0,0,51.93865635,46.04186481,5.115762757,0,0,9,3,0,0,1,6,0,2,0,1,0,0,0,0,0,0,0,1.333333333,0.444444444,0.75,0,0,1.5,0.5,1.5,0.5,0,0,0,0,1.103133692,0.367711231,0.769800359,0.25660012,1.914213562,0.638071187,1.414213562,0.471404521,0.81107987,0.270359957,0.644413203,0.214804401,0,0,0,0,0,0.055555556,0.518518519,0.955555556,0.409090909,0.518518519,0.955555556,0.109427609,0,-0.109427609,0,-1.5,-0.5,0.465116279,0.248883721,0,3,2,C(F)(F)(F)S(=O)(=O)[N-]S(=O)(=O)C(F)(F)F,16.79,21.13,4,0,2,0.142857143,161.411271,279.9178424,18.66118949,1,0,15,15,0,0,13,0,0,2,1,4,2,0,6,0,0,0,6,6.114285714,0.407619048,0.498442368,0,0.436137072,15.5,1.033333333,9.5,0.633333333,6,0.4,0,0,10.39189168,0.692792779,3.002691864,0.200179458,27.65992063,1.843994709,6.207106781,0.413807119,17.26802895,1.15120193,3.204414918,0.213627661,1.207106781,0.080473785,1.207106781,0.080473785,0,0.092380952,1.412380952,1.412380952,0.427659574,1.412380952,1.412380952,0.984721378,0,-0.984721378,0,-3.5,-0.233333333,0.288604181,0.425395819,0,15,3.7856,82,9,37,22
,"carbonate, ether",polyethylene carbonate,COC(=O)OC,COC,95.2,,ClO4,0.20181015,0.20181015,20,,9,,,,0,no,,,,,,,,,,,,,,,,,3.01E-05,,,,,,0.27,80,Bruce-vincent method,,,,,,,,,,,,,,,,,,,,,,5.9,37,218.3,linear,acetonitrile,60,24,yes,,https://doi.org/10.1149/2.0211502jes,"Tominaga Y, Yamazaki K, Nanthana V. Effect of anions on lithium ion conduction in poly(ethylene carbonate)-based polymer electrolytes. J Electrochem Soc 2015;162:A3133-3136",11.416758,10.359242,3,0,0,0,84.17863653,90.03169405,7.502641171,0,0,12,6,0,0,3,6,0,3,0,3,0,0,0,0,0,0,0,2.5,0.416666667,0.533333333,0.2,0,5.25,0.875,3.75,0.625,1.5,0.25,0,0,2.478088318,0.41301472,1.254611219,0.20910187,5.73058865,0.955098108,2.808060412,0.468010069,3.252500332,0.542083389,1.553449193,0.258908199,0.10615315,0.017692192,0.10615315,0.017692192,0,0.083333333,0.691666667,1.083333333,0.42,0.691666667,1.083333333,0.271666667,0,-0.271666667,0,-2.25,-0.375,0.384615385,0.329384615,0,6,3.2,8.142758,7.755242,1,0,0,0,51.93865635,46.04186481,5.115762757,0,0,9,3,0,0,1,6,0,2,0,1,0,0,0,0,0,0,0,1.333333333,0.444444444,0.75,0,0,1.5,0.5,1.5,0.5,0,0,0,0,1.103133692,0.367711231,0.769800359,0.25660012,1.914213562,0.638071187,1.414213562,0.471404521,0.81107987,0.270359957,0.644413203,0.214804401,0,0,0,0,0,0.055555556,0.518518519,0.955555556,0.409090909,0.518518519,0.955555556,0.109427609,0,-0.109427609,0,-1.5,-0.5,0.465116279,0.248883721,0,3,2,[O-]Cl(=O)(=O)=O,5.388,5.512,4,0,0,0,57.61020531,98.94905974,19.78981195,4,0,5,5,0,0,5,0,0,0,0,4,0,0,0,1,0,0,1,2.047619048,0.40952381,0.651162791,0,0.348837209,2,0.4,2,0.4,0,0,0,0,3.951800146,0.790360029,1.951800146,0.390360029,5,1,2,0.4,1.048199854,0.209639971,0.048199854,0.009639971,0.414213562,0.082842712,0.414213562,0.082842712,0,0.09047619,1.45047619,1.45047619,0.417647059,1.45047619,1.45047619,1.032829132,0,-1.032829132,0,-2,-0.4,0.282337492,0.431662508,0,5,1,82,9,37,23
,"carbonate, ether",polyethylene carbonate,COC(=O)OC,COC,95.2,,ClO4,0.538160401,0.538160401,40,,9,,,,0,no,,,,,,,,,,,,,,,,,0.000147839,,,,,,0.24,80,Bruce-vincent method,,,,,,,,,,,,,,,,,,,,,,5.9,37,218.3,linear,acetonitrile,60,24,yes,,https://doi.org/10.1149/2.0211502jes,"Tominaga Y, Yamazaki K, Nanthana V. Effect of anions on lithium ion conduction in poly(ethylene carbonate)-based polymer electrolytes. J Electrochem Soc 2015;162:A3133-3136",11.416758,10.359242,3,0,0,0,84.17863653,90.03169405,7.502641171,0,0,12,6,0,0,3,6,0,3,0,3,0,0,0,0,0,0,0,2.5,0.416666667,0.533333333,0.2,0,5.25,0.875,3.75,0.625,1.5,0.25,0,0,2.478088318,0.41301472,1.254611219,0.20910187,5.73058865,0.955098108,2.808060412,0.468010069,3.252500332,0.542083389,1.553449193,0.258908199,0.10615315,0.017692192,0.10615315,0.017692192,0,0.083333333,0.691666667,1.083333333,0.42,0.691666667,1.083333333,0.271666667,0,-0.271666667,0,-2.25,-0.375,0.384615385,0.329384615,0,6,3.2,8.142758,7.755242,1,0,0,0,51.93865635,46.04186481,5.115762757,0,0,9,3,0,0,1,6,0,2,0,1,0,0,0,0,0,0,0,1.333333333,0.444444444,0.75,0,0,1.5,0.5,1.5,0.5,0,0,0,0,1.103133692,0.367711231,0.769800359,0.25660012,1.914213562,0.638071187,1.414213562,0.471404521,0.81107987,0.270359957,0.644413203,0.214804401,0,0,0,0,0,0.055555556,0.518518519,0.955555556,0.409090909,0.518518519,0.955555556,0.109427609,0,-0.109427609,0,-1.5,-0.5,0.465116279,0.248883721,0,3,2,[O-]Cl(=O)(=O)=O,5.388,5.512,4,0,0,0,57.61020531,98.94905974,19.78981195,4,0,5,5,0,0,5,0,0,0,0,4,0,0,0,1,0,0,1,2.047619048,0.40952381,0.651162791,0,0.348837209,2,0.4,2,0.4,0,0,0,0,3.951800146,0.790360029,1.951800146,0.390360029,5,1,2,0.4,1.048199854,0.209639971,0.048199854,0.009639971,0.414213562,0.082842712,0.414213562,0.082842712,0,0.09047619,1.45047619,1.45047619,0.417647059,1.45047619,1.45047619,1.032829132,0,-1.032829132,0,-2,-0.4,0.282337492,0.431662508,0,5,1,82,9,37,24
,"carbonate, ether",polyethylene carbonate,COC(=O)OC,COC,95.2,,ClO4,1.210860902,1.210860902,60,,9,,,,0,no,,,,,,,,,,,,,,,,,2.81E-05,,,,,,0.23,80,Bruce-vincent method,,,,,,,,,,,,,,,,,,,,,,5.9,37,218.3,linear,acetonitrile,60,24,yes,,https://doi.org/10.1149/2.0211502jes,"Tominaga Y, Yamazaki K, Nanthana V. Effect of anions on lithium ion conduction in poly(ethylene carbonate)-based polymer electrolytes. J Electrochem Soc 2015;162:A3133-3136",11.416758,10.359242,3,0,0,0,84.17863653,90.03169405,7.502641171,0,0,12,6,0,0,3,6,0,3,0,3,0,0,0,0,0,0,0,2.5,0.416666667,0.533333333,0.2,0,5.25,0.875,3.75,0.625,1.5,0.25,0,0,2.478088318,0.41301472,1.254611219,0.20910187,5.73058865,0.955098108,2.808060412,0.468010069,3.252500332,0.542083389,1.553449193,0.258908199,0.10615315,0.017692192,0.10615315,0.017692192,0,0.083333333,0.691666667,1.083333333,0.42,0.691666667,1.083333333,0.271666667,0,-0.271666667,0,-2.25,-0.375,0.384615385,0.329384615,0,6,3.2,8.142758,7.755242,1,0,0,0,51.93865635,46.04186481,5.115762757,0,0,9,3,0,0,1,6,0,2,0,1,0,0,0,0,0,0,0,1.333333333,0.444444444,0.75,0,0,1.5,0.5,1.5,0.5,0,0,0,0,1.103133692,0.367711231,0.769800359,0.25660012,1.914213562,0.638071187,1.414213562,0.471404521,0.81107987,0.270359957,0.644413203,0.214804401,0,0,0,0,0,0.055555556,0.518518519,0.955555556,0.409090909,0.518518519,0.955555556,0.109427609,0,-0.109427609,0,-1.5,-0.5,0.465116279,0.248883721,0,3,2,[O-]Cl(=O)(=O)=O,5.388,5.512,4,0,0,0,57.61020531,98.94905974,19.78981195,4,0,5,5,0,0,5,0,0,0,0,4,0,0,0,1,0,0,1,2.047619048,0.40952381,0.651162791,0,0.348837209,2,0.4,2,0.4,0,0,0,0,3.951800146,0.790360029,1.951800146,0.390360029,5,1,2,0.4,1.048199854,0.209639971,0.048199854,0.009639971,0.414213562,0.082842712,0.414213562,0.082842712,0,0.09047619,1.45047619,1.45047619,0.417647059,1.45047619,1.45047619,1.032829132,0,-1.032829132,0,-2,-0.4,0.282337492,0.431662508,0,5,1,82,9,37,25
,"carbonate, ether",polyethylene carbonate,COC(=O)OC,COC,95.2,,BF4,0.2290655,0.2290655,20,,9,,,,0,no,,,,,,,,,,,,,,,,,1.89E-05,,,,,,0.22,80,Bruce-vincent method,,,,,,,,,,,,,,,,,,,,,,5.9,37,218.3,linear,acetonitrile,60,24,yes,,https://doi.org/10.1149/2.0211502jes,"Tominaga Y, Yamazaki K, Nanthana V. Effect of anions on lithium ion conduction in poly(ethylene carbonate)-based polymer electrolytes. J Electrochem Soc 2015;162:A3133-3136",11.416758,10.359242,3,0,0,0,84.17863653,90.03169405,7.502641171,0,0,12,6,0,0,3,6,0,3,0,3,0,0,0,0,0,0,0,2.5,0.416666667,0.533333333,0.2,0,5.25,0.875,3.75,0.625,1.5,0.25,0,0,2.478088318,0.41301472,1.254611219,0.20910187,5.73058865,0.955098108,2.808060412,0.468010069,3.252500332,0.542083389,1.553449193,0.258908199,0.10615315,0.017692192,0.10615315,0.017692192,0,0.083333333,0.691666667,1.083333333,0.42,0.691666667,1.083333333,0.271666667,0,-0.271666667,0,-2.25,-0.375,0.384615385,0.329384615,0,6,3.2,8.142758,7.755242,1,0,0,0,51.93865635,46.04186481,5.115762757,0,0,9,3,0,0,1,6,0,2,0,1,0,0,0,0,0,0,0,1.333333333,0.444444444,0.75,0,0,1.5,0.5,1.5,0.5,0,0,0,0,1.103133692,0.367711231,0.769800359,0.25660012,1.914213562,0.638071187,1.414213562,0.471404521,0.81107987,0.270359957,0.644413203,0.214804401,0,0,0,0,0,0.055555556,0.518518519,0.955555556,0.409090909,0.518518519,0.955555556,0.109427609,0,-0.109427609,0,-1.5,-0.5,0.465116279,0.248883721,0,3,2,[B-](F)(F)(F)F,5.258,9.892,0,0,0,0,70.02193417,87.00346686,17.40069337,1,0,5,5,0,0,5,0,1,0,0,0,0,0,4,0,0,0,4,1.80952381,0.361904762,0.631578947,0,0.368421053,3,0.6,3,0.6,0,0,0,0,2.306685891,0.461337178,1.163828748,0.23276575,5,1,2,0.4,2.693314109,0.538662822,0.836171252,0.16723425,0.414213562,0.082842712,0.414213562,0.082842712,0,0.138095238,1.498095238,1.498095238,0.417647059,1.498095238,1.498095238,1.080448179,0,-1.080448179,0,-3,-0.6,0.241576605,0.472423395,0,5,1,82,9,37,26
,"carbonate, ether",polyethylene carbonate,COC(=O)OC,COC,95.2,,BF4,0.610841334,0.610841334,40,,9,,,,0,no,,,,,,,,,,,,,,,,,0.000158326,,,,,,0.17,80,Bruce-vincent method,,,,,,,,,,,,,,,,,,,,,,5.9,37,218.3,linear,acetonitrile,60,24,yes,,https://doi.org/10.1149/2.0211502jes,"Tominaga Y, Yamazaki K, Nanthana V. Effect of anions on lithium ion conduction in poly(ethylene carbonate)-based polymer electrolytes. J Electrochem Soc 2015;162:A3133-3136",11.416758,10.359242,3,0,0,0,84.17863653,90.03169405,7.502641171,0,0,12,6,0,0,3,6,0,3,0,3,0,0,0,0,0,0,0,2.5,0.416666667,0.533333333,0.2,0,5.25,0.875,3.75,0.625,1.5,0.25,0,0,2.478088318,0.41301472,1.254611219,0.20910187,5.73058865,0.955098108,2.808060412,0.468010069,3.252500332,0.542083389,1.553449193,0.258908199,0.10615315,0.017692192,0.10615315,0.017692192,0,0.083333333,0.691666667,1.083333333,0.42,0.691666667,1.083333333,0.271666667,0,-0.271666667,0,-2.25,-0.375,0.384615385,0.329384615,0,6,3.2,8.142758,7.755242,1,0,0,0,51.93865635,46.04186481,5.115762757,0,0,9,3,0,0,1,6,0,2,0,1,0,0,0,0,0,0,0,1.333333333,0.444444444,0.75,0,0,1.5,0.5,1.5,0.5,0,0,0,0,1.103133692,0.367711231,0.769800359,0.25660012,1.914213562,0.638071187,1.414213562,0.471404521,0.81107987,0.270359957,0.644413203,0.214804401,0,0,0,0,0,0.055555556,0.518518519,0.955555556,0.409090909,0.518518519,0.955555556,0.109427609,0,-0.109427609,0,-1.5,-0.5,0.465116279,0.248883721,0,3,2,[B-](F)(F)(F)F,5.258,9.892,0,0,0,0,70.02193417,87.00346686,17.40069337,1,0,5,5,0,0,5,0,1,0,0,0,0,0,4,0,0,0,4,1.80952381,0.361904762,0.631578947,0,0.368421053,3,0.6,3,0.6,0,0,0,0,2.306685891,0.461337178,1.163828748,0.23276575,5,1,2,0.4,2.693314109,0.538662822,0.836171252,0.16723425,0.414213562,0.082842712,0.414213562,0.082842712,0,0.138095238,1.498095238,1.498095238,0.417647059,1.498095238,1.498095238,1.080448179,0,-1.080448179,0,-3,-0.6,0.241576605,0.472423395,0,5,1,82,9,37,27
,"carbonate, ether",polyethylene carbonate,COC(=O)OC,COC,95.2,,BF4,0.916262001,0.916262001,50,,9,,,,0,no,,,,,,,,,,,,,,,,,0.000149927,,,,,,0.16,80,Bruce-vincent method,,,,,,,,,,,,,,,,,,,,,,5.9,37,218.3,linear,acetonitrile,60,24,yes,,https://doi.org/10.1149/2.0211502jes,"Tominaga Y, Yamazaki K, Nanthana V. Effect of anions on lithium ion conduction in poly(ethylene carbonate)-based polymer electrolytes. J Electrochem Soc 2015;162:A3133-3136",11.416758,10.359242,3,0,0,0,84.17863653,90.03169405,7.502641171,0,0,12,6,0,0,3,6,0,3,0,3,0,0,0,0,0,0,0,2.5,0.416666667,0.533333333,0.2,0,5.25,0.875,3.75,0.625,1.5,0.25,0,0,2.478088318,0.41301472,1.254611219,0.20910187,5.73058865,0.955098108,2.808060412,0.468010069,3.252500332,0.542083389,1.553449193,0.258908199,0.10615315,0.017692192,0.10615315,0.017692192,0,0.083333333,0.691666667,1.083333333,0.42,0.691666667,1.083333333,0.271666667,0,-0.271666667,0,-2.25,-0.375,0.384615385,0.329384615,0,6,3.2,8.142758,7.755242,1,0,0,0,51.93865635,46.04186481,5.115762757,0,0,9,3,0,0,1,6,0,2,0,1,0,0,0,0,0,0,0,1.333333333,0.444444444,0.75,0,0,1.5,0.5,1.5,0.5,0,0,0,0,1.103133692,0.367711231,0.769800359,0.25660012,1.914213562,0.638071187,1.414213562,0.471404521,0.81107987,0.270359957,0.644413203,0.214804401,0,0,0,0,0,0.055555556,0.518518519,0.955555556,0.409090909,0.518518519,0.955555556,0.109427609,0,-0.109427609,0,-1.5,-0.5,0.465116279,0.248883721,0,3,2,[B-](F)(F)(F)F,5.258,9.892,0,0,0,0,70.02193417,87.00346686,17.40069337,1,0,5,5,0,0,5,0,1,0,0,0,0,0,4,0,0,0,4,1.80952381,0.361904762,0.631578947,0,0.368421053,3,0.6,3,0.6,0,0,0,0,2.306685891,0.461337178,1.163828748,0.23276575,5,1,2,0.4,2.693314109,0.538662822,0.836171252,0.16723425,0.414213562,0.082842712,0.414213562,0.082842712,0,0.138095238,1.498095238,1.498095238,0.417647059,1.498095238,1.498095238,1.080448179,0,-1.080448179,0,-3,-0.6,0.241576605,0.472423395,0,5,1,82,9,37,28
,"carbonate, ether",polyethylene carbonate,COC(=O)OC,COC,95.2,,BF4,1.374393002,1.374393002,60,,9,,,,0,no,,,,,,,,,,,,,,,,,0.000135151,,,,,,0.12,80,Bruce-vincent method,,,,,,,,,,,,,,,,,,,,,,5.9,37,218.3,linear,acetonitrile,60,24,yes,,https://doi.org/10.1149/2.0211502jes,"Tominaga Y, Yamazaki K, Nanthana V. Effect of anions on lithium ion conduction in poly(ethylene carbonate)-based polymer electrolytes. J Electrochem Soc 2015;162:A3133-3136",11.416758,10.359242,3,0,0,0,84.17863653,90.03169405,7.502641171,0,0,12,6,0,0,3,6,0,3,0,3,0,0,0,0,0,0,0,2.5,0.416666667,0.533333333,0.2,0,5.25,0.875,3.75,0.625,1.5,0.25,0,0,2.478088318,0.41301472,1.254611219,0.20910187,5.73058865,0.955098108,2.808060412,0.468010069,3.252500332,0.542083389,1.553449193,0.258908199,0.10615315,0.017692192,0.10615315,0.017692192,0,0.083333333,0.691666667,1.083333333,0.42,0.691666667,1.083333333,0.271666667,0,-0.271666667,0,-2.25,-0.375,0.384615385,0.329384615,0,6,3.2,8.142758,7.755242,1,0,0,0,51.93865635,46.04186481,5.115762757,0,0,9,3,0,0,1,6,0,2,0,1,0,0,0,0,0,0,0,1.333333333,0.444444444,0.75,0,0,1.5,0.5,1.5,0.5,0,0,0,0,1.103133692,0.367711231,0.769800359,0.25660012,1.914213562,0.638071187,1.414213562,0.471404521,0.81107987,0.270359957,0.644413203,0.214804401,0,0,0,0,0,0.055555556,0.518518519,0.955555556,0.409090909,0.518518519,0.955555556,0.109427609,0,-0.109427609,0,-1.5,-0.5,0.465116279,0.248883721,0,3,2,[B-](F)(F)(F)F,5.258,9.892,0,0,0,0,70.02193417,87.00346686,17.40069337,1,0,5,5,0,0,5,0,1,0,0,0,0,0,4,0,0,0,4,1.80952381,0.361904762,0.631578947,0,0.368421053,3,0.6,3,0.6,0,0,0,0,2.306685891,0.461337178,1.163828748,0.23276575,5,1,2,0.4,2.693314109,0.538662822,0.836171252,0.16723425,0.414213562,0.082842712,0.414213562,0.082842712,0,0.138095238,1.498095238,1.498095238,0.417647059,1.498095238,1.498095238,1.080448179,0,-1.080448179,0,-3,-0.6,0.241576605,0.472423395,0,5,1,82,9,37,29
,"carbonate, ether",polyethylene carbonate,COC(=O)OC,COC,95.2,,PF6,0.029760022,0.029760022,5,,9,,,,0,no,,,,,,,,,,,,,,,,,2.39E-05,,,,,,0.4,80,Bruce-vincent method,,,,,,,,,,,,,,,,,,,,,,5.9,37,218.3,linear,acetonitrile,60,24,yes,,https://doi.org/10.1149/2.0211502jes,"Tominaga Y, Yamazaki K, Nanthana V. Effect of anions on lithium ion conduction in poly(ethylene carbonate)-based polymer electrolytes. J Electrochem Soc 2015;162:A3133-3136",11.416758,10.359242,3,0,0,0,84.17863653,90.03169405,7.502641171,0,0,12,6,0,0,3,6,0,3,0,3,0,0,0,0,0,0,0,2.5,0.416666667,0.533333333,0.2,0,5.25,0.875,3.75,0.625,1.5,0.25,0,0,2.478088318,0.41301472,1.254611219,0.20910187,5.73058865,0.955098108,2.808060412,0.468010069,3.252500332,0.542083389,1.553449193,0.258908199,0.10615315,0.017692192,0.10615315,0.017692192,0,0.083333333,0.691666667,1.083333333,0.42,0.691666667,1.083333333,0.271666667,0,-0.271666667,0,-2.25,-0.375,0.384615385,0.329384615,0,6,3.2,8.142758,7.755242,1,0,0,0,51.93865635,46.04186481,5.115762757,0,0,9,3,0,0,1,6,0,2,0,1,0,0,0,0,0,0,0,1.333333333,0.444444444,0.75,0,0,1.5,0.5,1.5,0.5,0,0,0,0,1.103133692,0.367711231,0.769800359,0.25660012,1.914213562,0.638071187,1.414213562,0.471404521,0.81107987,0.270359957,0.644413203,0.214804401,0,0,0,0,0,0.055555556,0.518518519,0.955555556,0.409090909,0.518518519,0.955555556,0.109427609,0,-0.109427609,0,-1.5,-0.5,0.465116279,0.248883721,0,3,2,F[P-](F)(F)(F)(F)F,6.972,18.438,0,0,0,0,68.74375504,144.9647295,20.70924708,1,0,7,7,0,0,7,0,0,0,0,0,0,1,6,0,0,0,6,2.714285714,0.387755102,0.631578947,0,0,4.5,0.642857143,4.5,0.642857143,0,0,0,0,4.602885979,0.65755514,1.745743122,0.249391875,16.08843868,1.362442943,4.13702426,0.420620048,9.376265246,0.767087247,1.933967688,0.190209893,0.714689303,0.066933914,0.714689303,0.066933914,0.009722222,0.082204888,1.626530612,1.626530612,0.421914937,1.626530612,1.626530612,0.872857211,0,-0.872857211,0,-4.5,-0.642857143,0.238393977,0.475606023,0,7,0.666666667,82,9,37,30
,"carbonate, ether",polyethylene carbonate,COC(=O)OC,COC,95.2,,PF6,0.141360105,0.141360105,20,,9,,,,0,no,,,,,,,,,,,,,,,,,3.70E-06,,,,,,0.31,80,Bruce-vincent method,,,,,,,,,,,,,,,,,,,,,,5.9,37,218.3,linear,acetonitrile,60,24,yes,,https://doi.org/10.1149/2.0211502jes,"Tominaga Y, Yamazaki K, Nanthana V. Effect of anions on lithium ion conduction in poly(ethylene carbonate)-based polymer electrolytes. J Electrochem Soc 2015;162:A3133-3136",11.416758,10.359242,3,0,0,0,84.17863653,90.03169405,7.502641171,0,0,12,6,0,0,3,6,0,3,0,3,0,0,0,0,0,0,0,2.5,0.416666667,0.533333333,0.2,0,5.25,0.875,3.75,0.625,1.5,0.25,0,0,2.478088318,0.41301472,1.254611219,0.20910187,5.73058865,0.955098108,2.808060412,0.468010069,3.252500332,0.542083389,1.553449193,0.258908199,0.10615315,0.017692192,0.10615315,0.017692192,0,0.083333333,0.691666667,1.083333333,0.42,0.691666667,1.083333333,0.271666667,0,-0.271666667,0,-2.25,-0.375,0.384615385,0.329384615,0,6,3.2,8.142758,7.755242,1,0,0,0,51.93865635,46.04186481,5.115762757,0,0,9,3,0,0,1,6,0,2,0,1,0,0,0,0,0,0,0,1.333333333,0.444444444,0.75,0,0,1.5,0.5,1.5,0.5,0,0,0,0,1.103133692,0.367711231,0.769800359,0.25660012,1.914213562,0.638071187,1.414213562,0.471404521,0.81107987,0.270359957,0.644413203,0.214804401,0,0,0,0,0,0.055555556,0.518518519,0.955555556,0.409090909,0.518518519,0.955555556,0.109427609,0,-0.109427609,0,-1.5,-0.5,0.465116279,0.248883721,0,3,2,F[P-](F)(F)(F)(F)F,6.972,18.438,0,0,0,0,68.74375504,144.9647295,20.70924708,1,0,7,7,0,0,7,0,0,0,0,0,0,1,6,0,0,0,6,2.714285714,0.387755102,0.631578947,0,0,4.5,0.642857143,4.5,0.642857143,0,0,0,0,4.602885979,0.65755514,1.745743122,0.249391875,16.08843868,1.362442943,4.13702426,0.420620048,9.376265246,0.767087247,1.933967688,0.190209893,0.714689303,0.066933914,0.714689303,0.066933914,0.009722222,0.082204888,1.626530612,1.626530612,0.421914937,1.626530612,1.626530612,0.872857211,0,-0.872857211,0,-4.5,-0.642857143,0.238393977,0.475606023,0,7,0.666666667,82,9,37,31
,"carbonate, ether",polyethylene carbonate,COC(=O)OC,COC,95.2,,PF6,0.376960281,0.376960281,40,,9,,,,0,no,,,,,,,,,,,,,,,,,2.34E-06,,,,,,0.17,80,Bruce-vincent method,,,,,,,,,,,,,,,,,,,,,,5.9,37,218.3,linear,acetonitrile,60,24,yes,,https://doi.org/10.1149/2.0211502jes,"Tominaga Y, Yamazaki K, Nanthana V. Effect of anions on lithium ion conduction in poly(ethylene carbonate)-based polymer electrolytes. J Electrochem Soc 2015;162:A3133-3136",11.416758,10.359242,3,0,0,0,84.17863653,90.03169405,7.502641171,0,0,12,6,0,0,3,6,0,3,0,3,0,0,0,0,0,0,0,2.5,0.416666667,0.533333333,0.2,0,5.25,0.875,3.75,0.625,1.5,0.25,0,0,2.478088318,0.41301472,1.254611219,0.20910187,5.73058865,0.955098108,2.808060412,0.468010069,3.252500332,0.542083389,1.553449193,0.258908199,0.10615315,0.017692192,0.10615315,0.017692192,0,0.083333333,0.691666667,1.083333333,0.42,0.691666667,1.083333333,0.271666667,0,-0.271666667,0,-2.25,-0.375,0.384615385,0.329384615,0,6,3.2,8.142758,7.755242,1,0,0,0,51.93865635,46.04186481,5.115762757,0,0,9,3,0,0,1,6,0,2,0,1,0,0,0,0,0,0,0,1.333333333,0.444444444,0.75,0,0,1.5,0.5,1.5,0.5,0,0,0,0,1.103133692,0.367711231,0.769800359,0.25660012,1.914213562,0.638071187,1.414213562,0.471404521,0.81107987,0.270359957,0.644413203,0.214804401,0,0,0,0,0,0.055555556,0.518518519,0.955555556,0.409090909,0.518518519,0.955555556,0.109427609,0,-0.109427609,0,-1.5,-0.5,0.465116279,0.248883721,0,3,2,F[P-](F)(F)(F)(F)F,6.972,18.438,0,0,0,0,68.74375504,144.9647295,20.70924708,1,0,7,7,0,0,7,0,0,0,0,0,0,1,6,0,0,0,6,2.714285714,0.387755102,0.631578947,0,0,4.5,0.642857143,4.5,0.642857143,0,0,0,0,4.602885979,0.65755514,1.745743122,0.249391875,16.08843868,1.362442943,4.13702426,0.420620048,9.376265246,0.767087247,1.933967688,0.190209893,0.714689303,0.066933914,0.714689303,0.066933914,0.009722222,0.082204888,1.626530612,1.626530612,0.421914937,1.626530612,1.626530612,0.872857211,0,-0.872857211,0,-4.5,-0.642857143,0.238393977,0.475606023,0,7,0.666666667,82,9,37,32
,carbonate,polyethylene carbonate,COC(=O)OC,COC(=O)OC,100,,TFSI,0.01,0.01,,,,,,,0,no,,,,,,,1.07E-11,,1.12E-10,,7.76E-10,,3.63E-09,,1.41E-08,,4.68E-08,,1.38E-07,3.39E-07,,,,,,,,,,13.34,2436,-67.6,all temps,,,,,,,,1.42,9.12E+12,entire range,,,,2.7,100,270,linear,acetonitrile,60,24,yes,,https://doi.org/10.1002/pat.3896,"Motomatsu J, Kodama H, Furukawa T, Tominaga Y. Dielectric relaxation and ionic transport in poly(ethylene carbonate)-based electrolytes. Polym Adv Technol 2017;28:362-366",11.416758,10.359242,3,0,0,0,84.17863653,90.03169405,7.502641171,0,0,12,6,0,0,3,6,0,3,0,3,0,0,0,0,0,0,0,2.5,0.416666667,0.533333333,0.2,0,5.25,0.875,3.75,0.625,1.5,0.25,0,0,2.478088318,0.41301472,1.254611219,0.20910187,5.73058865,0.955098108,2.808060412,0.468010069,3.252500332,0.542083389,1.553449193,0.258908199,0.10615315,0.017692192,0.10615315,0.017692192,0,0.083333333,0.691666667,1.083333333,0.42,0.691666667,1.083333333,0.271666667,0,-0.271666667,0,-2.25,-0.375,0.384615385,0.329384615,0,6,3.2,11.416758,10.359242,3,0,0,0,84.17863653,90.03169405,7.502641171,0,0,12,6,0,0,3,6,0,3,0,3,0,0,0,0,0,0,0,2.5,0.416666667,0.533333333,0.2,0,5.25,0.875,3.75,0.625,1.5,0.25,0,0,2.478088318,0.41301472,1.254611219,0.20910187,5.73058865,0.955098108,2.808060412,0.468010069,3.252500332,0.542083389,1.553449193,0.258908199,0.10615315,0.017692192,0.10615315,0.017692192,0,0.083333333,0.691666667,1.083333333,0.42,0.691666667,1.083333333,0.271666667,0,-0.271666667,0,-2.25,-0.375,0.384615385,0.329384615,0,6,3.2,C(F)(F)(F)S(=O)(=O)[N-]S(=O)(=O)C(F)(F)F,16.79,21.13,4,0,2,0.142857143,161.411271,279.9178424,18.66118949,1,0,15,15,0,0,13,0,0,2,1,4,2,0,6,0,0,0,6,6.114285714,0.407619048,0.498442368,0,0.436137072,15.5,1.033333333,9.5,0.633333333,6,0.4,0,0,10.39189168,0.692792779,3.002691864,0.200179458,27.65992063,1.843994709,6.207106781,0.413807119,17.26802895,1.15120193,3.204414918,0.213627661,1.207106781,0.080473785,1.207106781,0.080473785,0,0.092380952,1.412380952,1.412380952,0.427659574,1.412380952,1.412380952,0.984721378,0,-0.984721378,0,-3.5,-0.233333333,0.288604181,0.425395819,0,15,3.7856,82,,100,33
,carbonate,polyethylene carbonate,COC(=O)OC,COC(=O)OC,100,,TFSI,0.1,0.1,,,,,,,0,no,,,,,,,9.12E-11,,1.29E-09,,1.12E-08,,6.03E-08,,2.29E-07,,7.76E-07,,2.24E-06,5.50E-06,,,,,,,,,,22.1,1811,-47.6,all temps,,,,,,,,1.505,2.06E+15,entire range,,,,2.7,100,270,linear,acetonitrile,60,24,yes,,https://doi.org/10.1002/pat.3896,"Motomatsu J, Kodama H, Furukawa T, Tominaga Y. Dielectric relaxation and ionic transport in poly(ethylene carbonate)-based electrolytes. Polym Adv Technol 2017;28:362-366",11.416758,10.359242,3,0,0,0,84.17863653,90.03169405,7.502641171,0,0,12,6,0,0,3,6,0,3,0,3,0,0,0,0,0,0,0,2.5,0.416666667,0.533333333,0.2,0,5.25,0.875,3.75,0.625,1.5,0.25,0,0,2.478088318,0.41301472,1.254611219,0.20910187,5.73058865,0.955098108,2.808060412,0.468010069,3.252500332,0.542083389,1.553449193,0.258908199,0.10615315,0.017692192,0.10615315,0.017692192,0,0.083333333,0.691666667,1.083333333,0.42,0.691666667,1.083333333,0.271666667,0,-0.271666667,0,-2.25,-0.375,0.384615385,0.329384615,0,6,3.2,11.416758,10.359242,3,0,0,0,84.17863653,90.03169405,7.502641171,0,0,12,6,0,0,3,6,0,3,0,3,0,0,0,0,0,0,0,2.5,0.416666667,0.533333333,0.2,0,5.25,0.875,3.75,0.625,1.5,0.25,0,0,2.478088318,0.41301472,1.254611219,0.20910187,5.73058865,0.955098108,2.808060412,0.468010069,3.252500332,0.542083389,1.553449193,0.258908199,0.10615315,0.017692192,0.10615315,0.017692192,0,0.083333333,0.691666667,1.083333333,0.42,0.691666667,1.083333333,0.271666667,0,-0.271666667,0,-2.25,-0.375,0.384615385,0.329384615,0,6,3.2,C(F)(F)(F)S(=O)(=O)[N-]S(=O)(=O)C(F)(F)F,16.79,21.13,4,0,2,0.142857143,161.411271,279.9178424,18.66118949,1,0,15,15,0,0,13,0,0,2,1,4,2,0,6,0,0,0,6,6.114285714,0.407619048,0.498442368,0,0.436137072,15.5,1.033333333,9.5,0.633333333,6,0.4,0,0,10.39189168,0.692792779,3.002691864,0.200179458,27.65992063,1.843994709,6.207106781,0.413807119,17.26802895,1.15120193,3.204414918,0.213627661,1.207106781,0.080473785,1.207106781,0.080473785,0,0.092380952,1.412380952,1.412380952,0.427659574,1.412380952,1.412380952,0.984721378,0,-0.984721378,0,-3.5,-0.233333333,0.288604181,0.425395819,0,15,3.7856,82,,100,34
,carbonate,polyethylene carbonate,COC(=O)OC,COC(=O)OC,100,,TFSI,1,1,,,,,,,0,no,,,,,,,2.14E-08,,1.00E-07,,3.80E-07,,1.17E-06,,3.16E-06,,7.76E-06,,1.58E-05,2.63E-05,,,,,,,,,,20.4,1794,-70.5,all temps,,,,,,,,0.9967,1117000000,entire range,,,,2.7,100,270,linear,acetonitrile,60,24,yes,,https://doi.org/10.1002/pat.3896,"Motomatsu J, Kodama H, Furukawa T, Tominaga Y. Dielectric relaxation and ionic transport in poly(ethylene carbonate)-based electrolytes. Polym Adv Technol 2017;28:362-366",11.416758,10.359242,3,0,0,0,84.17863653,90.03169405,7.502641171,0,0,12,6,0,0,3,6,0,3,0,3,0,0,0,0,0,0,0,2.5,0.416666667,0.533333333,0.2,0,5.25,0.875,3.75,0.625,1.5,0.25,0,0,2.478088318,0.41301472,1.254611219,0.20910187,5.73058865,0.955098108,2.808060412,0.468010069,3.252500332,0.542083389,1.553449193,0.258908199,0.10615315,0.017692192,0.10615315,0.017692192,0,0.083333333,0.691666667,1.083333333,0.42,0.691666667,1.083333333,0.271666667,0,-0.271666667,0,-2.25,-0.375,0.384615385,0.329384615,0,6,3.2,11.416758,10.359242,3,0,0,0,84.17863653,90.03169405,7.502641171,0,0,12,6,0,0,3,6,0,3,0,3,0,0,0,0,0,0,0,2.5,0.416666667,0.533333333,0.2,0,5.25,0.875,3.75,0.625,1.5,0.25,0,0,2.478088318,0.41301472,1.254611219,0.20910187,5.73058865,0.955098108,2.808060412,0.468010069,3.252500332,0.542083389,1.553449193,0.258908199,0.10615315,0.017692192,0.10615315,0.017692192,0,0.083333333,0.691666667,1.083333333,0.42,0.691666667,1.083333333,0.271666667,0,-0.271666667,0,-2.25,-0.375,0.384615385,0.329384615,0,6,3.2,C(F)(F)(F)S(=O)(=O)[N-]S(=O)(=O)C(F)(F)F,16.79,21.13,4,0,2,0.142857143,161.411271,279.9178424,18.66118949,1,0,15,15,0,0,13,0,0,2,1,4,2,0,6,0,0,0,6,6.114285714,0.407619048,0.498442368,0,0.436137072,15.5,1.033333333,9.5,0.633333333,6,0.4,0,0,10.39189168,0.692792779,3.002691864,0.200179458,27.65992063,1.843994709,6.207106781,0.413807119,17.26802895,1.15120193,3.204414918,0.213627661,1.207106781,0.080473785,1.207106781,0.080473785,0,0.092380952,1.412380952,1.412380952,0.427659574,1.412380952,1.412380952,0.984721378,0,-0.984721378,0,-3.5,-0.233333333,0.288604181,0.425395819,0,15,3.7856,82,,100,35
,carbonate,polyethylene carbonate,COC(=O)OC,COC(=O)OC,100,,TFSI,2,2,,,,,,,0,no,,,,,,,9.77E-07,,2.40E-06,,5.37E-06,,1.10E-05,,2.00E-05,,3.55E-05,,5.50E-05,8.51E-05,,,,,,,,,,6.84,1640,-97,all temps,,,,,,,,0.621,24397,entire range,,,,2.7,100,270,linear,acetonitrile,60,24,yes,,https://doi.org/10.1002/pat.3896,"Motomatsu J, Kodama H, Furukawa T, Tominaga Y. Dielectric relaxation and ionic transport in poly(ethylene carbonate)-based electrolytes. Polym Adv Technol 2017;28:362-366",11.416758,10.359242,3,0,0,0,84.17863653,90.03169405,7.502641171,0,0,12,6,0,0,3,6,0,3,0,3,0,0,0,0,0,0,0,2.5,0.416666667,0.533333333,0.2,0,5.25,0.875,3.75,0.625,1.5,0.25,0,0,2.478088318,0.41301472,1.254611219,0.20910187,5.73058865,0.955098108,2.808060412,0.468010069,3.252500332,0.542083389,1.553449193,0.258908199,0.10615315,0.017692192,0.10615315,0.017692192,0,0.083333333,0.691666667,1.083333333,0.42,0.691666667,1.083333333,0.271666667,0,-0.271666667,0,-2.25,-0.375,0.384615385,0.329384615,0,6,3.2,11.416758,10.359242,3,0,0,0,84.17863653,90.03169405,7.502641171,0,0,12,6,0,0,3,6,0,3,0,3,0,0,0,0,0,0,0,2.5,0.416666667,0.533333333,0.2,0,5.25,0.875,3.75,0.625,1.5,0.25,0,0,2.478088318,0.41301472,1.254611219,0.20910187,5.73058865,0.955098108,2.808060412,0.468010069,3.252500332,0.542083389,1.553449193,0.258908199,0.10615315,0.017692192,0.10615315,0.017692192,0,0.083333333,0.691666667,1.083333333,0.42,0.691666667,1.083333333,0.271666667,0,-0.271666667,0,-2.25,-0.375,0.384615385,0.329384615,0,6,3.2,C(F)(F)(F)S(=O)(=O)[N-]S(=O)(=O)C(F)(F)F,16.79,21.13,4,0,2,0.142857143,161.411271,279.9178424,18.66118949,1,0,15,15,0,0,13,0,0,2,1,4,2,0,6,0,0,0,6,6.114285714,0.407619048,0.498442368,0,0.436137072,15.5,1.033333333,9.5,0.633333333,6,0.4,0,0,10.39189168,0.692792779,3.002691864,0.200179458,27.65992063,1.843994709,6.207106781,0.413807119,17.26802895,1.15120193,3.204414918,0.213627661,1.207106781,0.080473785,1.207106781,0.080473785,0,0.092380952,1.412380952,1.412380952,0.427659574,1.412380952,1.412380952,0.984721378,0,-0.984721378,0,-3.5,-0.233333333,0.288604181,0.425395819,0,15,3.7856,82,,100,36
