Repository: nschauser/PolymerElectrolyte

File: _Cleaned_Final_Data_6_2_2020.csv (part 3 of 35)
ETA_epsilon_3,Comonomer2 ETA_epsilon_4,Comonomer2 ETA_epsilon_5,Comonomer2 ETA_dEpsilon_A,Comonomer2 ETA_dEpsilon_B,Comonomer2 ETA_dEpsilon_C,Comonomer2 ETA_dEpsilon_D,Comonomer2 ETA_dBeta,Comonomer2 AETA_dBeta,Comonomer2 ETA_psi_1,Comonomer2 ETA_dPsi_A,Comonomer2 ETA_dPsi_B,Comonomer2 Kier1,Comonomer2 Kier2,Anion Smiles,anion apol,anion bpol,anion nHBAcc,anion nHBDon,anion nRot,anion RotRatio,anion Vabc,anion MW,anion AMW,anion nAcid,anion nBase,anion nAtom,anion nHeavyAtom,anion nSpiro,anion nBridgehead,anion nHetero,anion nH,anion nB,anion nC,anion nN,anion nO,anion nS,anion nP,anion nF,anion nCl,anion nBr,anion nI,anion nX,anion ETA_alpha,anion AETA_alpha,anion ETA_shape_p,anion ETA_shape_y,anion ETA_shape_x,anion ETA_beta,anion AETA_beta,anion ETA_beta_s,anion AETA_beta_s,anion ETA_beta_ns,anion AETA_beta_ns,anion ETA_beta_ns_d,anion AETA_beta_ns_d,anion ETA_eta,anion AETA_eta,anion ETA_eta_L,anion AETA_eta_L,anion ETA_eta_R,anion AETA_eta_R,anion ETA_eta_RL,anion AETA_eta_RL,anion ETA_eta_F,anion AETA_eta_F,anion ETA_eta_FL,anion AETA_eta_FL,anion ETA_eta_B,anion AETA_eta_B,anion ETA_eta_BR,anion AETA_eta_BR,anion ETA_dAlpha_A,anion ETA_dAlpha_B,anion ETA_epsilon_1,anion ETA_epsilon_2,anion ETA_epsilon_3,anion ETA_epsilon_4,anion ETA_epsilon_5,anion ETA_dEpsilon_A,anion ETA_dEpsilon_B,anion ETA_dEpsilon_C,anion ETA_dEpsilon_D,anion ETA_dBeta,anion AETA_dBeta,anion ETA_psi_1,anion ETA_dPsi_A,anion ETA_dPsi_B,anion Kier1,anion Kier2,solvent BP,approxTg,approxMW(kDa),Index
,carbonate,"poly(butyl ether 1,2-glycerol carbonate)",COC(=O)OC(COCCCC),COC(=O)OC(COCCCC),100,,TFSI,0.4,0.1,,,-24,,,,0,no,,,,,1.50E-05,,,,4.13E-05,,,,9.15E-05,,,,0.0002847,,,0.0005904,,,,,,,,,,294.3,2878.8,-181.7,"all temps, use Tg of neat polymer",1.7,884,-74,,,,,0.4516,695,entire range,,,,1.3,20.9,27.17,linear,acetonitrile,40,12,yes,,https://doi.org/10.1021/acsmacrolett.5b00193,"Konieczynska MD, Lin X, Zhang H, Grinstaff MW. Synthesis of aliphatic poly(ether 1,2-glycerol carbonate)s via copolymerization of CO2 with glycidyl ethers using a cobalt salen catalyst and study of a thermally stable solid polymer electrolyte. ACS Macro Lett 2015;4:533-537.",27.236688,22.127312,4,0,6,0.545454545,179.4487896,176.104859,6.28945925,0,0,28,12,0,0,4,16,0,8,0,4,0,0,0,0,0,0,0,5.333333333,0.444444444,0.25,0.09375,0,8.75,0.729166667,7.25,0.604166667,1.5,0.125,0,0,9.080169485,0.75668079,3.818458607,0.318204884,14.51043035,1.209202529,5.808060412,0.484005034,5.430260865,0.452521739,1.989601805,0.16580015,0.10615315,0.008846096,0.10615315,0.008846096,0,0.055555556,0.580952381,0.955555556,0.426315789,0.580952381,0.955555556,0.154636591,0,-0.154636591,0,-5.75,-0.479166667,0.465116279,0.248883721,0,12,9.090909091,27.236688,22.127312,4,0,6,0.545454545,179.4487896,176.104859,6.28945925,0,0,28,12,0,0,4,16,0,8,0,4,0,0,0,0,0,0,0,5.333333333,0.444444444,0.25,0.09375,0,8.75,0.729166667,7.25,0.604166667,1.5,0.125,0,0,9.080169485,0.75668079,3.818458607,0.318204884,14.51043035,1.209202529,5.808060412,0.484005034,5.430260865,0.452521739,1.989601805,0.16580015,0.10615315,0.008846096,0.10615315,0.008846096,0,0.055555556,0.580952381,0.955555556,0.426315789,0.580952381,0.955555556,0.154636591,0,-0.154636591,0,-5.75,-0.479166667,0.465116279,0.248883721,0,12,9.090909091,C(F)(F)(F)S(=O)(=O)[N-]S(=O)(=O)C(F)(F)F,16.79,21.13,4,0,2,0.142857143,161.411271,279.9178424,18.66118949,1,0,15,15,0,0,13,0,0,2,1,4,2,0,6,0,0,0,6,6.114285714,0.407619048,0.498442368,0,0.436137072,15.5,1.033333333,9.5,0.633333333,6,0.4,0,0,10.39189168,0.692792779,3.002691864,0.200179458,27.65992063,1.843994709,6.207106781,0.413807119,17.26802895,1.15120193,3.204414918,0.213627661,1.207106781,0.080473785,1.207106781,0.080473785,0,0.092380952,1.412380952,1.412380952,0.427659574,1.412380952,1.412380952,0.984721378,0,-0.984721378,0,-3.5,-0.233333333,0.288604181,0.425395819,0,15,3.7856,82,-24,20.9,37
,carbonate,poly(trimethylene carbonate),CCOC(=O)OC,CCOC(=O)OC,100,,TFSI,0.125,0.125,,,,,,,,na,,,,,,,,,,,,,,,,,,,,,,,0.8,60,Bruce-vincent method,,,,,,,,,,,,,,,,,,,,,,1.36,368,500.48,linear,acetonitrile,60,48,yes,,https://doi.org/10.1039/C6CP00757K,"Sun B, Mindemark J, Morozov EV, Costa LT, Bergman M, Johansson P, et al. Ion transport in polycarbonate based solid polymer electrolytes: experimental and computational investigations. Phys Chem Chem Phys 2016;18:9504-9513",14.420344,12.365656,3,0,1,0.166666667,101.4746217,104.0473441,6.936489608,0,0,15,7,0,0,3,8,0,4,0,3,0,0,0,0,0,0,0,3,0.428571429,0.444444444,0.166666667,0,5.75,0.821428571,4.25,0.607142857,1.5,0.214285714,0,0,3.634879839,0.519268548,1.800308969,0.257186996,7.078927865,1.011275409,3.308060412,0.472580059,3.444048027,0.492006861,1.507751444,0.215393063,0.10615315,0.015164736,0.10615315,0.015164736,0,0.071428571,0.64,1.028571429,0.42173913,0.64,1.028571429,0.21826087,0,-0.21826087,0,-2.75,-0.392857143,0.416666667,0.297333333,0,7,4.166666667,14.420344,12.365656,3,0,1,0.166666667,101.4746217,104.0473441,6.936489608,0,0,15,7,0,0,3,8,0,4,0,3,0,0,0,0,0,0,0,3,0.428571429,0.444444444,0.166666667,0,5.75,0.821428571,4.25,0.607142857,1.5,0.214285714,0,0,3.634879839,0.519268548,1.800308969,0.257186996,7.078927865,1.011275409,3.308060412,0.472580059,3.444048027,0.492006861,1.507751444,0.215393063,0.10615315,0.015164736,0.10615315,0.015164736,0,0.071428571,0.64,1.028571429,0.42173913,0.64,1.028571429,0.21826087,0,-0.21826087,0,-2.75,-0.392857143,0.416666667,0.297333333,0,7,4.166666667,C(F)(F)(F)S(=O)(=O)[N-]S(=O)(=O)C(F)(F)F,16.79,21.13,4,0,2,0.142857143,161.411271,279.9178424,18.66118949,1,0,15,15,0,0,13,0,0,2,1,4,2,0,6,0,0,0,6,6.114285714,0.407619048,0.498442368,0,0.436137072,15.5,1.033333333,9.5,0.633333333,6,0.4,0,0,10.39189168,0.692792779,3.002691864,0.200179458,27.65992063,1.843994709,6.207106781,0.413807119,17.26802895,1.15120193,3.204414918,0.213627661,1.207106781,0.080473785,1.207106781,0.080473785,0,0.092380952,1.412380952,1.412380952,0.427659574,1.412380952,1.412380952,0.984721378,0,-0.984721378,0,-3.5,-0.233333333,0.288604181,0.425395819,0,15,3.7856,82,,368,38
,carbonate,poly(trimethylene carbonate),CCOC(=O)OC,CCOC(=O)OC,100,,TFSI,0.047619048,0.047619048,,-17.5,-16,,,,0,no,,,,,2.97E-10,,,4.33E-09,,2.36E-08,,1.00E-07,,6.74E-07,,1.78E-06,,,,,,,,,,,,,,926,2532,-73,all temps,346,2301,-67.5,,,,,1.54,5.20E+16,entire range,,,,1.36,368,500.48,linear,acetonitrile,60,48,yes,,https://doi.org/10.1016/j.ssi.2013.08.014,"Sun B, Mindemark J, Edstroem K, Brandell D. Polycarbonate-based solid polymer electrolytes for Li-ion batteries. Solid State Ionics 2014;262:738-742",14.420344,12.365656,3,0,1,0.166666667,101.4746217,104.0473441,6.936489608,0,0,15,7,0,0,3,8,0,4,0,3,0,0,0,0,0,0,0,3,0.428571429,0.444444444,0.166666667,0,5.75,0.821428571,4.25,0.607142857,1.5,0.214285714,0,0,3.634879839,0.519268548,1.800308969,0.257186996,7.078927865,1.011275409,3.308060412,0.472580059,3.444048027,0.492006861,1.507751444,0.215393063,0.10615315,0.015164736,0.10615315,0.015164736,0,0.071428571,0.64,1.028571429,0.42173913,0.64,1.028571429,0.21826087,0,-0.21826087,0,-2.75,-0.392857143,0.416666667,0.297333333,0,7,4.166666667,14.420344,12.365656,3,0,1,0.166666667,101.4746217,104.0473441,6.936489608,0,0,15,7,0,0,3,8,0,4,0,3,0,0,0,0,0,0,0,3,0.428571429,0.444444444,0.166666667,0,5.75,0.821428571,4.25,0.607142857,1.5,0.214285714,0,0,3.634879839,0.519268548,1.800308969,0.257186996,7.078927865,1.011275409,3.308060412,0.472580059,3.444048027,0.492006861,1.507751444,0.215393063,0.10615315,0.015164736,0.10615315,0.015164736,0,0.071428571,0.64,1.028571429,0.42173913,0.64,1.028571429,0.21826087,0,-0.21826087,0,-2.75,-0.392857143,0.416666667,0.297333333,0,7,4.166666667,C(F)(F)(F)S(=O)(=O)[N-]S(=O)(=O)C(F)(F)F,16.79,21.13,4,0,2,0.142857143,161.411271,279.9178424,18.66118949,1,0,15,15,0,0,13,0,0,2,1,4,2,0,6,0,0,0,6,6.114285714,0.407619048,0.498442368,0,0.436137072,15.5,1.033333333,9.5,0.633333333,6,0.4,0,0,10.39189168,0.692792779,3.002691864,0.200179458,27.65992063,1.843994709,6.207106781,0.413807119,17.26802895,1.15120193,3.204414918,0.213627661,1.207106781,0.080473785,1.207106781,0.080473785,0,0.092380952,1.412380952,1.412380952,0.427659574,1.412380952,1.412380952,0.984721378,0,-0.984721378,0,-3.5,-0.233333333,0.288604181,0.425395819,0,15,3.7856,82,-17.5,368,39
,carbonate,poly(trimethylene carbonate),CCOC(=O)OC,CCOC(=O)OC,100,,TFSI,0.076923077,0.076923077,,-15,-16,,,,0,no,,,,,4.34E-09,,,2.89E-08,,1.16E-07,,4.88E-07,,1.56E-06,,4.44E-06,,,,,,,,,,,,,,3107,3052,-100,all temps,21.4,1759,-65,,,,,1.23,3.61E+12,entire range,,,,1.36,368,500.48,linear,acetonitrile,60,48,yes,,https://doi.org/10.1016/j.ssi.2013.08.014,"Sun B, Mindemark J, Edstroem K, Brandell D. Polycarbonate-based solid polymer electrolytes for Li-ion batteries. Solid State Ionics 2014;262:738-742",14.420344,12.365656,3,0,1,0.166666667,101.4746217,104.0473441,6.936489608,0,0,15,7,0,0,3,8,0,4,0,3,0,0,0,0,0,0,0,3,0.428571429,0.444444444,0.166666667,0,5.75,0.821428571,4.25,0.607142857,1.5,0.214285714,0,0,3.634879839,0.519268548,1.800308969,0.257186996,7.078927865,1.011275409,3.308060412,0.472580059,3.444048027,0.492006861,1.507751444,0.215393063,0.10615315,0.015164736,0.10615315,0.015164736,0,0.071428571,0.64,1.028571429,0.42173913,0.64,1.028571429,0.21826087,0,-0.21826087,0,-2.75,-0.392857143,0.416666667,0.297333333,0,7,4.166666667,14.420344,12.365656,3,0,1,0.166666667,101.4746217,104.0473441,6.936489608,0,0,15,7,0,0,3,8,0,4,0,3,0,0,0,0,0,0,0,3,0.428571429,0.444444444,0.166666667,0,5.75,0.821428571,4.25,0.607142857,1.5,0.214285714,0,0,3.634879839,0.519268548,1.800308969,0.257186996,7.078927865,1.011275409,3.308060412,0.472580059,3.444048027,0.492006861,1.507751444,0.215393063,0.10615315,0.015164736,0.10615315,0.015164736,0,0.071428571,0.64,1.028571429,0.42173913,0.64,1.028571429,0.21826087,0,-0.21826087,0,-2.75,-0.392857143,0.416666667,0.297333333,0,7,4.166666667,C(F)(F)(F)S(=O)(=O)[N-]S(=O)(=O)C(F)(F)F,16.79,21.13,4,0,2,0.142857143,161.411271,279.9178424,18.66118949,1,0,15,15,0,0,13,0,0,2,1,4,2,0,6,0,0,0,6,6.114285714,0.407619048,0.498442368,0,0.436137072,15.5,1.033333333,9.5,0.633333333,6,0.4,0,0,10.39189168,0.692792779,3.002691864,0.200179458,27.65992063,1.843994709,6.207106781,0.413807119,17.26802895,1.15120193,3.204414918,0.213627661,1.207106781,0.080473785,1.207106781,0.080473785,0,0.092380952,1.412380952,1.412380952,0.427659574,1.412380952,1.412380952,0.984721378,0,-0.984721378,0,-3.5,-0.233333333,0.288604181,0.425395819,0,15,3.7856,82,-15,368,40
,carbonate,poly(trimethylene carbonate),CCOC(=O)OC,CCOC(=O)OC,100,,TFSI,0.125,0.125,,-15,-16,,,,0,no,,,,,3.32E-09,,,2.18E-08,,1.28E-07,,4.12E-07,,1.77E-06,,5.26E-06,,,,,,,,,,,,,,31462,3564,-107,all temps,55,1871,-65,,,,,1.31,6.18E+13,entire range,,,,1.36,368,500.48,linear,acetonitrile,60,48,yes,,https://doi.org/10.1016/j.ssi.2013.08.014,"Sun B, Mindemark J, Edstroem K, Brandell D. Polycarbonate-based solid polymer electrolytes for Li-ion batteries. Solid State Ionics 2014;262:738-742",14.420344,12.365656,3,0,1,0.166666667,101.4746217,104.0473441,6.936489608,0,0,15,7,0,0,3,8,0,4,0,3,0,0,0,0,0,0,0,3,0.428571429,0.444444444,0.166666667,0,5.75,0.821428571,4.25,0.607142857,1.5,0.214285714,0,0,3.634879839,0.519268548,1.800308969,0.257186996,7.078927865,1.011275409,3.308060412,0.472580059,3.444048027,0.492006861,1.507751444,0.215393063,0.10615315,0.015164736,0.10615315,0.015164736,0,0.071428571,0.64,1.028571429,0.42173913,0.64,1.028571429,0.21826087,0,-0.21826087,0,-2.75,-0.392857143,0.416666667,0.297333333,0,7,4.166666667,14.420344,12.365656,3,0,1,0.166666667,101.4746217,104.0473441,6.936489608,0,0,15,7,0,0,3,8,0,4,0,3,0,0,0,0,0,0,0,3,0.428571429,0.444444444,0.166666667,0,5.75,0.821428571,4.25,0.607142857,1.5,0.214285714,0,0,3.634879839,0.519268548,1.800308969,0.257186996,7.078927865,1.011275409,3.308060412,0.472580059,3.444048027,0.492006861,1.507751444,0.215393063,0.10615315,0.015164736,0.10615315,0.015164736,0,0.071428571,0.64,1.028571429,0.42173913,0.64,1.028571429,0.21826087,0,-0.21826087,0,-2.75,-0.392857143,0.416666667,0.297333333,0,7,4.166666667,C(F)(F)(F)S(=O)(=O)[N-]S(=O)(=O)C(F)(F)F,16.79,21.13,4,0,2,0.142857143,161.411271,279.9178424,18.66118949,1,0,15,15,0,0,13,0,0,2,1,4,2,0,6,0,0,0,6,6.114285714,0.407619048,0.498442368,0,0.436137072,15.5,1.033333333,9.5,0.633333333,6,0.4,0,0,10.39189168,0.692792779,3.002691864,0.200179458,27.65992063,1.843994709,6.207106781,0.413807119,17.26802895,1.15120193,3.204414918,0.213627661,1.207106781,0.080473785,1.207106781,0.080473785,0,0.092380952,1.412380952,1.412380952,0.427659574,1.412380952,1.412380952,0.984721378,0,-0.984721378,0,-3.5,-0.233333333,0.288604181,0.425395819,0,15,3.7856,82,-15,368,41
,carbonate,poly(trimethylene carbonate),CCOC(=O)OC,CCOC(=O)OC,100,,TFSI,0.2,0.2,,-17,-16,,,,0,no,,,,,1.76E-09,,,1.15E-08,,5.75E-08,,2.38E-07,,9.05E-07,,2.80E-06,,,,,,,,,,,,,,169096,4313,-122,all temps,40.6,1945,-67,,,,,1.32,3.73E+13,entire range,,,,1.36,368,500.48,linear,acetonitrile,60,48,yes,,https://doi.org/10.1016/j.ssi.2013.08.014,"Sun B, Mindemark J, Edstroem K, Brandell D. Polycarbonate-based solid polymer electrolytes for Li-ion batteries. Solid State Ionics 2014;262:738-742",14.420344,12.365656,3,0,1,0.166666667,101.4746217,104.0473441,6.936489608,0,0,15,7,0,0,3,8,0,4,0,3,0,0,0,0,0,0,0,3,0.428571429,0.444444444,0.166666667,0,5.75,0.821428571,4.25,0.607142857,1.5,0.214285714,0,0,3.634879839,0.519268548,1.800308969,0.257186996,7.078927865,1.011275409,3.308060412,0.472580059,3.444048027,0.492006861,1.507751444,0.215393063,0.10615315,0.015164736,0.10615315,0.015164736,0,0.071428571,0.64,1.028571429,0.42173913,0.64,1.028571429,0.21826087,0,-0.21826087,0,-2.75,-0.392857143,0.416666667,0.297333333,0,7,4.166666667,14.420344,12.365656,3,0,1,0.166666667,101.4746217,104.0473441,6.936489608,0,0,15,7,0,0,3,8,0,4,0,3,0,0,0,0,0,0,0,3,0.428571429,0.444444444,0.166666667,0,5.75,0.821428571,4.25,0.607142857,1.5,0.214285714,0,0,3.634879839,0.519268548,1.800308969,0.257186996,7.078927865,1.011275409,3.308060412,0.472580059,3.444048027,0.492006861,1.507751444,0.215393063,0.10615315,0.015164736,0.10615315,0.015164736,0,0.071428571,0.64,1.028571429,0.42173913,0.64,1.028571429,0.21826087,0,-0.21826087,0,-2.75,-0.392857143,0.416666667,0.297333333,0,7,4.166666667,C(F)(F)(F)S(=O)(=O)[N-]S(=O)(=O)C(F)(F)F,16.79,21.13,4,0,2,0.142857143,161.411271,279.9178424,18.66118949,1,0,15,15,0,0,13,0,0,2,1,4,2,0,6,0,0,0,6,6.114285714,0.407619048,0.498442368,0,0.436137072,15.5,1.033333333,9.5,0.633333333,6,0.4,0,0,10.39189168,0.692792779,3.002691864,0.200179458,27.65992063,1.843994709,6.207106781,0.413807119,17.26802895,1.15120193,3.204414918,0.213627661,1.207106781,0.080473785,1.207106781,0.080473785,0,0.092380952,1.412380952,1.412380952,0.427659574,1.412380952,1.412380952,0.984721378,0,-0.984721378,0,-3.5,-0.233333333,0.288604181,0.425395819,0,15,3.7856,82,-17,368,42
,carbonate,poly(trimethylene carbonate),CCOC(=O)OC,CCOC(=O)OC,100,,TFSI,0.333333333,0.333333333,,-11,-16,,,,0,no,,,,,6.82E-10,,,5.01E-09,,2.91E-08,,1.31E-07,,4.58E-07,,1.82E-06,,,,,,,,,,,,,,249000,4423,-120,all temps,21.3,1846,-61,,,,,1.397,3.32E+14,entire range,,,,1.36,368,500.48,linear,acetonitrile,60,48,yes,,https://doi.org/10.1016/j.ssi.2013.08.014,"Sun B, Mindemark J, Edstroem K, Brandell D. Polycarbonate-based solid polymer electrolytes for Li-ion batteries. Solid State Ionics 2014;262:738-742",14.420344,12.365656,3,0,1,0.166666667,101.4746217,104.0473441,6.936489608,0,0,15,7,0,0,3,8,0,4,0,3,0,0,0,0,0,0,0,3,0.428571429,0.444444444,0.166666667,0,5.75,0.821428571,4.25,0.607142857,1.5,0.214285714,0,0,3.634879839,0.519268548,1.800308969,0.257186996,7.078927865,1.011275409,3.308060412,0.472580059,3.444048027,0.492006861,1.507751444,0.215393063,0.10615315,0.015164736,0.10615315,0.015164736,0,0.071428571,0.64,1.028571429,0.42173913,0.64,1.028571429,0.21826087,0,-0.21826087,0,-2.75,-0.392857143,0.416666667,0.297333333,0,7,4.166666667,14.420344,12.365656,3,0,1,0.166666667,101.4746217,104.0473441,6.936489608,0,0,15,7,0,0,3,8,0,4,0,3,0,0,0,0,0,0,0,3,0.428571429,0.444444444,0.166666667,0,5.75,0.821428571,4.25,0.607142857,1.5,0.214285714,0,0,3.634879839,0.519268548,1.800308969,0.257186996,7.078927865,1.011275409,3.308060412,0.472580059,3.444048027,0.492006861,1.507751444,0.215393063,0.10615315,0.015164736,0.10615315,0.015164736,0,0.071428571,0.64,1.028571429,0.42173913,0.64,1.028571429,0.21826087,0,-0.21826087,0,-2.75,-0.392857143,0.416666667,0.297333333,0,7,4.166666667,C(F)(F)(F)S(=O)(=O)[N-]S(=O)(=O)C(F)(F)F,16.79,21.13,4,0,2,0.142857143,161.411271,279.9178424,18.66118949,1,0,15,15,0,0,13,0,0,2,1,4,2,0,6,0,0,0,6,6.114285714,0.407619048,0.498442368,0,0.436137072,15.5,1.033333333,9.5,0.633333333,6,0.4,0,0,10.39189168,0.692792779,3.002691864,0.200179458,27.65992063,1.843994709,6.207106781,0.413807119,17.26802895,1.15120193,3.204414918,0.213627661,1.207106781,0.080473785,1.207106781,0.080473785,0,0.092380952,1.412380952,1.412380952,0.427659574,1.412380952,1.412380952,0.984721378,0,-0.984721378,0,-3.5,-0.233333333,0.288604181,0.425395819,0,15,3.7856,82,-11,368,43
,carbonate,poly(trimethylene carbonate),CCOC(=O)OC,CCOC(=O)OC,100,,TFSI,0.5,0.5,,11,-16,,,,0,no,,,,,1.37E-10,,,1.34E-09,,1.04E-08,,4.89E-08,,1.97E-07,,7.59E-07,,,,,,,,,,,,,,1369,2884,-81.5,all temps,0.7,1262,-39,,,,,1.53,1.32E+16,entire range,,,,1.36,368,500.48,linear,acetonitrile,60,48,yes,,https://doi.org/10.1016/j.ssi.2013.08.014,"Sun B, Mindemark J, Edstroem K, Brandell D. Polycarbonate-based solid polymer electrolytes for Li-ion batteries. Solid State Ionics 2014;262:738-742",14.420344,12.365656,3,0,1,0.166666667,101.4746217,104.0473441,6.936489608,0,0,15,7,0,0,3,8,0,4,0,3,0,0,0,0,0,0,0,3,0.428571429,0.444444444,0.166666667,0,5.75,0.821428571,4.25,0.607142857,1.5,0.214285714,0,0,3.634879839,0.519268548,1.800308969,0.257186996,7.078927865,1.011275409,3.308060412,0.472580059,3.444048027,0.492006861,1.507751444,0.215393063,0.10615315,0.015164736,0.10615315,0.015164736,0,0.071428571,0.64,1.028571429,0.42173913,0.64,1.028571429,0.21826087,0,-0.21826087,0,-2.75,-0.392857143,0.416666667,0.297333333,0,7,4.166666667,14.420344,12.365656,3,0,1,0.166666667,101.4746217,104.0473441,6.936489608,0,0,15,7,0,0,3,8,0,4,0,3,0,0,0,0,0,0,0,3,0.428571429,0.444444444,0.166666667,0,5.75,0.821428571,4.25,0.607142857,1.5,0.214285714,0,0,3.634879839,0.519268548,1.800308969,0.257186996,7.078927865,1.011275409,3.308060412,0.472580059,3.444048027,0.492006861,1.507751444,0.215393063,0.10615315,0.015164736,0.10615315,0.015164736,0,0.071428571,0.64,1.028571429,0.42173913,0.64,1.028571429,0.21826087,0,-0.21826087,0,-2.75,-0.392857143,0.416666667,0.297333333,0,7,4.166666667,C(F)(F)(F)S(=O)(=O)[N-]S(=O)(=O)C(F)(F)F,16.79,21.13,4,0,2,0.142857143,161.411271,279.9178424,18.66118949,1,0,15,15,0,0,13,0,0,2,1,4,2,0,6,0,0,0,6,6.114285714,0.407619048,0.498442368,0,0.436137072,15.5,1.033333333,9.5,0.633333333,6,0.4,0,0,10.39189168,0.692792779,3.002691864,0.200179458,27.65992063,1.843994709,6.207106781,0.413807119,17.26802895,1.15120193,3.204414918,0.213627661,1.207106781,0.080473785,1.207106781,0.080473785,0,0.092380952,1.412380952,1.412380952,0.427659574,1.412380952,1.412380952,0.984721378,0,-0.984721378,0,-3.5,-0.233333333,0.288604181,0.425395819,0,15,3.7856,82,11,368,44
,carbonate,polyethylene carbonate,COC(=O)OC,COC(=O)OC,100,,TFSI,0.2,0.2,,34,22,,,,0,no,1.19E-05,,4.82E-05,,,,,,8.17E-05,,,,0.00018537,,,,,,,,,,,,,0.7988,20,,,0.1,476,-76,"all temps, T-Tg fit from 0 upwards",0.0045,52,-16,,,,,0.35,32.6,entire range,,,,,,50,linear,dimethylcarbonate,80,24,yes,,https://doi.org/10.1016/j.ssi.2014.09.011,"Okumura T, Nishimura S. Lithium ion conductive properties of aliphatic polycarbonate. Solid State Ionics 2014;267:68-73",11.416758,10.359242,3,0,0,0,84.17863653,90.03169405,7.502641171,0,0,12,6,0,0,3,6,0,3,0,3,0,0,0,0,0,0,0,2.5,0.416666667,0.533333333,0.2,0,5.25,0.875,3.75,0.625,1.5,0.25,0,0,2.478088318,0.41301472,1.254611219,0.20910187,5.73058865,0.955098108,2.808060412,0.468010069,3.252500332,0.542083389,1.553449193,0.258908199,0.10615315,0.017692192,0.10615315,0.017692192,0,0.083333333,0.691666667,1.083333333,0.42,0.691666667,1.083333333,0.271666667,0,-0.271666667,0,-2.25,-0.375,0.384615385,0.329384615,0,6,3.2,11.416758,10.359242,3,0,0,0,84.17863653,90.03169405,7.502641171,0,0,12,6,0,0,3,6,0,3,0,3,0,0,0,0,0,0,0,2.5,0.416666667,0.533333333,0.2,0,5.25,0.875,3.75,0.625,1.5,0.25,0,0,2.478088318,0.41301472,1.254611219,0.20910187,5.73058865,0.955098108,2.808060412,0.468010069,3.252500332,0.542083389,1.553449193,0.258908199,0.10615315,0.017692192,0.10615315,0.017692192,0,0.083333333,0.691666667,1.083333333,0.42,0.691666667,1.083333333,0.271666667,0,-0.271666667,0,-2.25,-0.375,0.384615385,0.329384615,0,6,3.2,C(F)(F)(F)S(=O)(=O)[N-]S(=O)(=O)C(F)(F)F,16.79,21.13,4,0,2,0.142857143,161.411271,279.9178424,18.66118949,1,0,15,15,0,0,13,0,0,2,1,4,2,0,6,0,0,0,6,6.114285714,0.407619048,0.498442368,0,0.436137072,15.5,1.033333333,9.5,0.633333333,6,0.4,0,0,10.39189168,0.692792779,3.002691864,0.200179458,27.65992063,1.843994709,6.207106781,0.413807119,17.26802895,1.15120193,3.204414918,0.213627661,1.207106781,0.080473785,1.207106781,0.080473785,0,0.092380952,1.412380952,1.412380952,0.427659574,1.412380952,1.412380952,0.984721378,0,-0.984721378,0,-3.5,-0.233333333,0.288604181,0.425395819,0,15,3.7856,90,34,50,45
,carbonate,polyethylene carbonate,COC(=O)OC,COC(=O)OC,100,,TFSI,0.4,0.4,,31,22,,,,0,no,1.19E-05,,6.81E-05,,,,,,0.00011533,,,,0.00018537,,,,,,,,,,,,,0.3488,20,,,0.089,415.6,-70,"all temps, T-Tg fit from 0 upwards",0.007,68.8,-19,,,,,0.44,1354,entire range,,,,,,50,linear,dimethylcarbonate,80,24,yes,,https://doi.org/10.1016/j.ssi.2014.09.011,"Okumura T, Nishimura S. Lithium ion conductive properties of aliphatic polycarbonate. Solid State Ionics 2014;267:68-73",11.416758,10.359242,3,0,0,0,84.17863653,90.03169405,7.502641171,0,0,12,6,0,0,3,6,0,3,0,3,0,0,0,0,0,0,0,2.5,0.416666667,0.533333333,0.2,0,5.25,0.875,3.75,0.625,1.5,0.25,0,0,2.478088318,0.41301472,1.254611219,0.20910187,5.73058865,0.955098108,2.808060412,0.468010069,3.252500332,0.542083389,1.553449193,0.258908199,0.10615315,0.017692192,0.10615315,0.017692192,0,0.083333333,0.691666667,1.083333333,0.42,0.691666667,1.083333333,0.271666667,0,-0.271666667,0,-2.25,-0.375,0.384615385,0.329384615,0,6,3.2,11.416758,10.359242,3,0,0,0,84.17863653,90.03169405,7.502641171,0,0,12,6,0,0,3,6,0,3,0,3,0,0,0,0,0,0,0,2.5,0.416666667,0.533333333,0.2,0,5.25,0.875,3.75,0.625,1.5,0.25,0,0,2.478088318,0.41301472,1.254611219,0.20910187,5.73058865,0.955098108,2.808060412,0.468010069,3.252500332,0.542083389,1.553449193,0.258908199,0.10615315,0.017692192,0.10615315,0.017692192,0,0.083333333,0.691666667,1.083333333,0.42,0.691666667,1.083333333,0.271666667,0,-0.271666667,0,-2.25,-0.375,0.384615385,0.329384615,0,6,3.2,C(F)(F)(F)S(=O)(=O)[N-]S(=O)(=O)C(F)(F)F,16.79,21.13,4,0,2,0.142857143,161.411271,279.9178424,18.66118949,1,0,15,15,0,0,13,0,0,2,1,4,2,0,6,0,0,0,6,6.114285714,0.407619048,0.498442368,0,0.436137072,15.5,1.033333333,9.5,0.633333333,6,0.4,0,0,10.39189168,0.692792779,3.002691864,0.200179458,27.65992063,1.843994709,6.207106781,0.413807119,17.26802895,1.15120193,3.204414918,0.213627661,1.207106781,0.080473785,1.207106781,0.080473785,0,0.092380952,1.412380952,1.412380952,0.427659574,1.412380952,1.412380952,0.984721378,0,-0.984721378,0,-3.5,-0.233333333,0.288604181,0.425395819,0,15,3.7856,90,31,50,46
,carbonate,polyethylene carbonate,COC(=O)OC,COC(=O)OC,100,,TFSI,0.6,0.6,,29,22,,,,0,no,1.94E-05,,0.00012871,,,,,,0.0002769,,,,0.00076693,,,,,,,,,,,,,0.0792,20,,,1.3,624,-75.5,"all temps, T-Tg fit from 0 upwards",0.032,99,-21,,,,,0.58,748396,entire range,,,,,,50,linear,dimethylcarbonate,80,24,yes,,https://doi.org/10.1016/j.ssi.2014.09.011,"Okumura T, Nishimura S. Lithium ion conductive properties of aliphatic polycarbonate. Solid State Ionics 2014;267:68-73",11.416758,10.359242,3,0,0,0,84.17863653,90.03169405,7.502641171,0,0,12,6,0,0,3,6,0,3,0,3,0,0,0,0,0,0,0,2.5,0.416666667,0.533333333,0.2,0,5.25,0.875,3.75,0.625,1.5,0.25,0,0,2.478088318,0.41301472,1.254611219,0.20910187,5.73058865,0.955098108,2.808060412,0.468010069,3.252500332,0.542083389,1.553449193,0.258908199,0.10615315,0.017692192,0.10615315,0.017692192,0,0.083333333,0.691666667,1.083333333,0.42,0.691666667,1.083333333,0.271666667,0,-0.271666667,0,-2.25,-0.375,0.384615385,0.329384615,0,6,3.2,11.416758,10.359242,3,0,0,0,84.17863653,90.03169405,7.502641171,0,0,12,6,0,0,3,6,0,3,0,3,0,0,0,0,0,0,0,2.5,0.416666667,0.533333333,0.2,0,5.25,0.875,3.75,0.625,1.5,0.25,0,0,2.478088318,0.41301472,1.254611219,0.20910187,5.73058865,0.955098108,2.808060412,0.468010069,3.252500332,0.542083389,1.553449193,0.258908199,0.10615315,0.017692192,0.10615315,0.017692192,0,0.083333333,0.691666667,1.083333333,0.42,0.691666667,1.083333333,0.271666667,0,-0.271666667,0,-2.25,-0.375,0.384615385,0.329384615,0,6,3.2,C(F)(F)(F)S(=O)(=O)[N-]S(=O)(=O)C(F)(F)F,16.79,21.13,4,0,2,0.142857143,161.411271,279.9178424,18.66118949,1,0,15,15,0,0,13,0,0,2,1,4,2,0,6,0,0,0,6,6.114285714,0.407619048,0.498442368,0,0.436137072,15.5,1.033333333,9.5,0.633333333,6,0.4,0,0,10.39189168,0.692792779,3.002691864,0.200179458,27.65992063,1.843994709,6.207106781,0.413807119,17.26802895,1.15120193,3.204414918,0.213627661,1.207106781,0.080473785,1.207106781,0.080473785,0,0.092380952,1.412380952,1.412380952,0.427659574,1.412380952,1.412380952,0.984721378,0,-0.984721378,0,-3.5,-0.233333333,0.288604181,0.425395819,0,15,3.7856,90,29,50,47
,carbonate,polyethylene carbonate,COC(=O)OC,COC(=O)OC,100,,TFSI,0.8,0.8,,25,22,,,,0,no,0.00013097,,0.00047256,,,,,,0.0012572,,,,0.0017462,,,,,,,,,,,,,0.0189,20,,,1.2,487,-77.5,"all temps, T-Tg fit from 0 upwards",0.088,95,-25,,,,,0.43,8404,entire range,,,,,,50,linear,dimethylcarbonate,80,24,yes,,https://doi.org/10.1016/j.ssi.2014.09.011,"Okumura T, Nishimura S. Lithium ion conductive properties of aliphatic polycarbonate. Solid State Ionics 2014;267:68-73",11.416758,10.359242,3,0,0,0,84.17863653,90.03169405,7.502641171,0,0,12,6,0,0,3,6,0,3,0,3,0,0,0,0,0,0,0,2.5,0.416666667,0.533333333,0.2,0,5.25,0.875,3.75,0.625,1.5,0.25,0,0,2.478088318,0.41301472,1.254611219,0.20910187,5.73058865,0.955098108,2.808060412,0.468010069,3.252500332,0.542083389,1.553449193,0.258908199,0.10615315,0.017692192,0.10615315,0.017692192,0,0.083333333,0.691666667,1.083333333,0.42,0.691666667,1.083333333,0.271666667,0,-0.271666667,0,-2.25,-0.375,0.384615385,0.329384615,0,6,3.2,11.416758,10.359242,3,0,0,0,84.17863653,90.03169405,7.502641171,0,0,12,6,0,0,3,6,0,3,0,3,0,0,0,0,0,0,0,2.5,0.416666667,0.533333333,0.2,0,5.25,0.875,3.75,0.625,1.5,0.25,0,0,2.478088318,0.41301472,1.254611219,0.20910187,5.73058865,0.955098108,2.808060412,0.468010069,3.252500332,0.542083389,1.553449193,0.258908199,0.10615315,0.017692192,0.10615315,0.017692192,0,0.083333333,0.691666667,1.083333333,0.42,0.691666667,1.083333333,0.271666667,0,-0.271666667,0,-2.25,-0.375,0.384615385,0.329384615,0,6,3.2,C(F)(F)(F)S(=O)(=O)[N-]S(=O)(=O)C(F)(F)F,16.79,21.13,4,0,2,0.142857143,161.411271,279.9178424,18.66118949,1,0,15,15,0,0,13,0,0,2,1,4,2,0,6,0,0,0,6,6.114285714,0.407619048,0.498442368,0,0.436137072,15.5,1.033333333,9.5,0.633333333,6,0.4,0,0,10.39189168,0.692792779,3.002691864,0.200179458,27.65992063,1.843994709,6.207106781,0.413807119,17.26802895,1.15120193,3.204414918,0.213627661,1.207106781,0.080473785,1.207106781,0.080473785,0,0.092380952,1.412380952,1.412380952,0.427659574,1.412380952,1.412380952,0.984721378,0,-0.984721378,0,-3.5,-0.233333333,0.288604181,0.425395819,0,15,3.7856,90,25,50,48
,"acrylonitrile, acrylate",poly(acrylonitrile-co-butylacrylate),CC(C#N),CC(C(=O)OCCCC),67,1,TFSI,1.2,1.2,,-22,43,,,,0,no,,,2.23E-07,,,,1.41E-06,,3.48E-06,,1.01E-05,,2.29E-05,,4.43E-05,,,,,,,,0.67,65,"Bruce-vincent method, also have .48 at 85",,,,,0.745,785,-45,all temps,14.3,1378,-72,,,,,0.89,770000000,entire range,,,,1.7,65,110.5,linear,acetonitrile,27,140,yes,"First 50 h at 20 Torr,  then 140h 1e-3 Torr",https://doi.org/10.1021/jp049195d,"Florjanczyk Z, Zygadlo-Monikowska E, Wieczorek W, Ryszawy A, Tomaszewska A, Fredman K, et al. Polymer-in-salt electrolytes based on acrylonitrile/butyl acrylate copolymers and lithium salts. J Phys Chem B 2004;108:14907-14914.",9.443965,5.586035,1,0,0,0,66.16825732,55.04219916,6.115799907,0,0,9,4,0,0,1,5,0,3,1,0,0,0,0,0,0,0,0,1.9,0.475,0.473684211,0,0,4.75,1.1875,1.75,0.4375,3,0.75,0,0,1.457499663,0.364374916,1.061664813,0.265416203,2.954653677,0.738663419,1.914213562,0.478553391,1.497154014,0.374288504,0.852548749,0.213137187,2.22E-16,5.55E-17,2.22E-16,5.55E-17,0,0.025,0.522222222,0.8,0.414285714,0.522222222,0.8,0.107936508,0,-0.107936508,0,1.25,0.3125,0.59375,0.12025,0,4,3,22.629102,16.648898,2,0,4,0.5,144.5723505,130.0993797,5.656494769,0,0,23,9,0,0,2,14,0,7,0,2,0,0,0,0,0,0,0,4.166666667,0.462962963,0.32,0.12,0,6.25,0.694444444,4.75,0.527777778,1.5,0.166666667,0,0,6.972932155,0.774770239,3.250483552,0.361164839,9.92230707,1.102478563,4.308060412,0.478673379,2.949374915,0.327708324,1.057576861,0.11750854,0.10615315,0.011794794,0.10615315,0.011794794,0,0.037037037,0.523188406,0.87037037,0.424137931,0.523188406,0.87037037,0.099050475,0,-0.099050475,0,-3.25,-0.361111111,0.531914894,0.182085106,0,9,6.125,C(F)(F)(F)S(=O)(=O)[N-]S(=O)(=O)C(F)(F)F,16.79,21.13,4,0,2,0.142857143,161.411271,279.9178424,18.66118949,1,0,15,15,0,0,13,0,0,2,1,4,2,0,6,0,0,0,6,6.114285714,0.407619048,0.498442368,0,0.436137072,15.5,1.033333333,9.5,0.633333333,6,0.4,0,0,10.39189168,0.692792779,3.002691864,0.200179458,27.65992063,1.843994709,6.207106781,0.413807119,17.26802895,1.15120193,3.204414918,0.213627661,1.207106781,0.080473785,1.207106781,0.080473785,0,0.092380952,1.412380952,1.412380952,0.427659574,1.412380952,1.412380952,0.984721378,0,-0.984721378,0,-3.5,-0.233333333,0.288604181,0.425395819,0,15,3.7856,82,-22,65,49
,acrylate,poly(methyl methacrylate),CC(C)(C(=O)OC),CC(C)(C(=O)OC),100,1,TFSI,1.2,1.2,,-40,105,,,,0,no,,,1.03E-06,,,,2.73E-06,,8.26E-06,,1.73E-05,,3.22E-05,,,,,,,,,,,,,,,,,6.1,1320,-83,all temps,11.4,1475,-90,,,,,0.74,5300000,entire range,,,,,,,linear,acetonitrile,27,140,yes,First 50 h at 20 Torr,https://doi.org/10.1021/jp049195d,"Florjanczyk Z, Zygadlo-Monikowska E, Wieczorek W, Ryszawy A, Tomaszewska A, Fredman K, et al. Polymer-in-salt electrolytes based on acrylonitrile/butyl acrylate copolymers and lithium salts. J Phys Chem B 2004;108:14907-14914.",16.62193,12.63607,2,0,1,0.166666667,109.98038,102.0680796,6.00400468,0,0,17,7,0,0,2,10,0,5,0,2,0,0,0,0,0,0,0,3.166666667,0.452380952,0.578947368,0.315789474,0,5.25,0.75,3.75,0.535714286,1.5,0.214285714,0,0,4.692664394,0.670380628,2.081471363,0.297353052,7.556971897,1.079567414,3.180739213,0.454391316,2.864307503,0.409186786,1.09926785,0.157038264,0.23347435,0.033353479,0.23347435,0.033353479,0,0.047619048,0.554901961,0.919047619,0.42173913,0.554901961,0.919047619,0.13316283,0,-0.13316283,0,-2.25,-0.321428571,0.492227979,0.221772021,0,7,3.06122449,16.62193,12.63607,2,0,1,0.166666667,109.98038,102.0680796,6.00400468,0,0,17,7,0,0,2,10,0,5,0,2,0,0,0,0,0,0,0,3.166666667,0.452380952,0.578947368,0.315789474,0,5.25,0.75,3.75,0.535714286,1.5,0.214285714,0,0,4.692664394,0.670380628,2.081471363,0.297353052,7.556971897,1.079567414,3.180739213,0.454391316,2.864307503,0.409186786,1.09926785,0.157038264,0.23347435,0.033353479,0.23347435,0.033353479,0,0.047619048,0.554901961,0.919047619,0.42173913,0.554901961,0.919047619,0.13316283,0,-0.13316283,0,-2.25,-0.321428571,0.492227979,0.221772021,0,7,3.06122449,C(F)(F)(F)S(=O)(=O)[N-]S(=O)(=O)C(F)(F)F,16.79,21.13,4,0,2,0.142857143,161.411271,279.9178424,18.66118949,1,0,15,15,0,0,13,0,0,2,1,4,2,0,6,0,0,0,6,6.114285714,0.407619048,0.498442368,0,0.436137072,15.5,1.033333333,9.5,0.633333333,6,0.4,0,0,10.39189168,0.692792779,3.002691864,0.200179458,27.65992063,1.843994709,6.207106781,0.413807119,17.26802895,1.15120193,3.204414918,0.213627661,1.207106781,0.080473785,1.207106781,0.080473785,0,0.092380952,1.412380952,1.412380952,0.427659574,1.412380952,1.412380952,0.984721378,0,-0.984721378,0,-3.5,-0.233333333,0.288604181,0.425395819,0,15,3.7856,82,-40,,50
,acrylate,poly(butyl acrylate),CC(C(=O)OCCCC),CC(C(=O)OCCCC),100,1,TFSI,1.2,1.2,,-73,-55,,,,0,no,,,5.86E-07,,,,1.73E-06,,4.72E-06,,1.16E-05,,2.53E-05,,5.43E-05,,,,,,,,,,,,,,,16215,3822,-160,all temps,509,2543,-123,,,,,0.78,19000000,entire range,,,,,,,linear,acetonitrile,27,140,yes,"First 50 h at 20 Torr, also mixed in chloroform",https://doi.org/10.1021/jp049195d,"Florjanczyk Z, Zygadlo-Monikowska E, Wieczorek W, Ryszawy A, Tomaszewska A, Fredman K, et al. Polymer-in-salt electrolytes based on acrylonitrile/butyl acrylate copolymers and lithium salts. J Phys Chem B 2004;108:14907-14914.",22.629102,16.648898,2,0,4,0.5,144.5723505,130.0993797,5.656494769,0,0,23,9,0,0,2,14,0,7,0,2,0,0,0,0,0,0,0,4.166666667,0.462962963,0.32,0.12,0,6.25,0.694444444,4.75,0.527777778,1.5,0.166666667,0,0,6.972932155,0.774770239,3.250483552,0.361164839,9.92230707,1.102478563,4.308060412,0.478673379,2.949374915,0.327708324,1.057576861,0.11750854,0.10615315,0.011794794,0.10615315,0.011794794,0,0.037037037,0.523188406,0.87037037,0.424137931,0.523188406,0.87037037,0.099050475,0,-0.099050475,0,-3.25,-0.361111111,0.531914894,0.182085106,0,9,6.125,22.629102,16.648898,2,0,4,0.5,144.5723505,130.0993797,5.656494769,0,0,23,9,0,0,2,14,0,7,0,2,0,0,0,0,0,0,0,4.166666667,0.462962963,0.32,0.12,0,6.25,0.694444444,4.75,0.527777778,1.5,0.166666667,0,0,6.972932155,0.774770239,3.250483552,0.361164839,9.92230707,1.102478563,4.308060412,0.478673379,2.949374915,0.327708324,1.057576861,0.11750854,0.10615315,0.011794794,0.10615315,0.011794794,0,0.037037037,0.523188406,0.87037037,0.424137931,0.523188406,0.87037037,0.099050475,0,-0.099050475,0,-3.25,-0.361111111,0.531914894,0.182085106,0,9,6.125,C(F)(F)(F)S(=O)(=O)[N-]S(=O)(=O)C(F)(F)F,16.79,21.13,4,0,2,0.142857143,161.411271,279.9178424,18.66118949,1,0,15,15,0,0,13,0,0,2,1,4,2,0,6,0,0,0,6,6.114285714,0.407619048,0.498442368,0,0.436137072,15.5,1.033333333,9.5,0.633333333,6,0.4,0,0,10.39189168,0.692792779,3.002691864,0.200179458,27.65992063,1.843994709,6.207106781,0.413807119,17.26802895,1.15120193,3.204414918,0.213627661,1.207106781,0.080473785,1.207106781,0.080473785,0,0.092380952,1.412380952,1.412380952,0.427659574,1.412380952,1.412380952,0.984721378,0,-0.984721378,0,-3.5,-0.233333333,0.288604181,0.425395819,0,15,3.7856,82,-73,,51
,carbonate,poly(vinylene carbonate),C1C(OC(=O)O1)C2C(OC(=O)O2),C1C(OC(=O)O1)C2C(OC(=O)O2),100,,CF3SO3,0.05,0.05,,,,,,,,na,,,,,,,,,,,1.41E-07,,4.15E-07,,7.21E-07,1.08E-06,1.16E-06,,1.09E-06,7.65E-07,,,,,,,,,,0.009,686,-35,"fit between 45 and 80, cond decreased above that",,,,,,,,0.7,14000,only fit 45 to 80C,,,,,,,linear,none,none,none,none,Synthesis with salt and without solvent,https://doi.org/10.1016/0167-2738(87)90175-5,"Kaplan ML, Rietman EA, Cava RJ, Holt LK, Chandross EA. Crown ether enhancement of ionic conductivity in a polymer-salt system. Solid State Ionics 1987;25:37-40.",18.832758,14.699242,6,0,1,0.076923077,135.0878962,174.0164379,9.667579884,0,0,18,12,0,0,6,6,0,6,0,6,0,0,0,0,0,0,0,5,0.416666667,0.133333333,0.4,0,12,1,9,0.75,3,0.25,0,0,7.18979909,0.599149924,3.031696834,0.252641403,14.81550369,1.234625308,5.754020195,0.479501683,7.625704605,0.635475384,2.722323361,0.22686028,0.160193367,0.013349447,0.332193367,0.027682781,0,0.083333333,0.822222222,1.083333333,0.441176471,0.822222222,1.083333333,0.381045752,0,-0.381045752,0,-6,-0.5,0.384615385,0.329384615,0,8.591715976,3.395061728,18.832758,14.699242,6,0,1,0.076923077,135.0878962,174.0164379,9.667579884,0,0,18,12,0,0,6,6,0,6,0,6,0,0,0,0,0,0,0,5,0.416666667,0.133333333,0.4,0,12,1,9,0.75,3,0.25,0,0,7.18979909,0.599149924,3.031696834,0.252641403,14.81550369,1.234625308,5.754020195,0.479501683,7.625704605,0.635475384,2.722323361,0.22686028,0.160193367,0.013349447,0.332193367,0.027682781,0,0.083333333,0.822222222,1.083333333,0.441176471,0.822222222,1.083333333,0.381045752,0,-0.381045752,0,-6,-0.5,0.384615385,0.329384615,0,8.591715976,3.395061728,C(F)(F)(F)S(=O)(=O)[O-],8.647,10.863,3,0,0,0,87.61659689,148.9525731,18.61907164,1,0,8,8,0,0,7,0,0,1,0,3,1,0,3,0,0,0,3,3.19047619,0.398809524,0.582089552,0,0.417910448,8,1,5,0.625,3,0.375,0,0,3.946142885,0.493267861,1.498723936,0.187340492,10.75,1.34375,3.25,0.40625,6.803857115,0.850482139,1.751276064,0.218909508,0.664213562,0.083026695,0.664213562,0.083026695,0,0.101190476,1.438690476,1.438690476,0.423076923,1.438690476,1.438690476,1.015613553,0,-1.015613553,0,-2,-0.25,0.277203144,0.436796856,0,8,1.75,-273.15,,,52
,carbonate,poly carbosilane carbonate,C[Si](C)(CCC1COC(=O)O1)CC,C[Si](C)(CCC1COC(=O)O1)CC,100,1,TFSI,,0.1,,-20,-15,,,,0,no,,,,,1.34E-08,,2.90E-08,,1.26E-07,,4.13E-07,,1.13E-06,,2.78E-06,,6.02E-06,,,,,,,,,,,,,13.9,1862,-79,all temps,4.9,1607,-70,,,,,1.01,1950000000,entire range,,,,1.3,17.3,22.49,linear,acetone,27,48,yes,,https://doi.org/10.1021/acs.macromol.6b01516,"Matsumoto K, Kakehashi M, Ouchi H, Yuasa M, Endo T. Synthesis and properties of polycarbosilanes having 5-membered cyclic carbonate groups as solid polymer electrolytes. Macromolecules 2016;49:9441-9448.",34.968274,37.837726,3,0,4,0.307692308,211.106934,202.102521,6.51943616,0,0,31,13,0,0,4,18,0,9,0,3,0,0,0,0,0,0,0,6.75,0.519230769,0.271604938,0.148148148,0.185185185,10.25,0.788461538,8.75,0.673076923,1.5,0.115384615,0,0,12.59716239,0.969012492,4.701214009,0.361631847,17.70377967,1.361829205,6.032805284,0.464061945,5.106617273,0.392816713,1.331591275,0.102430098,0.381408278,0.029339098,0.467408278,0.035954483,0.019230769,0,0.517741935,0.819230769,0.433333333,0.517741935,0.819230769,0.084408602,0,-0.084408602,0,-7.25,-0.557692308,0.633802817,0.080197183,0,11.07692308,4.481481481,34.968274,37.837726,3,0,4,0.307692308,211.106934,202.102521,6.51943616,0,0,31,13,0,0,4,18,0,9,0,3,0,0,0,0,0,0,0,6.75,0.519230769,0.271604938,0.148148148,0.185185185,10.25,0.788461538,8.75,0.673076923,1.5,0.115384615,0,0,12.59716239,0.969012492,4.701214009,0.361631847,17.70377967,1.361829205,6.032805284,0.464061945,5.106617273,0.392816713,1.331591275,0.102430098,0.381408278,0.029339098,0.467408278,0.035954483,0.019230769,0,0.517741935,0.819230769,0.433333333,0.517741935,0.819230769,0.084408602,0,-0.084408602,0,-7.25,-0.557692308,0.633802817,0.080197183,0,11.07692308,4.481481481,C(F)(F)(F)S(=O)(=O)[N-]S(=O)(=O)C(F)(F)F,16.79,21.13,4,0,2,0.142857143,161.411271,279.9178424,18.66118949,1,0,15,15,0,0,13,0,0,2,1,4,2,0,6,0,0,0,6,6.114285714,0.407619048,0.498442368,0,0.436137072,15.5,1.033333333,9.5,0.633333333,6,0.4,0,0,10.39189168,0.692792779,3.002691864,0.200179458,27.65992063,1.843994709,6.207106781,0.413807119,17.26802895,1.15120193,3.204414918,0.213627661,1.207106781,0.080473785,1.207106781,0.080473785,0,0.092380952,1.412380952,1.412380952,0.427659574,1.412380952,1.412380952,0.984721378,0,-0.984721378,0,-3.5,-0.233333333,0.288604181,0.425395819,0,15,3.7856,56,-20,17.3,53
,carbonate,poly carbosilane carbonate,C[Si](C)(CCC1COC(=O)O1)CC,C[Si](C)(CCC1COC(=O)O1)CC,100,1,TFSI,,0.25,,-20,-15,,,,0,no,,,,,5.12E-08,,1.11E-07,,4.70E-07,,1.58E-06,,4.20E-06,,1.03E-05,,2.08E-05,,,,,,,,,,,,,19.3,1637,-72,all temps,15.7,1588,-70,,,,,0.998,4600000000,entire range,,,,1.3,17.3,22.49,linear,acetone,27,48,yes,,https://doi.org/10.1021/acs.macromol.6b01516,"Matsumoto K, Kakehashi M, Ouchi H, Yuasa M, Endo T. Synthesis and properties of polycarbosilanes having 5-membered cyclic carbonate groups as solid polymer electrolytes. Macromolecules 2016;49:9441-9448.",34.968274,37.837726,3,0,4,0.307692308,211.106934,202.102521,6.51943616,0,0,31,13,0,0,4,18,0,9,0,3,0,0,0,0,0,0,0,6.75,0.519230769,0.271604938,0.148148148,0.185185185,10.25,0.788461538,8.75,0.673076923,1.5,0.115384615,0,0,12.59716239,0.969012492,4.701214009,0.361631847,17.70377967,1.361829205,6.032805284,0.464061945,5.106617273,0.392816713,1.331591275,0.102430098,0.381408278,0.029339098,0.467408278,0.035954483,0.019230769,0,0.517741935,0.819230769,0.433333333,0.517741935,0.819230769,0.084408602,0,-0.084408602,0,-7.25,-0.557692308,0.633802817,0.080197183,0,11.07692308,4.481481481,34.968274,37.837726,3,0,4,0.307692308,211.106934,202.102521,6.51943616,0,0,31,13,0,0,4,18,0,9,0,3,0,0,0,0,0,0,0,6.75,0.519230769,0.271604938,0.148148148,0.185185185,10.25,0.788461538,8.75,0.673076923,1.5,0.115384615,0,0,12.59716239,0.969012492,4.701214009,0.361631847,17.70377967,1.361829205,6.032805284,0.464061945,5.106617273,0.392816713,1.331591275,0.102430098,0.381408278,0.029339098,0.467408278,0.035954483,0.019230769,0,0.517741935,0.819230769,0.433333333,0.517741935,0.819230769,0.084408602,0,-0.084408602,0,-7.25,-0.557692308,0.633802817,0.080197183,0,11.07692308,4.481481481,C(F)(F)(F)S(=O)(=O)[N-]S(=O)(=O)C(F)(F)F,16.79,21.13,4,0,2,0.142857143,161.411271,279.9178424,18.66118949,1,0,15,15,0,0,13,0,0,2,1,4,2,0,6,0,0,0,6,6.114285714,0.407619048,0.498442368,0,0.436137072,15.5,1.033333333,9.5,0.633333333,6,0.4,0,0,10.39189168,0.692792779,3.002691864,0.200179458,27.65992063,1.843994709,6.207106781,0.413807119,17.26802895,1.15120193,3.204414918,0.213627661,1.207106781,0.080473785,1.207106781,0.080473785,0,0.092380952,1.412380952,1.412380952,0.427659574,1.412380952,1.412380952,0.984721378,0,-0.984721378,0,-3.5,-0.233333333,0.288604181,0.425395819,0,15,3.7856,56,-20,17.3,54
