Repository: nschauser/PolymerElectrolyte

File: _Cleaned_Final_Data_6_2_2020.csv (part 4 of 35)
ETA_epsilon_3,Comonomer2 ETA_epsilon_4,Comonomer2 ETA_epsilon_5,Comonomer2 ETA_dEpsilon_A,Comonomer2 ETA_dEpsilon_B,Comonomer2 ETA_dEpsilon_C,Comonomer2 ETA_dEpsilon_D,Comonomer2 ETA_dBeta,Comonomer2 AETA_dBeta,Comonomer2 ETA_psi_1,Comonomer2 ETA_dPsi_A,Comonomer2 ETA_dPsi_B,Comonomer2 Kier1,Comonomer2 Kier2,Anion Smiles,anion apol,anion bpol,anion nHBAcc,anion nHBDon,anion nRot,anion RotRatio,anion Vabc,anion MW,anion AMW,anion nAcid,anion nBase,anion nAtom,anion nHeavyAtom,anion nSpiro,anion nBridgehead,anion nHetero,anion nH,anion nB,anion nC,anion nN,anion nO,anion nS,anion nP,anion nF,anion nCl,anion nBr,anion nI,anion nX,anion ETA_alpha,anion AETA_alpha,anion ETA_shape_p,anion ETA_shape_y,anion ETA_shape_x,anion ETA_beta,anion AETA_beta,anion ETA_beta_s,anion AETA_beta_s,anion ETA_beta_ns,anion AETA_beta_ns,anion ETA_beta_ns_d,anion AETA_beta_ns_d,anion ETA_eta,anion AETA_eta,anion ETA_eta_L,anion AETA_eta_L,anion ETA_eta_R,anion AETA_eta_R,anion ETA_eta_RL,anion AETA_eta_RL,anion ETA_eta_F,anion AETA_eta_F,anion ETA_eta_FL,anion AETA_eta_FL,anion ETA_eta_B,anion AETA_eta_B,anion ETA_eta_BR,anion AETA_eta_BR,anion ETA_dAlpha_A,anion ETA_dAlpha_B,anion ETA_epsilon_1,anion ETA_epsilon_2,anion ETA_epsilon_3,anion ETA_epsilon_4,anion ETA_epsilon_5,anion ETA_dEpsilon_A,anion ETA_dEpsilon_B,anion ETA_dEpsilon_C,anion ETA_dEpsilon_D,anion ETA_dBeta,anion AETA_dBeta,anion ETA_psi_1,anion ETA_dPsi_A,anion ETA_dPsi_B,anion Kier1,anion Kier2,solvent BP,approxTg,approxMW(kDa),Index
,carbonate,poly carbosilane carbonate,C[Si](C)(CCC1COC(=O)O1)CC,C[Si](C)(CCC1COC(=O)O1)CC,100,1,TFSI,,0.5,,-20,-15,,,,0,no,,,,,3.33E-06,,5.30E-06,,1.31E-05,,2.83E-05,,5.67E-05,,0.000103,,0.000172,,,,,,,,,,,,,48,1779,-105,all temps,3.4,1049,-70,,,,,0.66,440000,entire range,,,,1.3,17.3,22.49,linear,acetone,27,48,yes,,https://doi.org/10.1021/acs.macromol.6b01516,"Matsumoto K, Kakehashi M, Ouchi H, Yuasa M, Endo T. Synthesis and properties of polycarbosilanes having 5-membered cyclic carbonate groups as solid polymer electrolytes. Macromolecules 2016;49:9441-9448.",34.968274,37.837726,3,0,4,0.307692308,211.106934,202.102521,6.51943616,0,0,31,13,0,0,4,18,0,9,0,3,0,0,0,0,0,0,0,6.75,0.519230769,0.271604938,0.148148148,0.185185185,10.25,0.788461538,8.75,0.673076923,1.5,0.115384615,0,0,12.59716239,0.969012492,4.701214009,0.361631847,17.70377967,1.361829205,6.032805284,0.464061945,5.106617273,0.392816713,1.331591275,0.102430098,0.381408278,0.029339098,0.467408278,0.035954483,0.019230769,0,0.517741935,0.819230769,0.433333333,0.517741935,0.819230769,0.084408602,0,-0.084408602,0,-7.25,-0.557692308,0.633802817,0.080197183,0,11.07692308,4.481481481,34.968274,37.837726,3,0,4,0.307692308,211.106934,202.102521,6.51943616,0,0,31,13,0,0,4,18,0,9,0,3,0,0,0,0,0,0,0,6.75,0.519230769,0.271604938,0.148148148,0.185185185,10.25,0.788461538,8.75,0.673076923,1.5,0.115384615,0,0,12.59716239,0.969012492,4.701214009,0.361631847,17.70377967,1.361829205,6.032805284,0.464061945,5.106617273,0.392816713,1.331591275,0.102430098,0.381408278,0.029339098,0.467408278,0.035954483,0.019230769,0,0.517741935,0.819230769,0.433333333,0.517741935,0.819230769,0.084408602,0,-0.084408602,0,-7.25,-0.557692308,0.633802817,0.080197183,0,11.07692308,4.481481481,C(F)(F)(F)S(=O)(=O)[N-]S(=O)(=O)C(F)(F)F,16.79,21.13,4,0,2,0.142857143,161.411271,279.9178424,18.66118949,1,0,15,15,0,0,13,0,0,2,1,4,2,0,6,0,0,0,6,6.114285714,0.407619048,0.498442368,0,0.436137072,15.5,1.033333333,9.5,0.633333333,6,0.4,0,0,10.39189168,0.692792779,3.002691864,0.200179458,27.65992063,1.843994709,6.207106781,0.413807119,17.26802895,1.15120193,3.204414918,0.213627661,1.207106781,0.080473785,1.207106781,0.080473785,0,0.092380952,1.412380952,1.412380952,0.427659574,1.412380952,1.412380952,0.984721378,0,-0.984721378,0,-3.5,-0.233333333,0.288604181,0.425395819,0,15,3.7856,56,-20,17.3,55
,carbonate,poly carbosilane carbonate,C[Si](C)(CCC1COC(=O)O1)CC,C[Si](C)(CCC1COC(=O)O1)CC,100,1,TFSI,,1,,-20,-15,5,0,10,,yes,,,,,7.03E-06,,1.12E-05,,2.49E-05,,5.12E-05,,9.26E-05,,0.000159,,0.00026,,,,,,,,,,,,,22,1515,-100,all temps,2.7,954,-70,,,,,0.6,87000,entire range,,,,1.3,17.3,22.49,linear,acetone,27,48,yes,,https://doi.org/10.1021/acs.macromol.6b01516,"Matsumoto K, Kakehashi M, Ouchi H, Yuasa M, Endo T. Synthesis and properties of polycarbosilanes having 5-membered cyclic carbonate groups as solid polymer electrolytes. Macromolecules 2016;49:9441-9448.",34.968274,37.837726,3,0,4,0.307692308,211.106934,202.102521,6.51943616,0,0,31,13,0,0,4,18,0,9,0,3,0,0,0,0,0,0,0,6.75,0.519230769,0.271604938,0.148148148,0.185185185,10.25,0.788461538,8.75,0.673076923,1.5,0.115384615,0,0,12.59716239,0.969012492,4.701214009,0.361631847,17.70377967,1.361829205,6.032805284,0.464061945,5.106617273,0.392816713,1.331591275,0.102430098,0.381408278,0.029339098,0.467408278,0.035954483,0.019230769,0,0.517741935,0.819230769,0.433333333,0.517741935,0.819230769,0.084408602,0,-0.084408602,0,-7.25,-0.557692308,0.633802817,0.080197183,0,11.07692308,4.481481481,34.968274,37.837726,3,0,4,0.307692308,211.106934,202.102521,6.51943616,0,0,31,13,0,0,4,18,0,9,0,3,0,0,0,0,0,0,0,6.75,0.519230769,0.271604938,0.148148148,0.185185185,10.25,0.788461538,8.75,0.673076923,1.5,0.115384615,0,0,12.59716239,0.969012492,4.701214009,0.361631847,17.70377967,1.361829205,6.032805284,0.464061945,5.106617273,0.392816713,1.331591275,0.102430098,0.381408278,0.029339098,0.467408278,0.035954483,0.019230769,0,0.517741935,0.819230769,0.433333333,0.517741935,0.819230769,0.084408602,0,-0.084408602,0,-7.25,-0.557692308,0.633802817,0.080197183,0,11.07692308,4.481481481,C(F)(F)(F)S(=O)(=O)[N-]S(=O)(=O)C(F)(F)F,16.79,21.13,4,0,2,0.142857143,161.411271,279.9178424,18.66118949,1,0,15,15,0,0,13,0,0,2,1,4,2,0,6,0,0,0,6,6.114285714,0.407619048,0.498442368,0,0.436137072,15.5,1.033333333,9.5,0.633333333,6,0.4,0,0,10.39189168,0.692792779,3.002691864,0.200179458,27.65992063,1.843994709,6.207106781,0.413807119,17.26802895,1.15120193,3.204414918,0.213627661,1.207106781,0.080473785,1.207106781,0.080473785,0,0.092380952,1.412380952,1.412380952,0.427659574,1.412380952,1.412380952,0.984721378,0,-0.984721378,0,-3.5,-0.233333333,0.288604181,0.425395819,0,15,3.7856,56,-20,17.3,56
,carbonate,poly carbosilane carbonate,C[Si](C)(CCC1COC(=O)O1)CC,C[Si](C)(CCC1COC(=O)O1)CC,100,1,TFSI,,2,,-20,-15,40,20,45,,yes,,,,,2.30E-05,,3.48E-05,,6.97E-05,,0.000126,,0.000211,,0.000345,,0.00052,,,,,,,,,,,,,16.6,1364,-103,all temps,2.3,825,-70,,,,,0.51,12000,entire range,,,,1.3,17.3,22.49,linear,acetone,27,48,yes,,https://doi.org/10.1021/acs.macromol.6b01516,"Matsumoto K, Kakehashi M, Ouchi H, Yuasa M, Endo T. Synthesis and properties of polycarbosilanes having 5-membered cyclic carbonate groups as solid polymer electrolytes. Macromolecules 2016;49:9441-9448.",34.968274,37.837726,3,0,4,0.307692308,211.106934,202.102521,6.51943616,0,0,31,13,0,0,4,18,0,9,0,3,0,0,0,0,0,0,0,6.75,0.519230769,0.271604938,0.148148148,0.185185185,10.25,0.788461538,8.75,0.673076923,1.5,0.115384615,0,0,12.59716239,0.969012492,4.701214009,0.361631847,17.70377967,1.361829205,6.032805284,0.464061945,5.106617273,0.392816713,1.331591275,0.102430098,0.381408278,0.029339098,0.467408278,0.035954483,0.019230769,0,0.517741935,0.819230769,0.433333333,0.517741935,0.819230769,0.084408602,0,-0.084408602,0,-7.25,-0.557692308,0.633802817,0.080197183,0,11.07692308,4.481481481,34.968274,37.837726,3,0,4,0.307692308,211.106934,202.102521,6.51943616,0,0,31,13,0,0,4,18,0,9,0,3,0,0,0,0,0,0,0,6.75,0.519230769,0.271604938,0.148148148,0.185185185,10.25,0.788461538,8.75,0.673076923,1.5,0.115384615,0,0,12.59716239,0.969012492,4.701214009,0.361631847,17.70377967,1.361829205,6.032805284,0.464061945,5.106617273,0.392816713,1.331591275,0.102430098,0.381408278,0.029339098,0.467408278,0.035954483,0.019230769,0,0.517741935,0.819230769,0.433333333,0.517741935,0.819230769,0.084408602,0,-0.084408602,0,-7.25,-0.557692308,0.633802817,0.080197183,0,11.07692308,4.481481481,C(F)(F)(F)S(=O)(=O)[N-]S(=O)(=O)C(F)(F)F,16.79,21.13,4,0,2,0.142857143,161.411271,279.9178424,18.66118949,1,0,15,15,0,0,13,0,0,2,1,4,2,0,6,0,0,0,6,6.114285714,0.407619048,0.498442368,0,0.436137072,15.5,1.033333333,9.5,0.633333333,6,0.4,0,0,10.39189168,0.692792779,3.002691864,0.200179458,27.65992063,1.843994709,6.207106781,0.413807119,17.26802895,1.15120193,3.204414918,0.213627661,1.207106781,0.080473785,1.207106781,0.080473785,0,0.092380952,1.412380952,1.412380952,0.427659574,1.412380952,1.412380952,0.984721378,0,-0.984721378,0,-3.5,-0.233333333,0.288604181,0.425395819,0,15,3.7856,56,-20,17.3,57
,carbonate,poly carbosilane carbonate,C[Si](C)(CCC1COC(=O)O1)CC,C[Si](C)(CCC1COC(=O)O1)CC,100,1,TFSI,,4,,,-15,,,,,na,,,,,4.74E-05,,6.13E-05,,9.02E-05,,0.000147,,0.000206,,0.000327,,0.000402,,,,,,,,,,,,,81,2571,-199,all temps,,,,,,,,0.36,61,entire range,,,,1.3,17.3,22.49,linear,acetone,27,48,yes,,https://doi.org/10.1021/acs.macromol.6b01516,"Matsumoto K, Kakehashi M, Ouchi H, Yuasa M, Endo T. Synthesis and properties of polycarbosilanes having 5-membered cyclic carbonate groups as solid polymer electrolytes. Macromolecules 2016;49:9441-9448.",34.968274,37.837726,3,0,4,0.307692308,211.106934,202.102521,6.51943616,0,0,31,13,0,0,4,18,0,9,0,3,0,0,0,0,0,0,0,6.75,0.519230769,0.271604938,0.148148148,0.185185185,10.25,0.788461538,8.75,0.673076923,1.5,0.115384615,0,0,12.59716239,0.969012492,4.701214009,0.361631847,17.70377967,1.361829205,6.032805284,0.464061945,5.106617273,0.392816713,1.331591275,0.102430098,0.381408278,0.029339098,0.467408278,0.035954483,0.019230769,0,0.517741935,0.819230769,0.433333333,0.517741935,0.819230769,0.084408602,0,-0.084408602,0,-7.25,-0.557692308,0.633802817,0.080197183,0,11.07692308,4.481481481,34.968274,37.837726,3,0,4,0.307692308,211.106934,202.102521,6.51943616,0,0,31,13,0,0,4,18,0,9,0,3,0,0,0,0,0,0,0,6.75,0.519230769,0.271604938,0.148148148,0.185185185,10.25,0.788461538,8.75,0.673076923,1.5,0.115384615,0,0,12.59716239,0.969012492,4.701214009,0.361631847,17.70377967,1.361829205,6.032805284,0.464061945,5.106617273,0.392816713,1.331591275,0.102430098,0.381408278,0.029339098,0.467408278,0.035954483,0.019230769,0,0.517741935,0.819230769,0.433333333,0.517741935,0.819230769,0.084408602,0,-0.084408602,0,-7.25,-0.557692308,0.633802817,0.080197183,0,11.07692308,4.481481481,C(F)(F)(F)S(=O)(=O)[N-]S(=O)(=O)C(F)(F)F,16.79,21.13,4,0,2,0.142857143,161.411271,279.9178424,18.66118949,1,0,15,15,0,0,13,0,0,2,1,4,2,0,6,0,0,0,6,6.114285714,0.407619048,0.498442368,0,0.436137072,15.5,1.033333333,9.5,0.633333333,6,0.4,0,0,10.39189168,0.692792779,3.002691864,0.200179458,27.65992063,1.843994709,6.207106781,0.413807119,17.26802895,1.15120193,3.204414918,0.213627661,1.207106781,0.080473785,1.207106781,0.080473785,0,0.092380952,1.412380952,1.412380952,0.427659574,1.412380952,1.412380952,0.984721378,0,-0.984721378,0,-3.5,-0.233333333,0.288604181,0.425395819,0,15,3.7856,56,-15,17.3,58
,carbonate,poly carbosilane carbonate,C[Si](C)(CCC1COC(=O)O1)CC,C[Si](C)(CCC1COC(=O)O1)CC,100,1,CF3SO3,,0.1,,-15,-15,,,,0,no,,,,,8.73E-09,,1.91E-08,,8.11E-08,,2.67E-07,,7.31E-07,,1.60E-06,,3.40E-06,,,,,,,,,,,,,1.4,1458,-66,all temps,1.3,1439,-65,,,,,0.99,520000000,entire range,,,,1.3,17.3,22.49,linear,acetone,27,48,yes,,https://doi.org/10.1021/acs.macromol.6b01516,"Matsumoto K, Kakehashi M, Ouchi H, Yuasa M, Endo T. Synthesis and properties of polycarbosilanes having 5-membered cyclic carbonate groups as solid polymer electrolytes. Macromolecules 2016;49:9441-9448.",34.968274,37.837726,3,0,4,0.307692308,211.106934,202.102521,6.51943616,0,0,31,13,0,0,4,18,0,9,0,3,0,0,0,0,0,0,0,6.75,0.519230769,0.271604938,0.148148148,0.185185185,10.25,0.788461538,8.75,0.673076923,1.5,0.115384615,0,0,12.59716239,0.969012492,4.701214009,0.361631847,17.70377967,1.361829205,6.032805284,0.464061945,5.106617273,0.392816713,1.331591275,0.102430098,0.381408278,0.029339098,0.467408278,0.035954483,0.019230769,0,0.517741935,0.819230769,0.433333333,0.517741935,0.819230769,0.084408602,0,-0.084408602,0,-7.25,-0.557692308,0.633802817,0.080197183,0,11.07692308,4.481481481,34.968274,37.837726,3,0,4,0.307692308,211.106934,202.102521,6.51943616,0,0,31,13,0,0,4,18,0,9,0,3,0,0,0,0,0,0,0,6.75,0.519230769,0.271604938,0.148148148,0.185185185,10.25,0.788461538,8.75,0.673076923,1.5,0.115384615,0,0,12.59716239,0.969012492,4.701214009,0.361631847,17.70377967,1.361829205,6.032805284,0.464061945,5.106617273,0.392816713,1.331591275,0.102430098,0.381408278,0.029339098,0.467408278,0.035954483,0.019230769,0,0.517741935,0.819230769,0.433333333,0.517741935,0.819230769,0.084408602,0,-0.084408602,0,-7.25,-0.557692308,0.633802817,0.080197183,0,11.07692308,4.481481481,C(F)(F)(F)S(=O)(=O)[O-],8.647,10.863,3,0,0,0,87.61659689,148.9525731,18.61907164,1,0,8,8,0,0,7,0,0,1,0,3,1,0,3,0,0,0,3,3.19047619,0.398809524,0.582089552,0,0.417910448,8,1,5,0.625,3,0.375,0,0,3.946142885,0.493267861,1.498723936,0.187340492,10.75,1.34375,3.25,0.40625,6.803857115,0.850482139,1.751276064,0.218909508,0.664213562,0.083026695,0.664213562,0.083026695,0,0.101190476,1.438690476,1.438690476,0.423076923,1.438690476,1.438690476,1.015613553,0,-1.015613553,0,-2,-0.25,0.277203144,0.436796856,0,8,1.75,56,-15,17.3,59
,carbonate,poly carbosilane carbonate,C[Si](C)(CCC1COC(=O)O1)CC,C[Si](C)(CCC1COC(=O)O1)CC,100,1,CF3SO3,,0.3,,-15,-15,45,30,50,,yes,,,,,4.81E-09,,1.27E-08,,6.51E-08,,2.51E-07,,7.31E-07,,1.93E-06,,4.37E-06,,,,,,,,,,,,,3.8,1518,-61,all temps,6.4,1633,-65,,,,,1.1,58000000000,entire range,,,,1.3,17.3,22.49,linear,acetone,27,48,yes,,https://doi.org/10.1021/acs.macromol.6b01516,"Matsumoto K, Kakehashi M, Ouchi H, Yuasa M, Endo T. Synthesis and properties of polycarbosilanes having 5-membered cyclic carbonate groups as solid polymer electrolytes. Macromolecules 2016;49:9441-9448.",34.968274,37.837726,3,0,4,0.307692308,211.106934,202.102521,6.51943616,0,0,31,13,0,0,4,18,0,9,0,3,0,0,0,0,0,0,0,6.75,0.519230769,0.271604938,0.148148148,0.185185185,10.25,0.788461538,8.75,0.673076923,1.5,0.115384615,0,0,12.59716239,0.969012492,4.701214009,0.361631847,17.70377967,1.361829205,6.032805284,0.464061945,5.106617273,0.392816713,1.331591275,0.102430098,0.381408278,0.029339098,0.467408278,0.035954483,0.019230769,0,0.517741935,0.819230769,0.433333333,0.517741935,0.819230769,0.084408602,0,-0.084408602,0,-7.25,-0.557692308,0.633802817,0.080197183,0,11.07692308,4.481481481,34.968274,37.837726,3,0,4,0.307692308,211.106934,202.102521,6.51943616,0,0,31,13,0,0,4,18,0,9,0,3,0,0,0,0,0,0,0,6.75,0.519230769,0.271604938,0.148148148,0.185185185,10.25,0.788461538,8.75,0.673076923,1.5,0.115384615,0,0,12.59716239,0.969012492,4.701214009,0.361631847,17.70377967,1.361829205,6.032805284,0.464061945,5.106617273,0.392816713,1.331591275,0.102430098,0.381408278,0.029339098,0.467408278,0.035954483,0.019230769,0,0.517741935,0.819230769,0.433333333,0.517741935,0.819230769,0.084408602,0,-0.084408602,0,-7.25,-0.557692308,0.633802817,0.080197183,0,11.07692308,4.481481481,C(F)(F)(F)S(=O)(=O)[O-],8.647,10.863,3,0,0,0,87.61659689,148.9525731,18.61907164,1,0,8,8,0,0,7,0,0,1,0,3,1,0,3,0,0,0,3,3.19047619,0.398809524,0.582089552,0,0.417910448,8,1,5,0.625,3,0.375,0,0,3.946142885,0.493267861,1.498723936,0.187340492,10.75,1.34375,3.25,0.40625,6.803857115,0.850482139,1.751276064,0.218909508,0.664213562,0.083026695,0.664213562,0.083026695,0,0.101190476,1.438690476,1.438690476,0.423076923,1.438690476,1.438690476,1.015613553,0,-1.015613553,0,-2,-0.25,0.277203144,0.436796856,0,8,1.75,56,-15,17.3,60
,carbonate,poly carbosilane carbonate,C[Si](C)(CCC1COC(=O)O1)CC,C[Si](C)(CCC1COC(=O)O1)CC,100,1,CF3SO3,,0.5,,-20,-15,55,25,60,,yes,,,,,1.46E-09,,3.86E-09,,2.24E-08,,1.01E-07,,3.55E-07,,1.03E-06,,2.57E-06,,,,,,,,,,,,,44,2114,-74,all temps,24,1967,-70,,,,,1.2,1.70E+12,entire range,,,,1.3,17.3,22.49,linear,acetone,27,48,yes,,https://doi.org/10.1021/acs.macromol.6b01516,"Matsumoto K, Kakehashi M, Ouchi H, Yuasa M, Endo T. Synthesis and properties of polycarbosilanes having 5-membered cyclic carbonate groups as solid polymer electrolytes. Macromolecules 2016;49:9441-9448.",34.968274,37.837726,3,0,4,0.307692308,211.106934,202.102521,6.51943616,0,0,31,13,0,0,4,18,0,9,0,3,0,0,0,0,0,0,0,6.75,0.519230769,0.271604938,0.148148148,0.185185185,10.25,0.788461538,8.75,0.673076923,1.5,0.115384615,0,0,12.59716239,0.969012492,4.701214009,0.361631847,17.70377967,1.361829205,6.032805284,0.464061945,5.106617273,0.392816713,1.331591275,0.102430098,0.381408278,0.029339098,0.467408278,0.035954483,0.019230769,0,0.517741935,0.819230769,0.433333333,0.517741935,0.819230769,0.084408602,0,-0.084408602,0,-7.25,-0.557692308,0.633802817,0.080197183,0,11.07692308,4.481481481,34.968274,37.837726,3,0,4,0.307692308,211.106934,202.102521,6.51943616,0,0,31,13,0,0,4,18,0,9,0,3,0,0,0,0,0,0,0,6.75,0.519230769,0.271604938,0.148148148,0.185185185,10.25,0.788461538,8.75,0.673076923,1.5,0.115384615,0,0,12.59716239,0.969012492,4.701214009,0.361631847,17.70377967,1.361829205,6.032805284,0.464061945,5.106617273,0.392816713,1.331591275,0.102430098,0.381408278,0.029339098,0.467408278,0.035954483,0.019230769,0,0.517741935,0.819230769,0.433333333,0.517741935,0.819230769,0.084408602,0,-0.084408602,0,-7.25,-0.557692308,0.633802817,0.080197183,0,11.07692308,4.481481481,C(F)(F)(F)S(=O)(=O)[O-],8.647,10.863,3,0,0,0,87.61659689,148.9525731,18.61907164,1,0,8,8,0,0,7,0,0,1,0,3,1,0,3,0,0,0,3,3.19047619,0.398809524,0.582089552,0,0.417910448,8,1,5,0.625,3,0.375,0,0,3.946142885,0.493267861,1.498723936,0.187340492,10.75,1.34375,3.25,0.40625,6.803857115,0.850482139,1.751276064,0.218909508,0.664213562,0.083026695,0.664213562,0.083026695,0,0.101190476,1.438690476,1.438690476,0.423076923,1.438690476,1.438690476,1.015613553,0,-1.015613553,0,-2,-0.25,0.277203144,0.436796856,0,8,1.75,56,-20,17.3,61
,carbonate,poly carbosilane carbonate,C[Si](C)(CCC1COC(=O)O1)CC,C[Si](C)(CCC1COC(=O)O1)CC,100,1,CF3SO3,,0.7,,,-15,,,,,na,,,,,2.06E-09,,4.96E-09,,2.24E-08,,9.49E-08,,3.13E-07,,8.55E-07,,2.49E-06,,,,,,,,,,,,,6041,3722,-119,all temps,,,,,,,,1.17,1.20E+11,entire range,,,,1.3,17.3,22.49,linear,acetone,27,48,yes,,https://doi.org/10.1021/acs.macromol.6b01516,"Matsumoto K, Kakehashi M, Ouchi H, Yuasa M, Endo T. Synthesis and properties of polycarbosilanes having 5-membered cyclic carbonate groups as solid polymer electrolytes. Macromolecules 2016;49:9441-9448.",34.968274,37.837726,3,0,4,0.307692308,211.106934,202.102521,6.51943616,0,0,31,13,0,0,4,18,0,9,0,3,0,0,0,0,0,0,0,6.75,0.519230769,0.271604938,0.148148148,0.185185185,10.25,0.788461538,8.75,0.673076923,1.5,0.115384615,0,0,12.59716239,0.969012492,4.701214009,0.361631847,17.70377967,1.361829205,6.032805284,0.464061945,5.106617273,0.392816713,1.331591275,0.102430098,0.381408278,0.029339098,0.467408278,0.035954483,0.019230769,0,0.517741935,0.819230769,0.433333333,0.517741935,0.819230769,0.084408602,0,-0.084408602,0,-7.25,-0.557692308,0.633802817,0.080197183,0,11.07692308,4.481481481,34.968274,37.837726,3,0,4,0.307692308,211.106934,202.102521,6.51943616,0,0,31,13,0,0,4,18,0,9,0,3,0,0,0,0,0,0,0,6.75,0.519230769,0.271604938,0.148148148,0.185185185,10.25,0.788461538,8.75,0.673076923,1.5,0.115384615,0,0,12.59716239,0.969012492,4.701214009,0.361631847,17.70377967,1.361829205,6.032805284,0.464061945,5.106617273,0.392816713,1.331591275,0.102430098,0.381408278,0.029339098,0.467408278,0.035954483,0.019230769,0,0.517741935,0.819230769,0.433333333,0.517741935,0.819230769,0.084408602,0,-0.084408602,0,-7.25,-0.557692308,0.633802817,0.080197183,0,11.07692308,4.481481481,C(F)(F)(F)S(=O)(=O)[O-],8.647,10.863,3,0,0,0,87.61659689,148.9525731,18.61907164,1,0,8,8,0,0,7,0,0,1,0,3,1,0,3,0,0,0,3,3.19047619,0.398809524,0.582089552,0,0.417910448,8,1,5,0.625,3,0.375,0,0,3.946142885,0.493267861,1.498723936,0.187340492,10.75,1.34375,3.25,0.40625,6.803857115,0.850482139,1.751276064,0.218909508,0.664213562,0.083026695,0.664213562,0.083026695,0,0.101190476,1.438690476,1.438690476,0.423076923,1.438690476,1.438690476,1.015613553,0,-1.015613553,0,-2,-0.25,0.277203144,0.436796856,0,8,1.75,56,-15,17.3,62
,carbonate,poly carbosilane carbonate,C[Si](C)(CCC1COC(=O)O1)CC,C[Si](C)(CCC1COC(=O)O1)CC,100,1,CF3SO3,,1,,-25,-15,40,30,45,,yes,,,,,,,2.15E-10,,2.73E-09,,1.97E-08,,1.04E-07,,4.28E-07,,1.33E-06,,,,,,,,,,,,,45,1984,-52,all temps,2986,2866,-75,,,,,1.6,1.40E+17,entire range,,,,1.3,17.3,22.49,linear,acetone,27,48,yes,,https://doi.org/10.1021/acs.macromol.6b01516,"Matsumoto K, Kakehashi M, Ouchi H, Yuasa M, Endo T. Synthesis and properties of polycarbosilanes having 5-membered cyclic carbonate groups as solid polymer electrolytes. Macromolecules 2016;49:9441-9448.",34.968274,37.837726,3,0,4,0.307692308,211.106934,202.102521,6.51943616,0,0,31,13,0,0,4,18,0,9,0,3,0,0,0,0,0,0,0,6.75,0.519230769,0.271604938,0.148148148,0.185185185,10.25,0.788461538,8.75,0.673076923,1.5,0.115384615,0,0,12.59716239,0.969012492,4.701214009,0.361631847,17.70377967,1.361829205,6.032805284,0.464061945,5.106617273,0.392816713,1.331591275,0.102430098,0.381408278,0.029339098,0.467408278,0.035954483,0.019230769,0,0.517741935,0.819230769,0.433333333,0.517741935,0.819230769,0.084408602,0,-0.084408602,0,-7.25,-0.557692308,0.633802817,0.080197183,0,11.07692308,4.481481481,34.968274,37.837726,3,0,4,0.307692308,211.106934,202.102521,6.51943616,0,0,31,13,0,0,4,18,0,9,0,3,0,0,0,0,0,0,0,6.75,0.519230769,0.271604938,0.148148148,0.185185185,10.25,0.788461538,8.75,0.673076923,1.5,0.115384615,0,0,12.59716239,0.969012492,4.701214009,0.361631847,17.70377967,1.361829205,6.032805284,0.464061945,5.106617273,0.392816713,1.331591275,0.102430098,0.381408278,0.029339098,0.467408278,0.035954483,0.019230769,0,0.517741935,0.819230769,0.433333333,0.517741935,0.819230769,0.084408602,0,-0.084408602,0,-7.25,-0.557692308,0.633802817,0.080197183,0,11.07692308,4.481481481,C(F)(F)(F)S(=O)(=O)[O-],8.647,10.863,3,0,0,0,87.61659689,148.9525731,18.61907164,1,0,8,8,0,0,7,0,0,1,0,3,1,0,3,0,0,0,3,3.19047619,0.398809524,0.582089552,0,0.417910448,8,1,5,0.625,3,0.375,0,0,3.946142885,0.493267861,1.498723936,0.187340492,10.75,1.34375,3.25,0.40625,6.803857115,0.850482139,1.751276064,0.218909508,0.664213562,0.083026695,0.664213562,0.083026695,0,0.101190476,1.438690476,1.438690476,0.423076923,1.438690476,1.438690476,1.015613553,0,-1.015613553,0,-2,-0.25,0.277203144,0.436796856,0,8,1.75,56,-25,17.3,63
,carbonate,poly carbosilane carbonate,C[Si](C)(CCC1COC(=O)O1)CC,C[Si](C)(CCC1COC(=O)O1)CC,100,1,CF3SO3,,2,,,-15,,,,,na,,,,,1.18E-10,,3.78E-10,,2.82E-09,,1.64E-08,,6.93E-08,,2.36E-07,,7.08E-07,,,,,,,,,,,,,110,2463,-75,all temps,,,,,,,,1.4,3.20E+14,entire range,,,,1.3,17.3,22.49,linear,acetone,27,48,yes,,https://doi.org/10.1021/acs.macromol.6b01516,"Matsumoto K, Kakehashi M, Ouchi H, Yuasa M, Endo T. Synthesis and properties of polycarbosilanes having 5-membered cyclic carbonate groups as solid polymer electrolytes. Macromolecules 2016;49:9441-9448.",34.968274,37.837726,3,0,4,0.307692308,211.106934,202.102521,6.51943616,0,0,31,13,0,0,4,18,0,9,0,3,0,0,0,0,0,0,0,6.75,0.519230769,0.271604938,0.148148148,0.185185185,10.25,0.788461538,8.75,0.673076923,1.5,0.115384615,0,0,12.59716239,0.969012492,4.701214009,0.361631847,17.70377967,1.361829205,6.032805284,0.464061945,5.106617273,0.392816713,1.331591275,0.102430098,0.381408278,0.029339098,0.467408278,0.035954483,0.019230769,0,0.517741935,0.819230769,0.433333333,0.517741935,0.819230769,0.084408602,0,-0.084408602,0,-7.25,-0.557692308,0.633802817,0.080197183,0,11.07692308,4.481481481,34.968274,37.837726,3,0,4,0.307692308,211.106934,202.102521,6.51943616,0,0,31,13,0,0,4,18,0,9,0,3,0,0,0,0,0,0,0,6.75,0.519230769,0.271604938,0.148148148,0.185185185,10.25,0.788461538,8.75,0.673076923,1.5,0.115384615,0,0,12.59716239,0.969012492,4.701214009,0.361631847,17.70377967,1.361829205,6.032805284,0.464061945,5.106617273,0.392816713,1.331591275,0.102430098,0.381408278,0.029339098,0.467408278,0.035954483,0.019230769,0,0.517741935,0.819230769,0.433333333,0.517741935,0.819230769,0.084408602,0,-0.084408602,0,-7.25,-0.557692308,0.633802817,0.080197183,0,11.07692308,4.481481481,C(F)(F)(F)S(=O)(=O)[O-],8.647,10.863,3,0,0,0,87.61659689,148.9525731,18.61907164,1,0,8,8,0,0,7,0,0,1,0,3,1,0,3,0,0,0,3,3.19047619,0.398809524,0.582089552,0,0.417910448,8,1,5,0.625,3,0.375,0,0,3.946142885,0.493267861,1.498723936,0.187340492,10.75,1.34375,3.25,0.40625,6.803857115,0.850482139,1.751276064,0.218909508,0.664213562,0.083026695,0.664213562,0.083026695,0,0.101190476,1.438690476,1.438690476,0.423076923,1.438690476,1.438690476,1.015613553,0,-1.015613553,0,-2,-0.25,0.277203144,0.436796856,0,8,1.75,56,-15,17.3,64
,carbonate,poly carbosilane dicarbonate,C[Si](CCC1COC(=O)O1)(CCC2COC(=O)O2)CC,C[Si](CCC1COC(=O)O1)(CCC2COC(=O)O2)CC,100,2,TFSI,,0.25,,-10,-5,,,,0,no,,,,,7.47E-10,,2.07E-09,,1.38E-08,,7.12E-08,,2.84E-07,,9.13E-07,,2.53E-06,,,,,,,,,,,,,420,2578,-81,all temps,15,1785,-60,,,,,1.35,6.20E+13,entire range,,,,2.51,90.6,227.406,linear,acetonitrile,27,48,yes,,https://doi.org/10.1021/acs.macromol.6b01516,"Matsumoto K, Kakehashi M, Ouchi H, Yuasa M, Endo T. Synthesis and properties of polycarbosilanes having 5-membered cyclic carbonate groups as solid polymer electrolytes. Macromolecules 2016;49:9441-9448.",46.721446,46.190554,6,0,7,0.333333333,291.6686378,302.118565,7.193299166,0,0,42,20,0,0,7,22,0,13,0,6,0,0,0,0,0,0,0,9.75,0.4875,0.170940171,0.205128205,0.128205128,17,0.85,14,0.7,3,0.15,0,0,21.11730624,1.055865312,6.780585366,0.339029268,31.56054512,1.578027256,9.504950396,0.47524752,10.44323888,0.522161944,2.72436503,0.136218252,0.409263166,0.020463158,0.581263166,0.029063158,0,0.0125,0.582142857,0.8925,0.437931034,0.582142857,0.8925,0.144211823,0,-0.144211823,0,-11,-0.55,0.546218487,0.167781513,0,16.37188209,7.319857313,46.721446,46.190554,6,0,7,0.333333333,291.6686378,302.118565,7.193299166,0,0,42,20,0,0,7,22,0,13,0,6,0,0,0,0,0,0,0,9.75,0.4875,0.170940171,0.205128205,0.128205128,17,0.85,14,0.7,3,0.15,0,0,21.11730624,1.055865312,6.780585366,0.339029268,31.56054512,1.578027256,9.504950396,0.47524752,10.44323888,0.522161944,2.72436503,0.136218252,0.409263166,0.020463158,0.581263166,0.029063158,0,0.0125,0.582142857,0.8925,0.437931034,0.582142857,0.8925,0.144211823,0,-0.144211823,0,-11,-0.55,0.546218487,0.167781513,0,16.37188209,7.319857313,C(F)(F)(F)S(=O)(=O)[N-]S(=O)(=O)C(F)(F)F,16.79,21.13,4,0,2,0.142857143,161.411271,279.9178424,18.66118949,1,0,15,15,0,0,13,0,0,2,1,4,2,0,6,0,0,0,6,6.114285714,0.407619048,0.498442368,0,0.436137072,15.5,1.033333333,9.5,0.633333333,6,0.4,0,0,10.39189168,0.692792779,3.002691864,0.200179458,27.65992063,1.843994709,6.207106781,0.413807119,17.26802895,1.15120193,3.204414918,0.213627661,1.207106781,0.080473785,1.207106781,0.080473785,0,0.092380952,1.412380952,1.412380952,0.427659574,1.412380952,1.412380952,0.984721378,0,-0.984721378,0,-3.5,-0.233333333,0.288604181,0.425395819,0,15,3.7856,82,-10,90.6,65
,carbonate,poly carbosilane dicarbonate,C[Si](CCC1COC(=O)O1)(CCC2COC(=O)O2)CC,C[Si](CCC1COC(=O)O1)(CCC2COC(=O)O2)CC,100,2,TFSI,,0.5,,0,-5,,,,0,no,,,,,1.10E-07,,2.46E-07,,7.89E-07,,1.82E-06,,3.15E-06,,6.08E-06,,1.05E-05,,,,,,,,,,,,,0.03,568,-35,all temps,0.09,803,-50,,,,,0.73,340000,entire range,,,,2.51,90.6,227.406,linear,acetonitrile,27,48,yes,,https://doi.org/10.1021/acs.macromol.6b01516,"Matsumoto K, Kakehashi M, Ouchi H, Yuasa M, Endo T. Synthesis and properties of polycarbosilanes having 5-membered cyclic carbonate groups as solid polymer electrolytes. Macromolecules 2016;49:9441-9448.",46.721446,46.190554,6,0,7,0.333333333,291.6686378,302.118565,7.193299166,0,0,42,20,0,0,7,22,0,13,0,6,0,0,0,0,0,0,0,9.75,0.4875,0.170940171,0.205128205,0.128205128,17,0.85,14,0.7,3,0.15,0,0,21.11730624,1.055865312,6.780585366,0.339029268,31.56054512,1.578027256,9.504950396,0.47524752,10.44323888,0.522161944,2.72436503,0.136218252,0.409263166,0.020463158,0.581263166,0.029063158,0,0.0125,0.582142857,0.8925,0.437931034,0.582142857,0.8925,0.144211823,0,-0.144211823,0,-11,-0.55,0.546218487,0.167781513,0,16.37188209,7.319857313,46.721446,46.190554,6,0,7,0.333333333,291.6686378,302.118565,7.193299166,0,0,42,20,0,0,7,22,0,13,0,6,0,0,0,0,0,0,0,9.75,0.4875,0.170940171,0.205128205,0.128205128,17,0.85,14,0.7,3,0.15,0,0,21.11730624,1.055865312,6.780585366,0.339029268,31.56054512,1.578027256,9.504950396,0.47524752,10.44323888,0.522161944,2.72436503,0.136218252,0.409263166,0.020463158,0.581263166,0.029063158,0,0.0125,0.582142857,0.8925,0.437931034,0.582142857,0.8925,0.144211823,0,-0.144211823,0,-11,-0.55,0.546218487,0.167781513,0,16.37188209,7.319857313,C(F)(F)(F)S(=O)(=O)[N-]S(=O)(=O)C(F)(F)F,16.79,21.13,4,0,2,0.142857143,161.411271,279.9178424,18.66118949,1,0,15,15,0,0,13,0,0,2,1,4,2,0,6,0,0,0,6,6.114285714,0.407619048,0.498442368,0,0.436137072,15.5,1.033333333,9.5,0.633333333,6,0.4,0,0,10.39189168,0.692792779,3.002691864,0.200179458,27.65992063,1.843994709,6.207106781,0.413807119,17.26802895,1.15120193,3.204414918,0.213627661,1.207106781,0.080473785,1.207106781,0.080473785,0,0.092380952,1.412380952,1.412380952,0.427659574,1.412380952,1.412380952,0.984721378,0,-0.984721378,0,-3.5,-0.233333333,0.288604181,0.425395819,0,15,3.7856,82,0,90.6,66
,carbonate,poly carbosilane dicarbonate,C[Si](CCC1COC(=O)O1)(CCC2COC(=O)O2)CC,C[Si](CCC1COC(=O)O1)(CCC2COC(=O)O2)CC,100,2,TFSI,,1,,,-5,,,,,na,,,,,1.47E-06,,2.53E-06,,6.08E-06,,1.31E-05,,2.71E-05,,5.22E-05,,9.35E-05,,,,,,,,,,,,,382,2651,-136,all temps,,,,,,,,0.68,530000,entire range,,,,2.51,90.6,227.406,linear,acetonitrile,27,48,yes,,https://doi.org/10.1021/acs.macromol.6b01516,"Matsumoto K, Kakehashi M, Ouchi H, Yuasa M, Endo T. Synthesis and properties of polycarbosilanes having 5-membered cyclic carbonate groups as solid polymer electrolytes. Macromolecules 2016;49:9441-9448.",46.721446,46.190554,6,0,7,0.333333333,291.6686378,302.118565,7.193299166,0,0,42,20,0,0,7,22,0,13,0,6,0,0,0,0,0,0,0,9.75,0.4875,0.170940171,0.205128205,0.128205128,17,0.85,14,0.7,3,0.15,0,0,21.11730624,1.055865312,6.780585366,0.339029268,31.56054512,1.578027256,9.504950396,0.47524752,10.44323888,0.522161944,2.72436503,0.136218252,0.409263166,0.020463158,0.581263166,0.029063158,0,0.0125,0.582142857,0.8925,0.437931034,0.582142857,0.8925,0.144211823,0,-0.144211823,0,-11,-0.55,0.546218487,0.167781513,0,16.37188209,7.319857313,46.721446,46.190554,6,0,7,0.333333333,291.6686378,302.118565,7.193299166,0,0,42,20,0,0,7,22,0,13,0,6,0,0,0,0,0,0,0,9.75,0.4875,0.170940171,0.205128205,0.128205128,17,0.85,14,0.7,3,0.15,0,0,21.11730624,1.055865312,6.780585366,0.339029268,31.56054512,1.578027256,9.504950396,0.47524752,10.44323888,0.522161944,2.72436503,0.136218252,0.409263166,0.020463158,0.581263166,0.029063158,0,0.0125,0.582142857,0.8925,0.437931034,0.582142857,0.8925,0.144211823,0,-0.144211823,0,-11,-0.55,0.546218487,0.167781513,0,16.37188209,7.319857313,C(F)(F)(F)S(=O)(=O)[N-]S(=O)(=O)C(F)(F)F,16.79,21.13,4,0,2,0.142857143,161.411271,279.9178424,18.66118949,1,0,15,15,0,0,13,0,0,2,1,4,2,0,6,0,0,0,6,6.114285714,0.407619048,0.498442368,0,0.436137072,15.5,1.033333333,9.5,0.633333333,6,0.4,0,0,10.39189168,0.692792779,3.002691864,0.200179458,27.65992063,1.843994709,6.207106781,0.413807119,17.26802895,1.15120193,3.204414918,0.213627661,1.207106781,0.080473785,1.207106781,0.080473785,0,0.092380952,1.412380952,1.412380952,0.427659574,1.412380952,1.412380952,0.984721378,0,-0.984721378,0,-3.5,-0.233333333,0.288604181,0.425395819,0,15,3.7856,82,-5,90.6,67
,carbonate,poly carbosilane dicarbonate,C[Si](CCC1COC(=O)O1)(CCC2COC(=O)O2)CC,C[Si](CCC1COC(=O)O1)(CCC2COC(=O)O2)CC,100,2,TFSI,,2,,-20,-5,45,20,50,,yes,,,,,2.18E-05,,3.02E-05,,6.99E-05,,0.000162,,0.000241,,0.000347,,0.0005,,,,,,,,,,,,,0.55,496,-42,all temps,3,857,-70,,,,,0.53,22000,entire range,,,,2.51,90.6,227.406,linear,acetonitrile,27,48,yes,,https://doi.org/10.1021/acs.macromol.6b01516,"Matsumoto K, Kakehashi M, Ouchi H, Yuasa M, Endo T. Synthesis and properties of polycarbosilanes having 5-membered cyclic carbonate groups as solid polymer electrolytes. Macromolecules 2016;49:9441-9448.",46.721446,46.190554,6,0,7,0.333333333,291.6686378,302.118565,7.193299166,0,0,42,20,0,0,7,22,0,13,0,6,0,0,0,0,0,0,0,9.75,0.4875,0.170940171,0.205128205,0.128205128,17,0.85,14,0.7,3,0.15,0,0,21.11730624,1.055865312,6.780585366,0.339029268,31.56054512,1.578027256,9.504950396,0.47524752,10.44323888,0.522161944,2.72436503,0.136218252,0.409263166,0.020463158,0.581263166,0.029063158,0,0.0125,0.582142857,0.8925,0.437931034,0.582142857,0.8925,0.144211823,0,-0.144211823,0,-11,-0.55,0.546218487,0.167781513,0,16.37188209,7.319857313,46.721446,46.190554,6,0,7,0.333333333,291.6686378,302.118565,7.193299166,0,0,42,20,0,0,7,22,0,13,0,6,0,0,0,0,0,0,0,9.75,0.4875,0.170940171,0.205128205,0.128205128,17,0.85,14,0.7,3,0.15,0,0,21.11730624,1.055865312,6.780585366,0.339029268,31.56054512,1.578027256,9.504950396,0.47524752,10.44323888,0.522161944,2.72436503,0.136218252,0.409263166,0.020463158,0.581263166,0.029063158,0,0.0125,0.582142857,0.8925,0.437931034,0.582142857,0.8925,0.144211823,0,-0.144211823,0,-11,-0.55,0.546218487,0.167781513,0,16.37188209,7.319857313,C(F)(F)(F)S(=O)(=O)[N-]S(=O)(=O)C(F)(F)F,16.79,21.13,4,0,2,0.142857143,161.411271,279.9178424,18.66118949,1,0,15,15,0,0,13,0,0,2,1,4,2,0,6,0,0,0,6,6.114285714,0.407619048,0.498442368,0,0.436137072,15.5,1.033333333,9.5,0.633333333,6,0.4,0,0,10.39189168,0.692792779,3.002691864,0.200179458,27.65992063,1.843994709,6.207106781,0.413807119,17.26802895,1.15120193,3.204414918,0.213627661,1.207106781,0.080473785,1.207106781,0.080473785,0,0.092380952,1.412380952,1.412380952,0.427659574,1.412380952,1.412380952,0.984721378,0,-0.984721378,0,-3.5,-0.233333333,0.288604181,0.425395819,0,15,3.7856,82,-20,90.6,68
,carbonate,poly carbosilane dicarbonate,C[Si](CCC1COC(=O)O1)(CCC2COC(=O)O2)CC,C[Si](CCC1COC(=O)O1)(CCC2COC(=O)O2)CC,100,2,TFSI,,4,,-25,-5,45,10,50,,na,,,,,0.000121,,0.00015,,0.00025,,0.000374,,0.000538,,0.000695,,0.00093,,,,,,,,,,,,,1.4,730,-87,all temps,0.84,603,-75,,,,,0.34,69,entire range,,,,2.51,90.6,227.406,linear,acetonitrile,27,48,yes,,https://doi.org/10.1021/acs.macromol.6b01516,"Matsumoto K, Kakehashi M, Ouchi H, Yuasa M, Endo T. Synthesis and properties of polycarbosilanes having 5-membered cyclic carbonate groups as solid polymer electrolytes. Macromolecules 2016;49:9441-9448.",46.721446,46.190554,6,0,7,0.333333333,291.6686378,302.118565,7.193299166,0,0,42,20,0,0,7,22,0,13,0,6,0,0,0,0,0,0,0,9.75,0.4875,0.170940171,0.205128205,0.128205128,17,0.85,14,0.7,3,0.15,0,0,21.11730624,1.055865312,6.780585366,0.339029268,31.56054512,1.578027256,9.504950396,0.47524752,10.44323888,0.522161944,2.72436503,0.136218252,0.409263166,0.020463158,0.581263166,0.029063158,0,0.0125,0.582142857,0.8925,0.437931034,0.582142857,0.8925,0.144211823,0,-0.144211823,0,-11,-0.55,0.546218487,0.167781513,0,16.37188209,7.319857313,46.721446,46.190554,6,0,7,0.333333333,291.6686378,302.118565,7.193299166,0,0,42,20,0,0,7,22,0,13,0,6,0,0,0,0,0,0,0,9.75,0.4875,0.170940171,0.205128205,0.128205128,17,0.85,14,0.7,3,0.15,0,0,21.11730624,1.055865312,6.780585366,0.339029268,31.56054512,1.578027256,9.504950396,0.47524752,10.44323888,0.522161944,2.72436503,0.136218252,0.409263166,0.020463158,0.581263166,0.029063158,0,0.0125,0.582142857,0.8925,0.437931034,0.582142857,0.8925,0.144211823,0,-0.144211823,0,-11,-0.55,0.546218487,0.167781513,0,16.37188209,7.319857313,C(F)(F)(F)S(=O)(=O)[N-]S(=O)(=O)C(F)(F)F,16.79,21.13,4,0,2,0.142857143,161.411271,279.9178424,18.66118949,1,0,15,15,0,0,13,0,0,2,1,4,2,0,6,0,0,0,6,6.114285714,0.407619048,0.498442368,0,0.436137072,15.5,1.033333333,9.5,0.633333333,6,0.4,0,0,10.39189168,0.692792779,3.002691864,0.200179458,27.65992063,1.843994709,6.207106781,0.413807119,17.26802895,1.15120193,3.204414918,0.213627661,1.207106781,0.080473785,1.207106781,0.080473785,0,0.092380952,1.412380952,1.412380952,0.427659574,1.412380952,1.412380952,0.984721378,0,-0.984721378,0,-3.5,-0.233333333,0.288604181,0.425395819,0,15,3.7856,82,-25,90.6,69
,carbonate,poly carbosilane dicarbonate,C[Si](CCC1COC(=O)O1)(CCC2COC(=O)O2)CC,C[Si](CCC1COC(=O)O1)(CCC2COC(=O)O2)CC,100,2,CF3SO3,,0.1,,-10,-5,70,50,80,,yes,,,,,3.37E-09,,8.77E-09,,4.42E-08,,1.66E-07,,4.98E-07,,1.29E-06,,2.89E-06,,,,,,,,,,,,,2.9,1552,-63,all temps,2.06,1478,-60,,,,,1.1,29000000000,entire range,,,,2.51,90.6,227.406,linear,acetonitrile,27,48,yes,,https://doi.org/10.1021/acs.macromol.6b01516,"Matsumoto K, Kakehashi M, Ouchi H, Yuasa M, Endo T. Synthesis and properties of polycarbosilanes having 5-membered cyclic carbonate groups as solid polymer electrolytes. Macromolecules 2016;49:9441-9448.",46.721446,46.190554,6,0,7,0.333333333,291.6686378,302.118565,7.193299166,0,0,42,20,0,0,7,22,0,13,0,6,0,0,0,0,0,0,0,9.75,0.4875,0.170940171,0.205128205,0.128205128,17,0.85,14,0.7,3,0.15,0,0,21.11730624,1.055865312,6.780585366,0.339029268,31.56054512,1.578027256,9.504950396,0.47524752,10.44323888,0.522161944,2.72436503,0.136218252,0.409263166,0.020463158,0.581263166,0.029063158,0,0.0125,0.582142857,0.8925,0.437931034,0.582142857,0.8925,0.144211823,0,-0.144211823,0,-11,-0.55,0.546218487,0.167781513,0,16.37188209,7.319857313,46.721446,46.190554,6,0,7,0.333333333,291.6686378,302.118565,7.193299166,0,0,42,20,0,0,7,22,0,13,0,6,0,0,0,0,0,0,0,9.75,0.4875,0.170940171,0.205128205,0.128205128,17,0.85,14,0.7,3,0.15,0,0,21.11730624,1.055865312,6.780585366,0.339029268,31.56054512,1.578027256,9.504950396,0.47524752,10.44323888,0.522161944,2.72436503,0.136218252,0.409263166,0.020463158,0.581263166,0.029063158,0,0.0125,0.582142857,0.8925,0.437931034,0.582142857,0.8925,0.144211823,0,-0.144211823,0,-11,-0.55,0.546218487,0.167781513,0,16.37188209,7.319857313,C(F)(F)(F)S(=O)(=O)[O-],8.647,10.863,3,0,0,0,87.61659689,148.9525731,18.61907164,1,0,8,8,0,0,7,0,0,1,0,3,1,0,3,0,0,0,3,3.19047619,0.398809524,0.582089552,0,0.417910448,8,1,5,0.625,3,0.375,0,0,3.946142885,0.493267861,1.498723936,0.187340492,10.75,1.34375,3.25,0.40625,6.803857115,0.850482139,1.751276064,0.218909508,0.664213562,0.083026695,0.664213562,0.083026695,0,0.101190476,1.438690476,1.438690476,0.423076923,1.438690476,1.438690476,1.015613553,0,-1.015613553,0,-2,-0.25,0.277203144,0.436796856,0,8,1.75,82,-10,90.6,70
,carbonate,poly carbosilane dicarbonate,C[Si](CCC1COC(=O)O1)(CCC2COC(=O)O2)CC,C[Si](CCC1COC(=O)O1)(CCC2COC(=O)O2)CC,100,2,CF3SO3,,0.3,,0,-5,62,40,75,,yes,,,,,2.72E-07,,4.89E-07,,1.37E-06,,3.55E-06,,7.94E-06,,1.65E-05,,3.07E-05,,,,,,,,,,,,,85,2265,-111,all temps,0.36,853,-50,,,,,0.78,5200000,entire range,,,,2.51,90.6,227.406,linear,acetonitrile,27,48,yes,,https://doi.org/10.1021/acs.macromol.6b01516,"Matsumoto K, Kakehashi M, Ouchi H, Yuasa M, Endo T. Synthesis and properties of polycarbosilanes having 5-membered cyclic carbonate groups as solid polymer electrolytes. Macromolecules 2016;49:9441-9448.",46.721446,46.190554,6,0,7,0.333333333,291.6686378,302.118565,7.193299166,0,0,42,20,0,0,7,22,0,13,0,6,0,0,0,0,0,0,0,9.75,0.4875,0.170940171,0.205128205,0.128205128,17,0.85,14,0.7,3,0.15,0,0,21.11730624,1.055865312,6.780585366,0.339029268,31.56054512,1.578027256,9.504950396,0.47524752,10.44323888,0.522161944,2.72436503,0.136218252,0.409263166,0.020463158,0.581263166,0.029063158,0,0.0125,0.582142857,0.8925,0.437931034,0.582142857,0.8925,0.144211823,0,-0.144211823,0,-11,-0.55,0.546218487,0.167781513,0,16.37188209,7.319857313,46.721446,46.190554,6,0,7,0.333333333,291.6686378,302.118565,7.193299166,0,0,42,20,0,0,7,22,0,13,0,6,0,0,0,0,0,0,0,9.75,0.4875,0.170940171,0.205128205,0.128205128,17,0.85,14,0.7,3,0.15,0,0,21.11730624,1.055865312,6.780585366,0.339029268,31.56054512,1.578027256,9.504950396,0.47524752,10.44323888,0.522161944,2.72436503,0.136218252,0.409263166,0.020463158,0.581263166,0.029063158,0,0.0125,0.582142857,0.8925,0.437931034,0.582142857,0.8925,0.144211823,0,-0.144211823,0,-11,-0.55,0.546218487,0.167781513,0,16.37188209,7.319857313,C(F)(F)(F)S(=O)(=O)[O-],8.647,10.863,3,0,0,0,87.61659689,148.9525731,18.61907164,1,0,8,8,0,0,7,0,0,1,0,3,1,0,3,0,0,0,3,3.19047619,0.398809524,0.582089552,0,0.417910448,8,1,5,0.625,3,0.375,0,0,3.946142885,0.493267861,1.498723936,0.187340492,10.75,1.34375,3.25,0.40625,6.803857115,0.850482139,1.751276064,0.218909508,0.664213562,0.083026695,0.664213562,0.083026695,0,0.101190476,1.438690476,1.438690476,0.423076923,1.438690476,1.438690476,1.015613553,0,-1.015613553,0,-2,-0.25,0.277203144,0.436796856,0,8,1.75,82,0,90.6,71
