Repository: nschauser/PolymerElectrolyte

File: _Cleaned_Final_Data_6_2_2020.csv (part 5 of 35)
ETA_epsilon_3,Comonomer2 ETA_epsilon_4,Comonomer2 ETA_epsilon_5,Comonomer2 ETA_dEpsilon_A,Comonomer2 ETA_dEpsilon_B,Comonomer2 ETA_dEpsilon_C,Comonomer2 ETA_dEpsilon_D,Comonomer2 ETA_dBeta,Comonomer2 AETA_dBeta,Comonomer2 ETA_psi_1,Comonomer2 ETA_dPsi_A,Comonomer2 ETA_dPsi_B,Comonomer2 Kier1,Comonomer2 Kier2,Anion Smiles,anion apol,anion bpol,anion nHBAcc,anion nHBDon,anion nRot,anion RotRatio,anion Vabc,anion MW,anion AMW,anion nAcid,anion nBase,anion nAtom,anion nHeavyAtom,anion nSpiro,anion nBridgehead,anion nHetero,anion nH,anion nB,anion nC,anion nN,anion nO,anion nS,anion nP,anion nF,anion nCl,anion nBr,anion nI,anion nX,anion ETA_alpha,anion AETA_alpha,anion ETA_shape_p,anion ETA_shape_y,anion ETA_shape_x,anion ETA_beta,anion AETA_beta,anion ETA_beta_s,anion AETA_beta_s,anion ETA_beta_ns,anion AETA_beta_ns,anion ETA_beta_ns_d,anion AETA_beta_ns_d,anion ETA_eta,anion AETA_eta,anion ETA_eta_L,anion AETA_eta_L,anion ETA_eta_R,anion AETA_eta_R,anion ETA_eta_RL,anion AETA_eta_RL,anion ETA_eta_F,anion AETA_eta_F,anion ETA_eta_FL,anion AETA_eta_FL,anion ETA_eta_B,anion AETA_eta_B,anion ETA_eta_BR,anion AETA_eta_BR,anion ETA_dAlpha_A,anion ETA_dAlpha_B,anion ETA_epsilon_1,anion ETA_epsilon_2,anion ETA_epsilon_3,anion ETA_epsilon_4,anion ETA_epsilon_5,anion ETA_dEpsilon_A,anion ETA_dEpsilon_B,anion ETA_dEpsilon_C,anion ETA_dEpsilon_D,anion ETA_dBeta,anion AETA_dBeta,anion ETA_psi_1,anion ETA_dPsi_A,anion ETA_dPsi_B,anion Kier1,anion Kier2,solvent BP,approxTg,approxMW(kDa),Index
,carbonate,poly carbosilane dicarbonate,C[Si](CCC1COC(=O)O1)(CCC2COC(=O)O2)CC,C[Si](CCC1COC(=O)O1)(CCC2COC(=O)O2)CC,100,2,CF3SO3,,0.4,,-5,-5,50,40,60,,yes,,,,,2.53E-07,,5.08E-07,,1.77E-06,,4.76E-06,,1.11E-05,,2.39E-05,,4.78E-05,,,,,,,,,,,,,19.8,1594,-79,all temps,1.8,1039,-55,,,,,0.86,110000000,entire range,,,,2.51,90.6,227.406,linear,acetonitrile,27,48,yes,,https://doi.org/10.1021/acs.macromol.6b01516,"Matsumoto K, Kakehashi M, Ouchi H, Yuasa M, Endo T. Synthesis and properties of polycarbosilanes having 5-membered cyclic carbonate groups as solid polymer electrolytes. Macromolecules 2016;49:9441-9448.",46.721446,46.190554,6,0,7,0.333333333,291.6686378,302.118565,7.193299166,0,0,42,20,0,0,7,22,0,13,0,6,0,0,0,0,0,0,0,9.75,0.4875,0.170940171,0.205128205,0.128205128,17,0.85,14,0.7,3,0.15,0,0,21.11730624,1.055865312,6.780585366,0.339029268,31.56054512,1.578027256,9.504950396,0.47524752,10.44323888,0.522161944,2.72436503,0.136218252,0.409263166,0.020463158,0.581263166,0.029063158,0,0.0125,0.582142857,0.8925,0.437931034,0.582142857,0.8925,0.144211823,0,-0.144211823,0,-11,-0.55,0.546218487,0.167781513,0,16.37188209,7.319857313,46.721446,46.190554,6,0,7,0.333333333,291.6686378,302.118565,7.193299166,0,0,42,20,0,0,7,22,0,13,0,6,0,0,0,0,0,0,0,9.75,0.4875,0.170940171,0.205128205,0.128205128,17,0.85,14,0.7,3,0.15,0,0,21.11730624,1.055865312,6.780585366,0.339029268,31.56054512,1.578027256,9.504950396,0.47524752,10.44323888,0.522161944,2.72436503,0.136218252,0.409263166,0.020463158,0.581263166,0.029063158,0,0.0125,0.582142857,0.8925,0.437931034,0.582142857,0.8925,0.144211823,0,-0.144211823,0,-11,-0.55,0.546218487,0.167781513,0,16.37188209,7.319857313,C(F)(F)(F)S(=O)(=O)[O-],8.647,10.863,3,0,0,0,87.61659689,148.9525731,18.61907164,1,0,8,8,0,0,7,0,0,1,0,3,1,0,3,0,0,0,3,3.19047619,0.398809524,0.582089552,0,0.417910448,8,1,5,0.625,3,0.375,0,0,3.946142885,0.493267861,1.498723936,0.187340492,10.75,1.34375,3.25,0.40625,6.803857115,0.850482139,1.751276064,0.218909508,0.664213562,0.083026695,0.664213562,0.083026695,0,0.101190476,1.438690476,1.438690476,0.423076923,1.438690476,1.438690476,1.015613553,0,-1.015613553,0,-2,-0.25,0.277203144,0.436796856,0,8,1.75,82,-5,90.6,72
,carbonate,poly carbosilane dicarbonate,C[Si](CCC1COC(=O)O1)(CCC2COC(=O)O2)CC,C[Si](CCC1COC(=O)O1)(CCC2COC(=O)O2)CC,100,2,CF3SO3,,0.7,,-5,-5,,,,,na,,,,,2.62E-07,,5.27E-07,,1.77E-06,,4.94E-06,,1.19E-05,,2.67E-05,,5.75E-05,,,,,,,,,,,,,334,2321,-103,all temps,2.5,1064,-55,,,,,0.88,260000000,entire range,,,,2.51,90.6,227.406,linear,acetonitrile,27,48,yes,,https://doi.org/10.1021/acs.macromol.6b01516,"Matsumoto K, Kakehashi M, Ouchi H, Yuasa M, Endo T. Synthesis and properties of polycarbosilanes having 5-membered cyclic carbonate groups as solid polymer electrolytes. Macromolecules 2016;49:9441-9448.",46.721446,46.190554,6,0,7,0.333333333,291.6686378,302.118565,7.193299166,0,0,42,20,0,0,7,22,0,13,0,6,0,0,0,0,0,0,0,9.75,0.4875,0.170940171,0.205128205,0.128205128,17,0.85,14,0.7,3,0.15,0,0,21.11730624,1.055865312,6.780585366,0.339029268,31.56054512,1.578027256,9.504950396,0.47524752,10.44323888,0.522161944,2.72436503,0.136218252,0.409263166,0.020463158,0.581263166,0.029063158,0,0.0125,0.582142857,0.8925,0.437931034,0.582142857,0.8925,0.144211823,0,-0.144211823,0,-11,-0.55,0.546218487,0.167781513,0,16.37188209,7.319857313,46.721446,46.190554,6,0,7,0.333333333,291.6686378,302.118565,7.193299166,0,0,42,20,0,0,7,22,0,13,0,6,0,0,0,0,0,0,0,9.75,0.4875,0.170940171,0.205128205,0.128205128,17,0.85,14,0.7,3,0.15,0,0,21.11730624,1.055865312,6.780585366,0.339029268,31.56054512,1.578027256,9.504950396,0.47524752,10.44323888,0.522161944,2.72436503,0.136218252,0.409263166,0.020463158,0.581263166,0.029063158,0,0.0125,0.582142857,0.8925,0.437931034,0.582142857,0.8925,0.144211823,0,-0.144211823,0,-11,-0.55,0.546218487,0.167781513,0,16.37188209,7.319857313,C(F)(F)(F)S(=O)(=O)[O-],8.647,10.863,3,0,0,0,87.61659689,148.9525731,18.61907164,1,0,8,8,0,0,7,0,0,1,0,3,1,0,3,0,0,0,3,3.19047619,0.398809524,0.582089552,0,0.417910448,8,1,5,0.625,3,0.375,0,0,3.946142885,0.493267861,1.498723936,0.187340492,10.75,1.34375,3.25,0.40625,6.803857115,0.850482139,1.751276064,0.218909508,0.664213562,0.083026695,0.664213562,0.083026695,0,0.101190476,1.438690476,1.438690476,0.423076923,1.438690476,1.438690476,1.015613553,0,-1.015613553,0,-2,-0.25,0.277203144,0.436796856,0,8,1.75,82,-5,90.6,73
,carbonate,poly carbosilane dicarbonate,C[Si](CCC1COC(=O)O1)(CCC2COC(=O)O2)CC,C[Si](CCC1COC(=O)O1)(CCC2COC(=O)O2)CC,100,2,CF3SO3,,1,,-5,-5,25,20,35,,yes,,,,,7.05E-09,,1.97E-08,,1.11E-07,,4.66E-07,,1.57E-06,,4.53E-06,,1.13E-05,,,,,,,,,,,,,93,1963,-71,all temps,9.9,1461,-55,,,,,1.2,3.30E+12,entire range,,,,2.51,90.6,227.406,linear,acetonitrile,27,48,yes,,https://doi.org/10.1021/acs.macromol.6b01516,"Matsumoto K, Kakehashi M, Ouchi H, Yuasa M, Endo T. Synthesis and properties of polycarbosilanes having 5-membered cyclic carbonate groups as solid polymer electrolytes. Macromolecules 2016;49:9441-9448.",46.721446,46.190554,6,0,7,0.333333333,291.6686378,302.118565,7.193299166,0,0,42,20,0,0,7,22,0,13,0,6,0,0,0,0,0,0,0,9.75,0.4875,0.170940171,0.205128205,0.128205128,17,0.85,14,0.7,3,0.15,0,0,21.11730624,1.055865312,6.780585366,0.339029268,31.56054512,1.578027256,9.504950396,0.47524752,10.44323888,0.522161944,2.72436503,0.136218252,0.409263166,0.020463158,0.581263166,0.029063158,0,0.0125,0.582142857,0.8925,0.437931034,0.582142857,0.8925,0.144211823,0,-0.144211823,0,-11,-0.55,0.546218487,0.167781513,0,16.37188209,7.319857313,46.721446,46.190554,6,0,7,0.333333333,291.6686378,302.118565,7.193299166,0,0,42,20,0,0,7,22,0,13,0,6,0,0,0,0,0,0,0,9.75,0.4875,0.170940171,0.205128205,0.128205128,17,0.85,14,0.7,3,0.15,0,0,21.11730624,1.055865312,6.780585366,0.339029268,31.56054512,1.578027256,9.504950396,0.47524752,10.44323888,0.522161944,2.72436503,0.136218252,0.409263166,0.020463158,0.581263166,0.029063158,0,0.0125,0.582142857,0.8925,0.437931034,0.582142857,0.8925,0.144211823,0,-0.144211823,0,-11,-0.55,0.546218487,0.167781513,0,16.37188209,7.319857313,C(F)(F)(F)S(=O)(=O)[O-],8.647,10.863,3,0,0,0,87.61659689,148.9525731,18.61907164,1,0,8,8,0,0,7,0,0,1,0,3,1,0,3,0,0,0,3,3.19047619,0.398809524,0.582089552,0,0.417910448,8,1,5,0.625,3,0.375,0,0,3.946142885,0.493267861,1.498723936,0.187340492,10.75,1.34375,3.25,0.40625,6.803857115,0.850482139,1.751276064,0.218909508,0.664213562,0.083026695,0.664213562,0.083026695,0,0.101190476,1.438690476,1.438690476,0.423076923,1.438690476,1.438690476,1.015613553,0,-1.015613553,0,-2,-0.25,0.277203144,0.436796856,0,8,1.75,82,-5,90.6,74
,carbonate,poly carbosilane dicarbonate,C[Si](CCC1COC(=O)O1)(CCC2COC(=O)O2)CC,C[Si](CCC1COC(=O)O1)(CCC2COC(=O)O2)CC,100,2,CF3SO3,,2,,,-5,,,,,na,,,,,1.02E-08,,2.29E-08,,9.95E-08,,3.10E-07,,9.69E-07,,2.42E-06,,5.83E-06,,,,,,,,,,,,,257,2659,-101,all temps,,,,,,,,1,5400000000,entire range,,,,2.51,90.6,227.406,linear,acetonitrile,27,48,yes,,https://doi.org/10.1021/acs.macromol.6b01516,"Matsumoto K, Kakehashi M, Ouchi H, Yuasa M, Endo T. Synthesis and properties of polycarbosilanes having 5-membered cyclic carbonate groups as solid polymer electrolytes. Macromolecules 2016;49:9441-9448.",46.721446,46.190554,6,0,7,0.333333333,291.6686378,302.118565,7.193299166,0,0,42,20,0,0,7,22,0,13,0,6,0,0,0,0,0,0,0,9.75,0.4875,0.170940171,0.205128205,0.128205128,17,0.85,14,0.7,3,0.15,0,0,21.11730624,1.055865312,6.780585366,0.339029268,31.56054512,1.578027256,9.504950396,0.47524752,10.44323888,0.522161944,2.72436503,0.136218252,0.409263166,0.020463158,0.581263166,0.029063158,0,0.0125,0.582142857,0.8925,0.437931034,0.582142857,0.8925,0.144211823,0,-0.144211823,0,-11,-0.55,0.546218487,0.167781513,0,16.37188209,7.319857313,46.721446,46.190554,6,0,7,0.333333333,291.6686378,302.118565,7.193299166,0,0,42,20,0,0,7,22,0,13,0,6,0,0,0,0,0,0,0,9.75,0.4875,0.170940171,0.205128205,0.128205128,17,0.85,14,0.7,3,0.15,0,0,21.11730624,1.055865312,6.780585366,0.339029268,31.56054512,1.578027256,9.504950396,0.47524752,10.44323888,0.522161944,2.72436503,0.136218252,0.409263166,0.020463158,0.581263166,0.029063158,0,0.0125,0.582142857,0.8925,0.437931034,0.582142857,0.8925,0.144211823,0,-0.144211823,0,-11,-0.55,0.546218487,0.167781513,0,16.37188209,7.319857313,C(F)(F)(F)S(=O)(=O)[O-],8.647,10.863,3,0,0,0,87.61659689,148.9525731,18.61907164,1,0,8,8,0,0,7,0,0,1,0,3,1,0,3,0,0,0,3,3.19047619,0.398809524,0.582089552,0,0.417910448,8,1,5,0.625,3,0.375,0,0,3.946142885,0.493267861,1.498723936,0.187340492,10.75,1.34375,3.25,0.40625,6.803857115,0.850482139,1.751276064,0.218909508,0.664213562,0.083026695,0.664213562,0.083026695,0,0.101190476,1.438690476,1.438690476,0.423076923,1.438690476,1.438690476,1.015613553,0,-1.015613553,0,-2,-0.25,0.277203144,0.436796856,0,8,1.75,82,-5,90.6,75
,"ester, carbonate",poly(e-caprolactone)-co-(trimethylene carbonate),COC(=O)CCCC,COC(=O)OCC,100,1,TFSI,0.157372428,0.157372428,28,,,49,32,63,,yes,,,,,5.69E-06,,8.93E-06,,2.71E-05,,6.31E-05,,0.000105,,0.000161,,0.000249,,0.000362,0.00049,,,,,,,,,,0.438,533,-38,No Tg given,,,,,,0.81,236000000,0.43,341.4,"split at 1000/T = 3.1, at Tm",,,,1.24,338,419.12,linear,acetonitrile,60,40,yes,< 1 mbar,https://doi.org/10.1016/j.jpowsour.2015.08.035,"Mindemark J, Sun B, Toermae E, Brandell D. High-performance solid polymer electrolytes for lithium batteries operational at ambient temperature. J Power Sources 298 (2015) 166-170.",19.625516,14.642484,2,0,3,0.428571429,127.2763652,116.0837296,5.804186481,0,0,20,8,0,0,2,12,0,6,0,2,0,0,0,0,0,0,0,3.666666667,0.458333333,0.363636364,0.136363636,0,5.75,0.71875,4.25,0.53125,1.5,0.1875,0,0,5.604725694,0.700590712,2.682920957,0.33536512,8.477109746,1.059638718,3.808060412,0.476007552,2.872384052,0.359048007,1.125139455,0.140642432,0.10615315,0.013269144,0.10615315,0.013269144,0,0.041666667,0.536666667,0.891666667,0.423076923,0.536666667,0.891666667,0.113589744,0,-0.113589744,0,-2.75,-0.34375,0.514018692,0.199981308,0,8,5.142857143,14.420344,12.365656,3,0,1,0.166666667,101.4746217,104.0473441,6.936489608,0,0,15,7,0,0,3,8,0,4,0,3,0,0,0,0,0,0,0,3,0.428571429,0.444444444,0.166666667,0,5.75,0.821428571,4.25,0.607142857,1.5,0.214285714,0,0,3.634879839,0.519268548,1.800308969,0.257186996,7.078927865,1.011275409,3.308060412,0.472580059,3.444048027,0.492006861,1.507751444,0.215393063,0.10615315,0.015164736,0.10615315,0.015164736,0,0.071428571,0.64,1.028571429,0.42173913,0.64,1.028571429,0.21826087,0,-0.21826087,0,-2.75,-0.392857143,0.416666667,0.297333333,0,7,4.166666667,C(F)(F)(F)S(=O)(=O)[N-]S(=O)(=O)C(F)(F)F,16.79,21.13,4,0,2,0.142857143,161.411271,279.9178424,18.66118949,1,0,15,15,0,0,13,0,0,2,1,4,2,0,6,0,0,0,6,6.114285714,0.407619048,0.498442368,0,0.436137072,15.5,1.033333333,9.5,0.633333333,6,0.4,0,0,10.39189168,0.692792779,3.002691864,0.200179458,27.65992063,1.843994709,6.207106781,0.413807119,17.26802895,1.15120193,3.204414918,0.213627661,1.207106781,0.080473785,1.207106781,0.080473785,0,0.092380952,1.412380952,1.412380952,0.427659574,1.412380952,1.412380952,0.984721378,0,-0.984721378,0,-3.5,-0.233333333,0.288604181,0.425395819,0,15,3.7856,82,,338,76
,"ester, carbonate",poly(e-caprolactone)-co-(trimethylene carbonate),COC(=O)CCCC,COC(=O)OCC,100,1,TFSI,0.227627977,0.227627977,36,,,47,32,56,,yes,,,,,1.14E-06,,1.72E-06,,4.09E-06,,8.66E-06,,1.67E-05,,2.99E-05,,4.96E-05,,7.79E-05,0.00012,,,,,,,,,,18.7,1940,-116,No Tg given,,,,,,,,0.6,16855,"fit entire range, because not very differentâ€¦",,,,1.24,338,419.12,linear,acetonitrile,60,40,yes,< 1 mbar,https://doi.org/10.1016/j.jpowsour.2015.08.035,"Mindemark J, Sun B, Toermae E, Brandell D. High-performance solid polymer electrolytes for lithium batteries operational at ambient temperature. J Power Sources 298 (2015) 166-170.",19.625516,14.642484,2,0,3,0.428571429,127.2763652,116.0837296,5.804186481,0,0,20,8,0,0,2,12,0,6,0,2,0,0,0,0,0,0,0,3.666666667,0.458333333,0.363636364,0.136363636,0,5.75,0.71875,4.25,0.53125,1.5,0.1875,0,0,5.604725694,0.700590712,2.682920957,0.33536512,8.477109746,1.059638718,3.808060412,0.476007552,2.872384052,0.359048007,1.125139455,0.140642432,0.10615315,0.013269144,0.10615315,0.013269144,0,0.041666667,0.536666667,0.891666667,0.423076923,0.536666667,0.891666667,0.113589744,0,-0.113589744,0,-2.75,-0.34375,0.514018692,0.199981308,0,8,5.142857143,14.420344,12.365656,3,0,1,0.166666667,101.4746217,104.0473441,6.936489608,0,0,15,7,0,0,3,8,0,4,0,3,0,0,0,0,0,0,0,3,0.428571429,0.444444444,0.166666667,0,5.75,0.821428571,4.25,0.607142857,1.5,0.214285714,0,0,3.634879839,0.519268548,1.800308969,0.257186996,7.078927865,1.011275409,3.308060412,0.472580059,3.444048027,0.492006861,1.507751444,0.215393063,0.10615315,0.015164736,0.10615315,0.015164736,0,0.071428571,0.64,1.028571429,0.42173913,0.64,1.028571429,0.21826087,0,-0.21826087,0,-2.75,-0.392857143,0.416666667,0.297333333,0,7,4.166666667,C(F)(F)(F)S(=O)(=O)[N-]S(=O)(=O)C(F)(F)F,16.79,21.13,4,0,2,0.142857143,161.411271,279.9178424,18.66118949,1,0,15,15,0,0,13,0,0,2,1,4,2,0,6,0,0,0,6,6.114285714,0.407619048,0.498442368,0,0.436137072,15.5,1.033333333,9.5,0.633333333,6,0.4,0,0,10.39189168,0.692792779,3.002691864,0.200179458,27.65992063,1.843994709,6.207106781,0.413807119,17.26802895,1.15120193,3.204414918,0.213627661,1.207106781,0.080473785,1.207106781,0.080473785,0,0.092380952,1.412380952,1.412380952,0.427659574,1.412380952,1.412380952,0.984721378,0,-0.984721378,0,-3.5,-0.233333333,0.288604181,0.425395819,0,15,3.7856,82,,338,77
,"ester, carbonate",poly(e-caprolactone)-co-(trimethylene carbonate),COC(=O)CCCC,COC(=O)OCC,90,1,TFSI,0.155740679,0.155740679,28,,,42,35,52,,yes,,,,,1.97E-05,,3.03E-05,,5.96E-05,,0.000111,,0.000184,,0.000284,,0.000421,,0.000613,0.00086,,,,,,,,,,8.1,1218,-96,No Tg given,,,,,,,,0.48,2757,"fit entire range, because not very differentâ€¦",,,,1.42,256,363.52,linear,acetonitrile,60,40,yes,< 1 mbar,https://doi.org/10.1016/j.jpowsour.2015.08.035,"Mindemark J, Sun B, Toermae E, Brandell D. High-performance solid polymer electrolytes for lithium batteries operational at ambient temperature. J Power Sources 298 (2015) 166-170.",19.625516,14.642484,2,0,3,0.428571429,127.2763652,116.0837296,5.804186481,0,0,20,8,0,0,2,12,0,6,0,2,0,0,0,0,0,0,0,3.666666667,0.458333333,0.363636364,0.136363636,0,5.75,0.71875,4.25,0.53125,1.5,0.1875,0,0,5.604725694,0.700590712,2.682920957,0.33536512,8.477109746,1.059638718,3.808060412,0.476007552,2.872384052,0.359048007,1.125139455,0.140642432,0.10615315,0.013269144,0.10615315,0.013269144,0,0.041666667,0.536666667,0.891666667,0.423076923,0.536666667,0.891666667,0.113589744,0,-0.113589744,0,-2.75,-0.34375,0.514018692,0.199981308,0,8,5.142857143,14.420344,12.365656,3,0,1,0.166666667,101.4746217,104.0473441,6.936489608,0,0,15,7,0,0,3,8,0,4,0,3,0,0,0,0,0,0,0,3,0.428571429,0.444444444,0.166666667,0,5.75,0.821428571,4.25,0.607142857,1.5,0.214285714,0,0,3.634879839,0.519268548,1.800308969,0.257186996,7.078927865,1.011275409,3.308060412,0.472580059,3.444048027,0.492006861,1.507751444,0.215393063,0.10615315,0.015164736,0.10615315,0.015164736,0,0.071428571,0.64,1.028571429,0.42173913,0.64,1.028571429,0.21826087,0,-0.21826087,0,-2.75,-0.392857143,0.416666667,0.297333333,0,7,4.166666667,C(F)(F)(F)S(=O)(=O)[N-]S(=O)(=O)C(F)(F)F,16.79,21.13,4,0,2,0.142857143,161.411271,279.9178424,18.66118949,1,0,15,15,0,0,13,0,0,2,1,4,2,0,6,0,0,0,6,6.114285714,0.407619048,0.498442368,0,0.436137072,15.5,1.033333333,9.5,0.633333333,6,0.4,0,0,10.39189168,0.692792779,3.002691864,0.200179458,27.65992063,1.843994709,6.207106781,0.413807119,17.26802895,1.15120193,3.204414918,0.213627661,1.207106781,0.080473785,1.207106781,0.080473785,0,0.092380952,1.412380952,1.412380952,0.427659574,1.412380952,1.412380952,0.984721378,0,-0.984721378,0,-3.5,-0.233333333,0.288604181,0.425395819,0,15,3.7856,82,,256,78
,"ester, carbonate",poly(e-caprolactone)-co-(trimethylene carbonate),COC(=O)CCCC,COC(=O)OCC,90,1,TFSI,0.225267768,0.225267768,36,,,42,35,43,,yes,,,,,1.28E-05,,1.90E-05,,3.82E-05,,7.22E-05,,0.00012,,0.000192,,0.00029,,0.00043,0.000455,,,,,,,,,,1.4,845,-71,No Tg given,,,,,,,,0.47,1549,"fit entire range, because not very differentâ€¦",,,,1.42,256,363.52,linear,acetonitrile,60,40,yes,< 1 mbar,https://doi.org/10.1016/j.jpowsour.2015.08.035,"Mindemark J, Sun B, Toermae E, Brandell D. High-performance solid polymer electrolytes for lithium batteries operational at ambient temperature. J Power Sources 298 (2015) 166-170.",19.625516,14.642484,2,0,3,0.428571429,127.2763652,116.0837296,5.804186481,0,0,20,8,0,0,2,12,0,6,0,2,0,0,0,0,0,0,0,3.666666667,0.458333333,0.363636364,0.136363636,0,5.75,0.71875,4.25,0.53125,1.5,0.1875,0,0,5.604725694,0.700590712,2.682920957,0.33536512,8.477109746,1.059638718,3.808060412,0.476007552,2.872384052,0.359048007,1.125139455,0.140642432,0.10615315,0.013269144,0.10615315,0.013269144,0,0.041666667,0.536666667,0.891666667,0.423076923,0.536666667,0.891666667,0.113589744,0,-0.113589744,0,-2.75,-0.34375,0.514018692,0.199981308,0,8,5.142857143,14.420344,12.365656,3,0,1,0.166666667,101.4746217,104.0473441,6.936489608,0,0,15,7,0,0,3,8,0,4,0,3,0,0,0,0,0,0,0,3,0.428571429,0.444444444,0.166666667,0,5.75,0.821428571,4.25,0.607142857,1.5,0.214285714,0,0,3.634879839,0.519268548,1.800308969,0.257186996,7.078927865,1.011275409,3.308060412,0.472580059,3.444048027,0.492006861,1.507751444,0.215393063,0.10615315,0.015164736,0.10615315,0.015164736,0,0.071428571,0.64,1.028571429,0.42173913,0.64,1.028571429,0.21826087,0,-0.21826087,0,-2.75,-0.392857143,0.416666667,0.297333333,0,7,4.166666667,C(F)(F)(F)S(=O)(=O)[N-]S(=O)(=O)C(F)(F)F,16.79,21.13,4,0,2,0.142857143,161.411271,279.9178424,18.66118949,1,0,15,15,0,0,13,0,0,2,1,4,2,0,6,0,0,0,6,6.114285714,0.407619048,0.498442368,0,0.436137072,15.5,1.033333333,9.5,0.633333333,6,0.4,0,0,10.39189168,0.692792779,3.002691864,0.200179458,27.65992063,1.843994709,6.207106781,0.413807119,17.26802895,1.15120193,3.204414918,0.213627661,1.207106781,0.080473785,1.207106781,0.080473785,0,0.092380952,1.412380952,1.412380952,0.427659574,1.412380952,1.412380952,0.984721378,0,-0.984721378,0,-3.5,-0.233333333,0.288604181,0.425395819,0,15,3.7856,82,,256,79
,"ester, carbonate",poly(e-caprolactone)-co-(trimethylene carbonate),COC(=O)CCCC,COC(=O)OCC,80,1,TFSI,0.099070027,0.099070027,20,-50,-57,,,,0,no,,,,,1.96E-05,,,,,,,,0.000104,,,,,,,0.000399,,,,,,,,,,,,,,,,,,,,,,,,,,,1.42,257,364.94,linear,acetonitrile,60,40,yes,< 1 mbar,https://doi.org/10.1016/j.jpowsour.2015.08.035,"Mindemark J, Sun B, Toermae E, Brandell D. High-performance solid polymer electrolytes for lithium batteries operational at ambient temperature. J Power Sources 298 (2015) 166-170.",19.625516,14.642484,2,0,3,0.428571429,127.2763652,116.0837296,5.804186481,0,0,20,8,0,0,2,12,0,6,0,2,0,0,0,0,0,0,0,3.666666667,0.458333333,0.363636364,0.136363636,0,5.75,0.71875,4.25,0.53125,1.5,0.1875,0,0,5.604725694,0.700590712,2.682920957,0.33536512,8.477109746,1.059638718,3.808060412,0.476007552,2.872384052,0.359048007,1.125139455,0.140642432,0.10615315,0.013269144,0.10615315,0.013269144,0,0.041666667,0.536666667,0.891666667,0.423076923,0.536666667,0.891666667,0.113589744,0,-0.113589744,0,-2.75,-0.34375,0.514018692,0.199981308,0,8,5.142857143,14.420344,12.365656,3,0,1,0.166666667,101.4746217,104.0473441,6.936489608,0,0,15,7,0,0,3,8,0,4,0,3,0,0,0,0,0,0,0,3,0.428571429,0.444444444,0.166666667,0,5.75,0.821428571,4.25,0.607142857,1.5,0.214285714,0,0,3.634879839,0.519268548,1.800308969,0.257186996,7.078927865,1.011275409,3.308060412,0.472580059,3.444048027,0.492006861,1.507751444,0.215393063,0.10615315,0.015164736,0.10615315,0.015164736,0,0.071428571,0.64,1.028571429,0.42173913,0.64,1.028571429,0.21826087,0,-0.21826087,0,-2.75,-0.392857143,0.416666667,0.297333333,0,7,4.166666667,C(F)(F)(F)S(=O)(=O)[N-]S(=O)(=O)C(F)(F)F,16.79,21.13,4,0,2,0.142857143,161.411271,279.9178424,18.66118949,1,0,15,15,0,0,13,0,0,2,1,4,2,0,6,0,0,0,6,6.114285714,0.407619048,0.498442368,0,0.436137072,15.5,1.033333333,9.5,0.633333333,6,0.4,0,0,10.39189168,0.692792779,3.002691864,0.200179458,27.65992063,1.843994709,6.207106781,0.413807119,17.26802895,1.15120193,3.204414918,0.213627661,1.207106781,0.080473785,1.207106781,0.080473785,0,0.092380952,1.412380952,1.412380952,0.427659574,1.412380952,1.412380952,0.984721378,0,-0.984721378,0,-3.5,-0.233333333,0.288604181,0.425395819,0,15,3.7856,82,-50,257,80
,"ester, carbonate",poly(e-caprolactone)-co-(trimethylene carbonate),COC(=O)CCCC,COC(=O)OCC,80,1,TFSI,0.15410893,0.15410893,28,-40,-57,,,,0,no,,,,,3.80E-05,,5.33E-05,,0.000109,,0.000181,,0.000281,,0.000446,,0.000613,,0.000726,0.00111,,,,,,,,,,1.8,778,-73,,4.1,1005,-90,,,,,0.43,672,entire range,,,,1.42,257,364.94,linear,acetonitrile,60,40,yes,< 1 mbar,https://doi.org/10.1016/j.jpowsour.2015.08.035,"Mindemark J, Sun B, Toermae E, Brandell D. High-performance solid polymer electrolytes for lithium batteries operational at ambient temperature. J Power Sources 298 (2015) 166-170.",19.625516,14.642484,2,0,3,0.428571429,127.2763652,116.0837296,5.804186481,0,0,20,8,0,0,2,12,0,6,0,2,0,0,0,0,0,0,0,3.666666667,0.458333333,0.363636364,0.136363636,0,5.75,0.71875,4.25,0.53125,1.5,0.1875,0,0,5.604725694,0.700590712,2.682920957,0.33536512,8.477109746,1.059638718,3.808060412,0.476007552,2.872384052,0.359048007,1.125139455,0.140642432,0.10615315,0.013269144,0.10615315,0.013269144,0,0.041666667,0.536666667,0.891666667,0.423076923,0.536666667,0.891666667,0.113589744,0,-0.113589744,0,-2.75,-0.34375,0.514018692,0.199981308,0,8,5.142857143,14.420344,12.365656,3,0,1,0.166666667,101.4746217,104.0473441,6.936489608,0,0,15,7,0,0,3,8,0,4,0,3,0,0,0,0,0,0,0,3,0.428571429,0.444444444,0.166666667,0,5.75,0.821428571,4.25,0.607142857,1.5,0.214285714,0,0,3.634879839,0.519268548,1.800308969,0.257186996,7.078927865,1.011275409,3.308060412,0.472580059,3.444048027,0.492006861,1.507751444,0.215393063,0.10615315,0.015164736,0.10615315,0.015164736,0,0.071428571,0.64,1.028571429,0.42173913,0.64,1.028571429,0.21826087,0,-0.21826087,0,-2.75,-0.392857143,0.416666667,0.297333333,0,7,4.166666667,C(F)(F)(F)S(=O)(=O)[N-]S(=O)(=O)C(F)(F)F,16.79,21.13,4,0,2,0.142857143,161.411271,279.9178424,18.66118949,1,0,15,15,0,0,13,0,0,2,1,4,2,0,6,0,0,0,6,6.114285714,0.407619048,0.498442368,0,0.436137072,15.5,1.033333333,9.5,0.633333333,6,0.4,0,0,10.39189168,0.692792779,3.002691864,0.200179458,27.65992063,1.843994709,6.207106781,0.413807119,17.26802895,1.15120193,3.204414918,0.213627661,1.207106781,0.080473785,1.207106781,0.080473785,0,0.092380952,1.412380952,1.412380952,0.427659574,1.412380952,1.412380952,0.984721378,0,-0.984721378,0,-3.5,-0.233333333,0.288604181,0.425395819,0,15,3.7856,82,-40,257,81
,"ester, carbonate",poly(e-caprolactone)-co-(trimethylene carbonate),COC(=O)CCCC,COC(=O)OCC,80,1,TFSI,0.22290756,0.22290756,36,-36,-57,,,,0,no,,,,,4.19E-05,,5.99E-05,,0.000115,,0.000199,,0.000325,,0.000481,,0.000687,,0.000945,0.00123,,,0.66,60,"Bruce-Vincent method, also 0.62 at 40C",,,,,4.4,971,-86,,4.3,967,-86,,,,,0.43,1015,entire range,,,,1.42,257,364.94,linear,acetonitrile,60,40,yes,< 1 mbar,https://doi.org/10.1016/j.jpowsour.2015.08.035,"Mindemark J, Sun B, Toermae E, Brandell D. High-performance solid polymer electrolytes for lithium batteries operational at ambient temperature. J Power Sources 298 (2015) 166-170.",19.625516,14.642484,2,0,3,0.428571429,127.2763652,116.0837296,5.804186481,0,0,20,8,0,0,2,12,0,6,0,2,0,0,0,0,0,0,0,3.666666667,0.458333333,0.363636364,0.136363636,0,5.75,0.71875,4.25,0.53125,1.5,0.1875,0,0,5.604725694,0.700590712,2.682920957,0.33536512,8.477109746,1.059638718,3.808060412,0.476007552,2.872384052,0.359048007,1.125139455,0.140642432,0.10615315,0.013269144,0.10615315,0.013269144,0,0.041666667,0.536666667,0.891666667,0.423076923,0.536666667,0.891666667,0.113589744,0,-0.113589744,0,-2.75,-0.34375,0.514018692,0.199981308,0,8,5.142857143,14.420344,12.365656,3,0,1,0.166666667,101.4746217,104.0473441,6.936489608,0,0,15,7,0,0,3,8,0,4,0,3,0,0,0,0,0,0,0,3,0.428571429,0.444444444,0.166666667,0,5.75,0.821428571,4.25,0.607142857,1.5,0.214285714,0,0,3.634879839,0.519268548,1.800308969,0.257186996,7.078927865,1.011275409,3.308060412,0.472580059,3.444048027,0.492006861,1.507751444,0.215393063,0.10615315,0.015164736,0.10615315,0.015164736,0,0.071428571,0.64,1.028571429,0.42173913,0.64,1.028571429,0.21826087,0,-0.21826087,0,-2.75,-0.392857143,0.416666667,0.297333333,0,7,4.166666667,C(F)(F)(F)S(=O)(=O)[N-]S(=O)(=O)C(F)(F)F,16.79,21.13,4,0,2,0.142857143,161.411271,279.9178424,18.66118949,1,0,15,15,0,0,13,0,0,2,1,4,2,0,6,0,0,0,6,6.114285714,0.407619048,0.498442368,0,0.436137072,15.5,1.033333333,9.5,0.633333333,6,0.4,0,0,10.39189168,0.692792779,3.002691864,0.200179458,27.65992063,1.843994709,6.207106781,0.413807119,17.26802895,1.15120193,3.204414918,0.213627661,1.207106781,0.080473785,1.207106781,0.080473785,0,0.092380952,1.412380952,1.412380952,0.427659574,1.412380952,1.412380952,0.984721378,0,-0.984721378,0,-3.5,-0.233333333,0.288604181,0.425395819,0,15,3.7856,82,-36,257,82
,"ester, carbonate",poly(e-caprolactone)-co-(trimethylene carbonate),COC(=O)CCCC,COC(=O)OCC,80,1,TFSI,0.311362941,0.311362941,44,-38,-57,,,,0,no,,,,,1.20E-05,,,,,,,,9.50E-05,,,,,,,0.000588,,,,,,,,,,,,,,,,,,,,,,,,,,,1.42,257,364.94,linear,acetonitrile,60,40,yes,< 1 mbar,https://doi.org/10.1016/j.jpowsour.2015.08.035,"Mindemark J, Sun B, Toermae E, Brandell D. High-performance solid polymer electrolytes for lithium batteries operational at ambient temperature. J Power Sources 298 (2015) 166-170.",19.625516,14.642484,2,0,3,0.428571429,127.2763652,116.0837296,5.804186481,0,0,20,8,0,0,2,12,0,6,0,2,0,0,0,0,0,0,0,3.666666667,0.458333333,0.363636364,0.136363636,0,5.75,0.71875,4.25,0.53125,1.5,0.1875,0,0,5.604725694,0.700590712,2.682920957,0.33536512,8.477109746,1.059638718,3.808060412,0.476007552,2.872384052,0.359048007,1.125139455,0.140642432,0.10615315,0.013269144,0.10615315,0.013269144,0,0.041666667,0.536666667,0.891666667,0.423076923,0.536666667,0.891666667,0.113589744,0,-0.113589744,0,-2.75,-0.34375,0.514018692,0.199981308,0,8,5.142857143,14.420344,12.365656,3,0,1,0.166666667,101.4746217,104.0473441,6.936489608,0,0,15,7,0,0,3,8,0,4,0,3,0,0,0,0,0,0,0,3,0.428571429,0.444444444,0.166666667,0,5.75,0.821428571,4.25,0.607142857,1.5,0.214285714,0,0,3.634879839,0.519268548,1.800308969,0.257186996,7.078927865,1.011275409,3.308060412,0.472580059,3.444048027,0.492006861,1.507751444,0.215393063,0.10615315,0.015164736,0.10615315,0.015164736,0,0.071428571,0.64,1.028571429,0.42173913,0.64,1.028571429,0.21826087,0,-0.21826087,0,-2.75,-0.392857143,0.416666667,0.297333333,0,7,4.166666667,C(F)(F)(F)S(=O)(=O)[N-]S(=O)(=O)C(F)(F)F,16.79,21.13,4,0,2,0.142857143,161.411271,279.9178424,18.66118949,1,0,15,15,0,0,13,0,0,2,1,4,2,0,6,0,0,0,6,6.114285714,0.407619048,0.498442368,0,0.436137072,15.5,1.033333333,9.5,0.633333333,6,0.4,0,0,10.39189168,0.692792779,3.002691864,0.200179458,27.65992063,1.843994709,6.207106781,0.413807119,17.26802895,1.15120193,3.204414918,0.213627661,1.207106781,0.080473785,1.207106781,0.080473785,0,0.092380952,1.412380952,1.412380952,0.427659574,1.412380952,1.412380952,0.984721378,0,-0.984721378,0,-3.5,-0.233333333,0.288604181,0.425395819,0,15,3.7856,82,-38,257,83
,"ester, carbonate",poly(e-caprolactone)-co-(trimethylene carbonate),COC(=O)CCCC,COC(=O)OCC,70,1,TFSI,0.152477181,0.152477181,28,,,,,,0,no,,,,,5.69E-06,,8.93E-06,,2.12E-05,,4.17E-05,,6.93E-05,,0.000111,,0.000161,,0.00024,0.000362,,,,,,,,,,1.5,929,-72,No Tg given,,,,,,,,0.52,4373,entire range,,,,1.35,246,332.1,linear,acetonitrile,60,40,yes,< 1 mbar,https://doi.org/10.1016/j.jpowsour.2015.08.035,"Mindemark J, Sun B, Toermae E, Brandell D. High-performance solid polymer electrolytes for lithium batteries operational at ambient temperature. J Power Sources 298 (2015) 166-170.",19.625516,14.642484,2,0,3,0.428571429,127.2763652,116.0837296,5.804186481,0,0,20,8,0,0,2,12,0,6,0,2,0,0,0,0,0,0,0,3.666666667,0.458333333,0.363636364,0.136363636,0,5.75,0.71875,4.25,0.53125,1.5,0.1875,0,0,5.604725694,0.700590712,2.682920957,0.33536512,8.477109746,1.059638718,3.808060412,0.476007552,2.872384052,0.359048007,1.125139455,0.140642432,0.10615315,0.013269144,0.10615315,0.013269144,0,0.041666667,0.536666667,0.891666667,0.423076923,0.536666667,0.891666667,0.113589744,0,-0.113589744,0,-2.75,-0.34375,0.514018692,0.199981308,0,8,5.142857143,14.420344,12.365656,3,0,1,0.166666667,101.4746217,104.0473441,6.936489608,0,0,15,7,0,0,3,8,0,4,0,3,0,0,0,0,0,0,0,3,0.428571429,0.444444444,0.166666667,0,5.75,0.821428571,4.25,0.607142857,1.5,0.214285714,0,0,3.634879839,0.519268548,1.800308969,0.257186996,7.078927865,1.011275409,3.308060412,0.472580059,3.444048027,0.492006861,1.507751444,0.215393063,0.10615315,0.015164736,0.10615315,0.015164736,0,0.071428571,0.64,1.028571429,0.42173913,0.64,1.028571429,0.21826087,0,-0.21826087,0,-2.75,-0.392857143,0.416666667,0.297333333,0,7,4.166666667,C(F)(F)(F)S(=O)(=O)[N-]S(=O)(=O)C(F)(F)F,16.79,21.13,4,0,2,0.142857143,161.411271,279.9178424,18.66118949,1,0,15,15,0,0,13,0,0,2,1,4,2,0,6,0,0,0,6,6.114285714,0.407619048,0.498442368,0,0.436137072,15.5,1.033333333,9.5,0.633333333,6,0.4,0,0,10.39189168,0.692792779,3.002691864,0.200179458,27.65992063,1.843994709,6.207106781,0.413807119,17.26802895,1.15120193,3.204414918,0.213627661,1.207106781,0.080473785,1.207106781,0.080473785,0,0.092380952,1.412380952,1.412380952,0.427659574,1.412380952,1.412380952,0.984721378,0,-0.984721378,0,-3.5,-0.233333333,0.288604181,0.425395819,0,15,3.7856,82,,246,84
,"ester, carbonate",poly(e-caprolactone)-co-(trimethylene carbonate),COC(=O)CCCC,COC(=O)OCC,70,1,TFSI,0.220547351,0.220547351,36,,,,,,0,no,,,,,5.84E-06,,9.33E-06,,2.26E-05,,4.60E-05,,8.55E-05,,0.000145,,0.000236,,0.000356,0.000481,,,,,,,,,,5.1,1121,-78,No Tg given,,,,,,,,0.57,28522,entire range,,,,1.35,246,332.1,linear,acetonitrile,60,40,yes,< 1 mbar,https://doi.org/10.1016/j.jpowsour.2015.08.035,"Mindemark J, Sun B, Toermae E, Brandell D. High-performance solid polymer electrolytes for lithium batteries operational at ambient temperature. J Power Sources 298 (2015) 166-170.",19.625516,14.642484,2,0,3,0.428571429,127.2763652,116.0837296,5.804186481,0,0,20,8,0,0,2,12,0,6,0,2,0,0,0,0,0,0,0,3.666666667,0.458333333,0.363636364,0.136363636,0,5.75,0.71875,4.25,0.53125,1.5,0.1875,0,0,5.604725694,0.700590712,2.682920957,0.33536512,8.477109746,1.059638718,3.808060412,0.476007552,2.872384052,0.359048007,1.125139455,0.140642432,0.10615315,0.013269144,0.10615315,0.013269144,0,0.041666667,0.536666667,0.891666667,0.423076923,0.536666667,0.891666667,0.113589744,0,-0.113589744,0,-2.75,-0.34375,0.514018692,0.199981308,0,8,5.142857143,14.420344,12.365656,3,0,1,0.166666667,101.4746217,104.0473441,6.936489608,0,0,15,7,0,0,3,8,0,4,0,3,0,0,0,0,0,0,0,3,0.428571429,0.444444444,0.166666667,0,5.75,0.821428571,4.25,0.607142857,1.5,0.214285714,0,0,3.634879839,0.519268548,1.800308969,0.257186996,7.078927865,1.011275409,3.308060412,0.472580059,3.444048027,0.492006861,1.507751444,0.215393063,0.10615315,0.015164736,0.10615315,0.015164736,0,0.071428571,0.64,1.028571429,0.42173913,0.64,1.028571429,0.21826087,0,-0.21826087,0,-2.75,-0.392857143,0.416666667,0.297333333,0,7,4.166666667,C(F)(F)(F)S(=O)(=O)[N-]S(=O)(=O)C(F)(F)F,16.79,21.13,4,0,2,0.142857143,161.411271,279.9178424,18.66118949,1,0,15,15,0,0,13,0,0,2,1,4,2,0,6,0,0,0,6,6.114285714,0.407619048,0.498442368,0,0.436137072,15.5,1.033333333,9.5,0.633333333,6,0.4,0,0,10.39189168,0.692792779,3.002691864,0.200179458,27.65992063,1.843994709,6.207106781,0.413807119,17.26802895,1.15120193,3.204414918,0.213627661,1.207106781,0.080473785,1.207106781,0.080473785,0,0.092380952,1.412380952,1.412380952,0.427659574,1.412380952,1.412380952,0.984721378,0,-0.984721378,0,-3.5,-0.233333333,0.288604181,0.425395819,0,15,3.7856,82,,246,85
,ester,poly(ethylene malonate),COC(=O)CC(=O)OC,COC(=O)CC(=O)OC,100,2,CF3SO3,0.066666667,0.033333333,,-13.25,-15.3,,,,0,no,,,,,,,8.99E-07,1.62E-06,2.78E-06,4.55E-06,7.14E-06,1.08E-05,1.59E-05,2.26E-05,3.15E-05,4.28E-05,5.70E-05,7.45E-05,9.58E-05,0.00015147,,,,,,,,,,6.3,1326,-73,,3.1,1140,-63.3,,,,,0.71,680000,entire range,,,,,2.26,,linear,THF,100,72,high,5e-6 Torr,https://doi.org/10.1016/S0167-2738(00)00791-8,"Lee YC, Ratner MA, Shriver DF. Ionic conductivity in the poly(ethylene malonate)/lithium triflate system. Solid State Ionics 2001;138:273-276",16.892344,13.233656,4,0,2,0.25,124.924375,132.0422587,7.76719169,0,0,17,9,0,0,4,8,0,5,0,4,0,0,0,0,0,0,0,3.833333333,0.425925926,0.434782609,0.260869565,0,8.5,0.944444444,5.5,0.611111111,3,0.333333333,0,0,4.657184812,0.517464979,1.951628352,0.216847595,10.52201256,1.169112507,4.201907263,0.466878585,5.864827747,0.651647527,2.25027891,0.25003099,0.2123063,0.023589589,0.2123063,0.023589589,0,0.074074074,0.692156863,1.040740741,0.424137931,0.692156863,1.040740741,0.268018932,0,-0.268018932,0,-2.5,-0.277777778,0.409252669,0.304747331,0,9,4.839506173,16.892344,13.233656,4,0,2,0.25,124.924375,132.0422587,7.76719169,0,0,17,9,0,0,4,8,0,5,0,4,0,0,0,0,0,0,0,3.833333333,0.425925926,0.434782609,0.260869565,0,8.5,0.944444444,5.5,0.611111111,3,0.333333333,0,0,4.657184812,0.517464979,1.951628352,0.216847595,10.52201256,1.169112507,4.201907263,0.466878585,5.864827747,0.651647527,2.25027891,0.25003099,0.2123063,0.023589589,0.2123063,0.023589589,0,0.074074074,0.692156863,1.040740741,0.424137931,0.692156863,1.040740741,0.268018932,0,-0.268018932,0,-2.5,-0.277777778,0.409252669,0.304747331,0,9,4.839506173,C(F)(F)(F)S(=O)(=O)[O-],8.647,10.863,3,0,0,0,87.61659689,148.9525731,18.61907164,1,0,8,8,0,0,7,0,0,1,0,3,1,0,3,0,0,0,3,3.19047619,0.398809524,0.582089552,0,0.417910448,8,1,5,0.625,3,0.375,0,0,3.946142885,0.493267861,1.498723936,0.187340492,10.75,1.34375,3.25,0.40625,6.803857115,0.850482139,1.751276064,0.218909508,0.664213562,0.083026695,0.664213562,0.083026695,0,0.101190476,1.438690476,1.438690476,0.423076923,1.438690476,1.438690476,1.015613553,0,-1.015613553,0,-2,-0.25,0.277203144,0.436796856,0,8,1.75,66,-13.25,2.26,86
,ester,poly(ethylene malonate),COC(=O)CC(=O)OC,COC(=O)CC(=O)OC,100,2,CF3SO3,0.125,0.0625,,-8.59,-15.3,,,,0,no,,,,,,,1.12E-06,2.21E-06,3.99E-06,6.73E-06,1.07E-05,1.61E-05,2.33E-05,3.26E-05,4.41E-05,5.80E-05,7.46E-05,9.39E-05,0.000116063,0.000169183,,,,,,,,,,0.49,695,-39,,2.3,1023,-58.6,,,,,0.68,433000,entire range,,,,,2.26,,linear,THF,100,72,high,5e-6 Torr,https://doi.org/10.1016/S0167-2738(00)00791-8,"Lee YC, Ratner MA, Shriver DF. Ionic conductivity in the poly(ethylene malonate)/lithium triflate system. Solid State Ionics 2001;138:273-276",16.892344,13.233656,4,0,2,0.25,124.924375,132.0422587,7.76719169,0,0,17,9,0,0,4,8,0,5,0,4,0,0,0,0,0,0,0,3.833333333,0.425925926,0.434782609,0.260869565,0,8.5,0.944444444,5.5,0.611111111,3,0.333333333,0,0,4.657184812,0.517464979,1.951628352,0.216847595,10.52201256,1.169112507,4.201907263,0.466878585,5.864827747,0.651647527,2.25027891,0.25003099,0.2123063,0.023589589,0.2123063,0.023589589,0,0.074074074,0.692156863,1.040740741,0.424137931,0.692156863,1.040740741,0.268018932,0,-0.268018932,0,-2.5,-0.277777778,0.409252669,0.304747331,0,9,4.839506173,16.892344,13.233656,4,0,2,0.25,124.924375,132.0422587,7.76719169,0,0,17,9,0,0,4,8,0,5,0,4,0,0,0,0,0,0,0,3.833333333,0.425925926,0.434782609,0.260869565,0,8.5,0.944444444,5.5,0.611111111,3,0.333333333,0,0,4.657184812,0.517464979,1.951628352,0.216847595,10.52201256,1.169112507,4.201907263,0.466878585,5.864827747,0.651647527,2.25027891,0.25003099,0.2123063,0.023589589,0.2123063,0.023589589,0,0.074074074,0.692156863,1.040740741,0.424137931,0.692156863,1.040740741,0.268018932,0,-0.268018932,0,-2.5,-0.277777778,0.409252669,0.304747331,0,9,4.839506173,C(F)(F)(F)S(=O)(=O)[O-],8.647,10.863,3,0,0,0,87.61659689,148.9525731,18.61907164,1,0,8,8,0,0,7,0,0,1,0,3,1,0,3,0,0,0,3,3.19047619,0.398809524,0.582089552,0,0.417910448,8,1,5,0.625,3,0.375,0,0,3.946142885,0.493267861,1.498723936,0.187340492,10.75,1.34375,3.25,0.40625,6.803857115,0.850482139,1.751276064,0.218909508,0.664213562,0.083026695,0.664213562,0.083026695,0,0.101190476,1.438690476,1.438690476,0.423076923,1.438690476,1.438690476,1.015613553,0,-1.015613553,0,-2,-0.25,0.277203144,0.436796856,0,8,1.75,66,-8.59,2.26,87
,ester,poly(ethylene malonate),COC(=O)CC(=O)OC,COC(=O)CC(=O)OC,100,2,CF3SO3,0.25,0.125,,-5.889,-15.3,,,,0,no,,,,,,,4.89E-07,1.05E-06,2.08E-06,3.79E-06,6.48E-06,1.05E-05,1.63E-05,2.42E-05,3.47E-05,4.83E-05,6.54E-05,8.66E-05,0.00011217,,,,,,,,,,,2.2,935,-45,,5.7,1146,-55.9,,,,,0.81,25300000,entire range,,,,,2.26,,linear,THF,100,72,high,5e-6 Torr,https://doi.org/10.1016/S0167-2738(00)00791-8,"Lee YC, Ratner MA, Shriver DF. Ionic conductivity in the poly(ethylene malonate)/lithium triflate system. Solid State Ionics 2001;138:273-276",16.892344,13.233656,4,0,2,0.25,124.924375,132.0422587,7.76719169,0,0,17,9,0,0,4,8,0,5,0,4,0,0,0,0,0,0,0,3.833333333,0.425925926,0.434782609,0.260869565,0,8.5,0.944444444,5.5,0.611111111,3,0.333333333,0,0,4.657184812,0.517464979,1.951628352,0.216847595,10.52201256,1.169112507,4.201907263,0.466878585,5.864827747,0.651647527,2.25027891,0.25003099,0.2123063,0.023589589,0.2123063,0.023589589,0,0.074074074,0.692156863,1.040740741,0.424137931,0.692156863,1.040740741,0.268018932,0,-0.268018932,0,-2.5,-0.277777778,0.409252669,0.304747331,0,9,4.839506173,16.892344,13.233656,4,0,2,0.25,124.924375,132.0422587,7.76719169,0,0,17,9,0,0,4,8,0,5,0,4,0,0,0,0,0,0,0,3.833333333,0.425925926,0.434782609,0.260869565,0,8.5,0.944444444,5.5,0.611111111,3,0.333333333,0,0,4.657184812,0.517464979,1.951628352,0.216847595,10.52201256,1.169112507,4.201907263,0.466878585,5.864827747,0.651647527,2.25027891,0.25003099,0.2123063,0.023589589,0.2123063,0.023589589,0,0.074074074,0.692156863,1.040740741,0.424137931,0.692156863,1.040740741,0.268018932,0,-0.268018932,0,-2.5,-0.277777778,0.409252669,0.304747331,0,9,4.839506173,C(F)(F)(F)S(=O)(=O)[O-],8.647,10.863,3,0,0,0,87.61659689,148.9525731,18.61907164,1,0,8,8,0,0,7,0,0,1,0,3,1,0,3,0,0,0,3,3.19047619,0.398809524,0.582089552,0,0.417910448,8,1,5,0.625,3,0.375,0,0,3.946142885,0.493267861,1.498723936,0.187340492,10.75,1.34375,3.25,0.40625,6.803857115,0.850482139,1.751276064,0.218909508,0.664213562,0.083026695,0.664213562,0.083026695,0,0.101190476,1.438690476,1.438690476,0.423076923,1.438690476,1.438690476,1.015613553,0,-1.015613553,0,-2,-0.25,0.277203144,0.436796856,0,8,1.75,66,-5.889,2.26,88
