Repository: nschauser/PolymerElectrolyte

File: _Cleaned_Final_Data_6_2_2020.csv (part 6 of 35)
ETA_epsilon_3,Comonomer2 ETA_epsilon_4,Comonomer2 ETA_epsilon_5,Comonomer2 ETA_dEpsilon_A,Comonomer2 ETA_dEpsilon_B,Comonomer2 ETA_dEpsilon_C,Comonomer2 ETA_dEpsilon_D,Comonomer2 ETA_dBeta,Comonomer2 AETA_dBeta,Comonomer2 ETA_psi_1,Comonomer2 ETA_dPsi_A,Comonomer2 ETA_dPsi_B,Comonomer2 Kier1,Comonomer2 Kier2,Anion Smiles,anion apol,anion bpol,anion nHBAcc,anion nHBDon,anion nRot,anion RotRatio,anion Vabc,anion MW,anion AMW,anion nAcid,anion nBase,anion nAtom,anion nHeavyAtom,anion nSpiro,anion nBridgehead,anion nHetero,anion nH,anion nB,anion nC,anion nN,anion nO,anion nS,anion nP,anion nF,anion nCl,anion nBr,anion nI,anion nX,anion ETA_alpha,anion AETA_alpha,anion ETA_shape_p,anion ETA_shape_y,anion ETA_shape_x,anion ETA_beta,anion AETA_beta,anion ETA_beta_s,anion AETA_beta_s,anion ETA_beta_ns,anion AETA_beta_ns,anion ETA_beta_ns_d,anion AETA_beta_ns_d,anion ETA_eta,anion AETA_eta,anion ETA_eta_L,anion AETA_eta_L,anion ETA_eta_R,anion AETA_eta_R,anion ETA_eta_RL,anion AETA_eta_RL,anion ETA_eta_F,anion AETA_eta_F,anion ETA_eta_FL,anion AETA_eta_FL,anion ETA_eta_B,anion AETA_eta_B,anion ETA_eta_BR,anion AETA_eta_BR,anion ETA_dAlpha_A,anion ETA_dAlpha_B,anion ETA_epsilon_1,anion ETA_epsilon_2,anion ETA_epsilon_3,anion ETA_epsilon_4,anion ETA_epsilon_5,anion ETA_dEpsilon_A,anion ETA_dEpsilon_B,anion ETA_dEpsilon_C,anion ETA_dEpsilon_D,anion ETA_dBeta,anion AETA_dBeta,anion ETA_psi_1,anion ETA_dPsi_A,anion ETA_dPsi_B,anion Kier1,anion Kier2,solvent BP,approxTg,approxMW(kDa),Index
,ester,poly(ethylene malonate),COC(=O)CC(=O)OC,COC(=O)CC(=O)OC,100,2,CF3SO3,0.5,0.25,,-3.531,-15.3,,,,0,no,,,,,,,2.39E-07,5.43E-07,1.12E-06,2.15E-06,3.86E-06,6.54E-06,1.06E-05,1.63E-05,2.43E-05,3.51E-05,4.92E-05,6.72E-05,8.97E-05,,,,,,,,,,,4.9,1109,-49,,7.3,1198,-53.5,,,,,0.89,250000000,entire range,,,,,2.26,,linear,THF,100,72,high,5e-6 Torr,https://doi.org/10.1016/S0167-2738(00)00791-8,"Lee YC, Ratner MA, Shriver DF. Ionic conductivity in the poly(ethylene malonate)/lithium triflate system. Solid State Ionics 2001;138:273-276",16.892344,13.233656,4,0,2,0.25,124.924375,132.0422587,7.76719169,0,0,17,9,0,0,4,8,0,5,0,4,0,0,0,0,0,0,0,3.833333333,0.425925926,0.434782609,0.260869565,0,8.5,0.944444444,5.5,0.611111111,3,0.333333333,0,0,4.657184812,0.517464979,1.951628352,0.216847595,10.52201256,1.169112507,4.201907263,0.466878585,5.864827747,0.651647527,2.25027891,0.25003099,0.2123063,0.023589589,0.2123063,0.023589589,0,0.074074074,0.692156863,1.040740741,0.424137931,0.692156863,1.040740741,0.268018932,0,-0.268018932,0,-2.5,-0.277777778,0.409252669,0.304747331,0,9,4.839506173,16.892344,13.233656,4,0,2,0.25,124.924375,132.0422587,7.76719169,0,0,17,9,0,0,4,8,0,5,0,4,0,0,0,0,0,0,0,3.833333333,0.425925926,0.434782609,0.260869565,0,8.5,0.944444444,5.5,0.611111111,3,0.333333333,0,0,4.657184812,0.517464979,1.951628352,0.216847595,10.52201256,1.169112507,4.201907263,0.466878585,5.864827747,0.651647527,2.25027891,0.25003099,0.2123063,0.023589589,0.2123063,0.023589589,0,0.074074074,0.692156863,1.040740741,0.424137931,0.692156863,1.040740741,0.268018932,0,-0.268018932,0,-2.5,-0.277777778,0.409252669,0.304747331,0,9,4.839506173,C(F)(F)(F)S(=O)(=O)[O-],8.647,10.863,3,0,0,0,87.61659689,148.9525731,18.61907164,1,0,8,8,0,0,7,0,0,1,0,3,1,0,3,0,0,0,3,3.19047619,0.398809524,0.582089552,0,0.417910448,8,1,5,0.625,3,0.375,0,0,3.946142885,0.493267861,1.498723936,0.187340492,10.75,1.34375,3.25,0.40625,6.803857115,0.850482139,1.751276064,0.218909508,0.664213562,0.083026695,0.664213562,0.083026695,0,0.101190476,1.438690476,1.438690476,0.423076923,1.438690476,1.438690476,1.015613553,0,-1.015613553,0,-2,-0.25,0.277203144,0.436796856,0,8,1.75,66,-3.531,2.26,89
,ester,poly(ethylene malonate),COC(=O)CC(=O)OC,COC(=O)CC(=O)OC,100,2,CF3SO3,1,0.5,,16.11,-15.3,,,,0,no,,,,,,,,,1.94E-07,4.15E-07,8.22E-07,1.53E-06,2.68E-06,4.47E-06,7.16E-06,1.10E-05,1.64E-05,2.38E-05,3.35E-05,,,,,,,,,,,8.8,1346,-51,,1.5,965,-33.9,,,,,0.97,1300000000,entire range,,,,,2.26,,linear,THF,100,72,high,5e-6 Torr,https://doi.org/10.1016/S0167-2738(00)00791-8,"Lee YC, Ratner MA, Shriver DF. Ionic conductivity in the poly(ethylene malonate)/lithium triflate system. Solid State Ionics 2001;138:273-276",16.892344,13.233656,4,0,2,0.25,124.924375,132.0422587,7.76719169,0,0,17,9,0,0,4,8,0,5,0,4,0,0,0,0,0,0,0,3.833333333,0.425925926,0.434782609,0.260869565,0,8.5,0.944444444,5.5,0.611111111,3,0.333333333,0,0,4.657184812,0.517464979,1.951628352,0.216847595,10.52201256,1.169112507,4.201907263,0.466878585,5.864827747,0.651647527,2.25027891,0.25003099,0.2123063,0.023589589,0.2123063,0.023589589,0,0.074074074,0.692156863,1.040740741,0.424137931,0.692156863,1.040740741,0.268018932,0,-0.268018932,0,-2.5,-0.277777778,0.409252669,0.304747331,0,9,4.839506173,16.892344,13.233656,4,0,2,0.25,124.924375,132.0422587,7.76719169,0,0,17,9,0,0,4,8,0,5,0,4,0,0,0,0,0,0,0,3.833333333,0.425925926,0.434782609,0.260869565,0,8.5,0.944444444,5.5,0.611111111,3,0.333333333,0,0,4.657184812,0.517464979,1.951628352,0.216847595,10.52201256,1.169112507,4.201907263,0.466878585,5.864827747,0.651647527,2.25027891,0.25003099,0.2123063,0.023589589,0.2123063,0.023589589,0,0.074074074,0.692156863,1.040740741,0.424137931,0.692156863,1.040740741,0.268018932,0,-0.268018932,0,-2.5,-0.277777778,0.409252669,0.304747331,0,9,4.839506173,C(F)(F)(F)S(=O)(=O)[O-],8.647,10.863,3,0,0,0,87.61659689,148.9525731,18.61907164,1,0,8,8,0,0,7,0,0,1,0,3,1,0,3,0,0,0,3,3.19047619,0.398809524,0.582089552,0,0.417910448,8,1,5,0.625,3,0.375,0,0,3.946142885,0.493267861,1.498723936,0.187340492,10.75,1.34375,3.25,0.40625,6.803857115,0.850482139,1.751276064,0.218909508,0.664213562,0.083026695,0.664213562,0.083026695,0,0.101190476,1.438690476,1.438690476,0.423076923,1.438690476,1.438690476,1.015613553,0,-1.015613553,0,-2,-0.25,0.277203144,0.436796856,0,8,1.75,66,16.11,2.26,90
,ester,Poly(ethylene adipate),COC(=O)CCCCC(=O)OC,COC(=O)CCCCC(=O)OC,100,2,ClO4,0.016606628,0.008303314,1,-41,-49,55,35,60,,yes,,,,,,,3.85E-07,7.27E-07,1.34E-06,2.44E-06,5.35E-06,7.04E-06,8.96E-06,1.11E-05,1.34E-05,1.58E-05,1.84E-05,2.11E-05,2.38E-05,2.95E-05,,,,,,,,,,0.0072,307.4,-21,50,0.079,935,-91,,,0.82,21700000,0.339,1.17,split at 1000/T = 3.1,,,,,,10,linear,acetonitrile,80,48,yes,,https://doi.org/10.1016/j.polymer.2011.06.055,"Lin C-K, Wu ID. Investigating the effect of interaction behavior on the ionic conductivity of polyester/LiClO4 blend systems. Polymer 2011;52:4106-4113",25.903102,19.252898,4,0,5,0.454545455,176.8123306,174.0892089,6.695738805,0,0,26,12,0,0,4,14,0,8,0,4,0,0,0,0,0,0,0,5.333333333,0.444444444,0.3125,0.1875,0,10,0.833333333,7,0.583333333,3,0.25,0,0,8.626250469,0.718854206,3.451628352,0.287635696,15.16034,1.263361667,5.701907263,0.475158939,6.534089532,0.544507461,2.25027891,0.187523243,0.2123063,0.017692192,0.2123063,0.017692192,0,0.055555556,0.602564103,0.955555556,0.426315789,0.602564103,0.955555556,0.176248313,0,-0.176248313,0,-4,-0.333333333,0.465116279,0.248883721,0,12,7.638888889,25.903102,19.252898,4,0,5,0.454545455,176.8123306,174.0892089,6.695738805,0,0,26,12,0,0,4,14,0,8,0,4,0,0,0,0,0,0,0,5.333333333,0.444444444,0.3125,0.1875,0,10,0.833333333,7,0.583333333,3,0.25,0,0,8.626250469,0.718854206,3.451628352,0.287635696,15.16034,1.263361667,5.701907263,0.475158939,6.534089532,0.544507461,2.25027891,0.187523243,0.2123063,0.017692192,0.2123063,0.017692192,0,0.055555556,0.602564103,0.955555556,0.426315789,0.602564103,0.955555556,0.176248313,0,-0.176248313,0,-4,-0.333333333,0.465116279,0.248883721,0,12,7.638888889,[O-]Cl(=O)(=O)=O,5.388,5.512,4,0,0,0,57.61020531,98.94905974,19.78981195,4,0,5,5,0,0,5,0,0,0,0,4,0,0,0,1,0,0,1,2.047619048,0.40952381,0.651162791,0,0.348837209,2,0.4,2,0.4,0,0,0,0,3.951800146,0.790360029,1.951800146,0.390360029,5,1,2,0.4,1.048199854,0.209639971,0.048199854,0.009639971,0.414213562,0.082842712,0.414213562,0.082842712,0,0.09047619,1.45047619,1.45047619,0.417647059,1.45047619,1.45047619,1.032829132,0,-1.032829132,0,-2,-0.4,0.282337492,0.431662508,0,5,1,82,-41,10,91
,ester,Poly(ethylene adipate),COC(=O)CCCCC(=O)OC,COC(=O)CCCCC(=O)OC,100,2,ClO4,0.050847099,0.025423549,3,-38,-49,50,35,55,,yes,,,,,,,1.50E-06,3.45E-06,7.72E-06,1.68E-05,4.72E-05,6.07E-05,7.62E-05,9.40E-05,0.000113943,0.00013608,0.000160367,0.000186753,0.000215169,0.000277748,,,,,,,,,,0.285,626.6,-58,50,0.847,950,-88,,,1.13,1.40E+13,0.36,19.9,split at 1000/T = 3.1,,,,,,10,linear,acetonitrile,80,48,yes,,https://doi.org/10.1016/j.polymer.2011.06.055,"Lin C-K, Wu ID. Investigating the effect of interaction behavior on the ionic conductivity of polyester/LiClO4 blend systems. Polymer 2011;52:4106-4113",25.903102,19.252898,4,0,5,0.454545455,176.8123306,174.0892089,6.695738805,0,0,26,12,0,0,4,14,0,8,0,4,0,0,0,0,0,0,0,5.333333333,0.444444444,0.3125,0.1875,0,10,0.833333333,7,0.583333333,3,0.25,0,0,8.626250469,0.718854206,3.451628352,0.287635696,15.16034,1.263361667,5.701907263,0.475158939,6.534089532,0.544507461,2.25027891,0.187523243,0.2123063,0.017692192,0.2123063,0.017692192,0,0.055555556,0.602564103,0.955555556,0.426315789,0.602564103,0.955555556,0.176248313,0,-0.176248313,0,-4,-0.333333333,0.465116279,0.248883721,0,12,7.638888889,25.903102,19.252898,4,0,5,0.454545455,176.8123306,174.0892089,6.695738805,0,0,26,12,0,0,4,14,0,8,0,4,0,0,0,0,0,0,0,5.333333333,0.444444444,0.3125,0.1875,0,10,0.833333333,7,0.583333333,3,0.25,0,0,8.626250469,0.718854206,3.451628352,0.287635696,15.16034,1.263361667,5.701907263,0.475158939,6.534089532,0.544507461,2.25027891,0.187523243,0.2123063,0.017692192,0.2123063,0.017692192,0,0.055555556,0.602564103,0.955555556,0.426315789,0.602564103,0.955555556,0.176248313,0,-0.176248313,0,-4,-0.333333333,0.465116279,0.248883721,0,12,7.638888889,[O-]Cl(=O)(=O)=O,5.388,5.512,4,0,0,0,57.61020531,98.94905974,19.78981195,4,0,5,5,0,0,5,0,0,0,0,4,0,0,0,1,0,0,1,2.047619048,0.40952381,0.651162791,0,0.348837209,2,0.4,2,0.4,0,0,0,0,3.951800146,0.790360029,1.951800146,0.390360029,5,1,2,0.4,1.048199854,0.209639971,0.048199854,0.009639971,0.414213562,0.082842712,0.414213562,0.082842712,0,0.09047619,1.45047619,1.45047619,0.417647059,1.45047619,1.45047619,1.032829132,0,-1.032829132,0,-2,-0.4,0.282337492,0.431662508,0,5,1,82,-38,10,92
,ester,Poly(ethylene adipate),COC(=O)CCCCC(=O)OC,COC(=O)CCCCC(=O)OC,100,2,ClO4,0.086529274,0.043264637,5,-33,-49,48,35,55,,yes,,,,,,,2.44E-06,6.22E-06,1.54E-05,3.71E-05,0.00011604,0.000153139,0.000197175,0.000248458,0.000307195,0.0003735,0.000447399,0.000528841,0.000617703,0.00081692,,,,,,,,,,1.1087,659.4,-55,50,3.34,978,-83,,,1.26,3.10E+15,0.394,180.4,split at 1000/T = 3.1,,,,,,10,linear,acetonitrile,80,48,yes,,https://doi.org/10.1016/j.polymer.2011.06.055,"Lin C-K, Wu ID. Investigating the effect of interaction behavior on the ionic conductivity of polyester/LiClO4 blend systems. Polymer 2011;52:4106-4113",25.903102,19.252898,4,0,5,0.454545455,176.8123306,174.0892089,6.695738805,0,0,26,12,0,0,4,14,0,8,0,4,0,0,0,0,0,0,0,5.333333333,0.444444444,0.3125,0.1875,0,10,0.833333333,7,0.583333333,3,0.25,0,0,8.626250469,0.718854206,3.451628352,0.287635696,15.16034,1.263361667,5.701907263,0.475158939,6.534089532,0.544507461,2.25027891,0.187523243,0.2123063,0.017692192,0.2123063,0.017692192,0,0.055555556,0.602564103,0.955555556,0.426315789,0.602564103,0.955555556,0.176248313,0,-0.176248313,0,-4,-0.333333333,0.465116279,0.248883721,0,12,7.638888889,25.903102,19.252898,4,0,5,0.454545455,176.8123306,174.0892089,6.695738805,0,0,26,12,0,0,4,14,0,8,0,4,0,0,0,0,0,0,0,5.333333333,0.444444444,0.3125,0.1875,0,10,0.833333333,7,0.583333333,3,0.25,0,0,8.626250469,0.718854206,3.451628352,0.287635696,15.16034,1.263361667,5.701907263,0.475158939,6.534089532,0.544507461,2.25027891,0.187523243,0.2123063,0.017692192,0.2123063,0.017692192,0,0.055555556,0.602564103,0.955555556,0.426315789,0.602564103,0.955555556,0.176248313,0,-0.176248313,0,-4,-0.333333333,0.465116279,0.248883721,0,12,7.638888889,[O-]Cl(=O)(=O)=O,5.388,5.512,4,0,0,0,57.61020531,98.94905974,19.78981195,4,0,5,5,0,0,5,0,0,0,0,4,0,0,0,1,0,0,1,2.047619048,0.40952381,0.651162791,0,0.348837209,2,0.4,2,0.4,0,0,0,0,3.951800146,0.790360029,1.951800146,0.390360029,5,1,2,0.4,1.048199854,0.209639971,0.048199854,0.009639971,0.414213562,0.082842712,0.414213562,0.082842712,0,0.09047619,1.45047619,1.45047619,0.417647059,1.45047619,1.45047619,1.032829132,0,-1.032829132,0,-2,-0.4,0.282337492,0.431662508,0,5,1,82,-33,10,93
,ester,Poly(ethylene adipate),COC(=O)CCCCC(=O)OC,COC(=O)CCCCC(=O)OC,100,2,ClO4,0.182672911,0.091336455,10,-28,-49,,,,0,no,,,,,,,2.71E-05,4.30E-05,6.59E-05,9.80E-05,0.000141641,0.000199701,0.000275295,0.000371843,0.000493025,0.000642749,0.000825099,0.001044297,0.001304656,0.001966274,,,,,,,,,,97,1532,-95,all temps,29.2,1191,-78,,,,,0.62,569000,entire range,,,,,,10,linear,acetonitrile,80,48,yes,,https://doi.org/10.1016/j.polymer.2011.06.055,"Lin C-K, Wu ID. Investigating the effect of interaction behavior on the ionic conductivity of polyester/LiClO4 blend systems. Polymer 2011;52:4106-4113",25.903102,19.252898,4,0,5,0.454545455,176.8123306,174.0892089,6.695738805,0,0,26,12,0,0,4,14,0,8,0,4,0,0,0,0,0,0,0,5.333333333,0.444444444,0.3125,0.1875,0,10,0.833333333,7,0.583333333,3,0.25,0,0,8.626250469,0.718854206,3.451628352,0.287635696,15.16034,1.263361667,5.701907263,0.475158939,6.534089532,0.544507461,2.25027891,0.187523243,0.2123063,0.017692192,0.2123063,0.017692192,0,0.055555556,0.602564103,0.955555556,0.426315789,0.602564103,0.955555556,0.176248313,0,-0.176248313,0,-4,-0.333333333,0.465116279,0.248883721,0,12,7.638888889,25.903102,19.252898,4,0,5,0.454545455,176.8123306,174.0892089,6.695738805,0,0,26,12,0,0,4,14,0,8,0,4,0,0,0,0,0,0,0,5.333333333,0.444444444,0.3125,0.1875,0,10,0.833333333,7,0.583333333,3,0.25,0,0,8.626250469,0.718854206,3.451628352,0.287635696,15.16034,1.263361667,5.701907263,0.475158939,6.534089532,0.544507461,2.25027891,0.187523243,0.2123063,0.017692192,0.2123063,0.017692192,0,0.055555556,0.602564103,0.955555556,0.426315789,0.602564103,0.955555556,0.176248313,0,-0.176248313,0,-4,-0.333333333,0.465116279,0.248883721,0,12,7.638888889,[O-]Cl(=O)(=O)=O,5.388,5.512,4,0,0,0,57.61020531,98.94905974,19.78981195,4,0,5,5,0,0,5,0,0,0,0,4,0,0,0,1,0,0,1,2.047619048,0.40952381,0.651162791,0,0.348837209,2,0.4,2,0.4,0,0,0,0,3.951800146,0.790360029,1.951800146,0.390360029,5,1,2,0.4,1.048199854,0.209639971,0.048199854,0.009639971,0.414213562,0.082842712,0.414213562,0.082842712,0,0.09047619,1.45047619,1.45047619,0.417647059,1.45047619,1.45047619,1.032829132,0,-1.032829132,0,-2,-0.4,0.282337492,0.431662508,0,5,1,82,-28,10,94
,ester,Poly(ethylene adipate),COC(=O)CCCCC(=O)OC,COC(=O)CCCCC(=O)OC,100,2,ClO4,0.290127564,0.145063782,15,-18,-49,,,,0,no,,,,,,,1.66E-05,2.89E-05,4.79E-05,7.63E-05,0.000117193,0.000174177,0.000251486,0.000353818,0.000486328,0.00065456,0.000864377,0.001121891,0.001433375,0.002243705,,,,,,,,,,106,1397,-79,all temps,43,1167,-68,,,,,0.72,14149751,entire range,,,,,,10,linear,acetonitrile,80,48,yes,,https://doi.org/10.1016/j.polymer.2011.06.055,"Lin C-K, Wu ID. Investigating the effect of interaction behavior on the ionic conductivity of polyester/LiClO4 blend systems. Polymer 2011;52:4106-4113",25.903102,19.252898,4,0,5,0.454545455,176.8123306,174.0892089,6.695738805,0,0,26,12,0,0,4,14,0,8,0,4,0,0,0,0,0,0,0,5.333333333,0.444444444,0.3125,0.1875,0,10,0.833333333,7,0.583333333,3,0.25,0,0,8.626250469,0.718854206,3.451628352,0.287635696,15.16034,1.263361667,5.701907263,0.475158939,6.534089532,0.544507461,2.25027891,0.187523243,0.2123063,0.017692192,0.2123063,0.017692192,0,0.055555556,0.602564103,0.955555556,0.426315789,0.602564103,0.955555556,0.176248313,0,-0.176248313,0,-4,-0.333333333,0.465116279,0.248883721,0,12,7.638888889,25.903102,19.252898,4,0,5,0.454545455,176.8123306,174.0892089,6.695738805,0,0,26,12,0,0,4,14,0,8,0,4,0,0,0,0,0,0,0,5.333333333,0.444444444,0.3125,0.1875,0,10,0.833333333,7,0.583333333,3,0.25,0,0,8.626250469,0.718854206,3.451628352,0.287635696,15.16034,1.263361667,5.701907263,0.475158939,6.534089532,0.544507461,2.25027891,0.187523243,0.2123063,0.017692192,0.2123063,0.017692192,0,0.055555556,0.602564103,0.955555556,0.426315789,0.602564103,0.955555556,0.176248313,0,-0.176248313,0,-4,-0.333333333,0.465116279,0.248883721,0,12,7.638888889,[O-]Cl(=O)(=O)=O,5.388,5.512,4,0,0,0,57.61020531,98.94905974,19.78981195,4,0,5,5,0,0,5,0,0,0,0,4,0,0,0,1,0,0,1,2.047619048,0.40952381,0.651162791,0,0.348837209,2,0.4,2,0.4,0,0,0,0,3.951800146,0.790360029,1.951800146,0.390360029,5,1,2,0.4,1.048199854,0.209639971,0.048199854,0.009639971,0.414213562,0.082842712,0.414213562,0.082842712,0,0.09047619,1.45047619,1.45047619,0.417647059,1.45047619,1.45047619,1.032829132,0,-1.032829132,0,-2,-0.4,0.282337492,0.431662508,0,5,1,82,-18,10,95
,ester,Poly(ethylene adipate),COC(=O)CCCCC(=O)OC,COC(=O)CCCCC(=O)OC,100,2,ClO4,0.411014049,0.205507025,20,-7,-49,,,,0,no,,,,,,,4.82E-06,9.97E-06,1.92E-05,3.46E-05,5.91E-05,9.64E-05,0.000150894,0.000227757,0.000332924,0.000472975,0.000655058,0.000886776,0.00117607,0.001960089,,,,,,,,,,100,1263,-60,all temps,72,1188,-57,,,,,0.89,3150000000,entire range,,,,,,10,linear,acetonitrile,80,48,yes,,https://doi.org/10.1016/j.polymer.2011.06.055,"Lin C-K, Wu ID. Investigating the effect of interaction behavior on the ionic conductivity of polyester/LiClO4 blend systems. Polymer 2011;52:4106-4113",25.903102,19.252898,4,0,5,0.454545455,176.8123306,174.0892089,6.695738805,0,0,26,12,0,0,4,14,0,8,0,4,0,0,0,0,0,0,0,5.333333333,0.444444444,0.3125,0.1875,0,10,0.833333333,7,0.583333333,3,0.25,0,0,8.626250469,0.718854206,3.451628352,0.287635696,15.16034,1.263361667,5.701907263,0.475158939,6.534089532,0.544507461,2.25027891,0.187523243,0.2123063,0.017692192,0.2123063,0.017692192,0,0.055555556,0.602564103,0.955555556,0.426315789,0.602564103,0.955555556,0.176248313,0,-0.176248313,0,-4,-0.333333333,0.465116279,0.248883721,0,12,7.638888889,25.903102,19.252898,4,0,5,0.454545455,176.8123306,174.0892089,6.695738805,0,0,26,12,0,0,4,14,0,8,0,4,0,0,0,0,0,0,0,5.333333333,0.444444444,0.3125,0.1875,0,10,0.833333333,7,0.583333333,3,0.25,0,0,8.626250469,0.718854206,3.451628352,0.287635696,15.16034,1.263361667,5.701907263,0.475158939,6.534089532,0.544507461,2.25027891,0.187523243,0.2123063,0.017692192,0.2123063,0.017692192,0,0.055555556,0.602564103,0.955555556,0.426315789,0.602564103,0.955555556,0.176248313,0,-0.176248313,0,-4,-0.333333333,0.465116279,0.248883721,0,12,7.638888889,[O-]Cl(=O)(=O)=O,5.388,5.512,4,0,0,0,57.61020531,98.94905974,19.78981195,4,0,5,5,0,0,5,0,0,0,0,4,0,0,0,1,0,0,1,2.047619048,0.40952381,0.651162791,0,0.348837209,2,0.4,2,0.4,0,0,0,0,3.951800146,0.790360029,1.951800146,0.390360029,5,1,2,0.4,1.048199854,0.209639971,0.048199854,0.009639971,0.414213562,0.082842712,0.414213562,0.082842712,0,0.09047619,1.45047619,1.45047619,0.417647059,1.45047619,1.45047619,1.032829132,0,-1.032829132,0,-2,-0.4,0.282337492,0.431662508,0,5,1,82,-7,10,96
,ester,Poly(ethylene adipate),COC(=O)CCCCC(=O)OC,COC(=O)CCCCC(=O)OC,100,2,ClO4,0.704595513,0.352297757,30,-8,-49,,,,0,no,,,,,,,6.85E-07,1.44E-06,2.92E-06,5.71E-06,1.08E-05,1.98E-05,3.54E-05,6.15E-05,0.000104165,0.000172503,0.000279564,0.000443983,0.000691815,0.001593662,,,,,,,,,,34100000,5323,-156,all temps,225,1471,-58,,,,,1.1,1.31E+12,entire range,,,,,,10,linear,acetonitrile,80,48,yes,,https://doi.org/10.1016/j.polymer.2011.06.055,"Lin C-K, Wu ID. Investigating the effect of interaction behavior on the ionic conductivity of polyester/LiClO4 blend systems. Polymer 2011;52:4106-4113",25.903102,19.252898,4,0,5,0.454545455,176.8123306,174.0892089,6.695738805,0,0,26,12,0,0,4,14,0,8,0,4,0,0,0,0,0,0,0,5.333333333,0.444444444,0.3125,0.1875,0,10,0.833333333,7,0.583333333,3,0.25,0,0,8.626250469,0.718854206,3.451628352,0.287635696,15.16034,1.263361667,5.701907263,0.475158939,6.534089532,0.544507461,2.25027891,0.187523243,0.2123063,0.017692192,0.2123063,0.017692192,0,0.055555556,0.602564103,0.955555556,0.426315789,0.602564103,0.955555556,0.176248313,0,-0.176248313,0,-4,-0.333333333,0.465116279,0.248883721,0,12,7.638888889,25.903102,19.252898,4,0,5,0.454545455,176.8123306,174.0892089,6.695738805,0,0,26,12,0,0,4,14,0,8,0,4,0,0,0,0,0,0,0,5.333333333,0.444444444,0.3125,0.1875,0,10,0.833333333,7,0.583333333,3,0.25,0,0,8.626250469,0.718854206,3.451628352,0.287635696,15.16034,1.263361667,5.701907263,0.475158939,6.534089532,0.544507461,2.25027891,0.187523243,0.2123063,0.017692192,0.2123063,0.017692192,0,0.055555556,0.602564103,0.955555556,0.426315789,0.602564103,0.955555556,0.176248313,0,-0.176248313,0,-4,-0.333333333,0.465116279,0.248883721,0,12,7.638888889,[O-]Cl(=O)(=O)=O,5.388,5.512,4,0,0,0,57.61020531,98.94905974,19.78981195,4,0,5,5,0,0,5,0,0,0,0,4,0,0,0,1,0,0,1,2.047619048,0.40952381,0.651162791,0,0.348837209,2,0.4,2,0.4,0,0,0,0,3.951800146,0.790360029,1.951800146,0.390360029,5,1,2,0.4,1.048199854,0.209639971,0.048199854,0.009639971,0.414213562,0.082842712,0.414213562,0.082842712,0,0.09047619,1.45047619,1.45047619,0.417647059,1.45047619,1.45047619,1.032829132,0,-1.032829132,0,-2,-0.4,0.282337492,0.431662508,0,5,1,82,-8,10,97
,ester,"Poly(1,4-butylene adipate)",COC(=O)CCCCC(=O)OCCC,COC(=O)CCCCC(=O)OCCC,100,2,ClO4,0.05903434,0.02951717,3,-49,-60,45,28,60,,yes,,,,,,,1.29E-06,3.22E-06,7.85E-06,1.86E-05,5.45E-05,6.86E-05,8.45E-05,0.000102048,0.000121154,0.000141728,0.000163654,0.000186813,0.000211084,0.000262481,,,,,,,,,,0.1161,454.9,-45,50,0.645,961,-99,,,1.33,2.64E+16,0.316,5.06,split at 1000/T = 3.1,,,,,,12,linear,acetonitrile,80,48,yes,,https://doi.org/10.1016/j.polymer.2011.06.055,"Lin C-K, Wu ID. Investigating the effect of interaction behavior on the ionic conductivity of polyester/LiClO4 blend systems. Polymer 2011;52:4106-4113",31.910274,23.265726,4,0,7,0.538461538,211.4043011,202.1205091,6.316265908,0,0,32,14,0,0,4,18,0,10,0,4,0,0,0,0,0,0,0,6.333333333,0.452380952,0.263157895,0.157894737,0,11,0.785714286,8,0.571428571,3,0.214285714,0,0,11.62279773,0.830199838,4.519190947,0.322799353,18.56873054,1.326337896,6.701907263,0.478707662,6.94593281,0.496138058,2.182716316,0.155908308,0.2123063,0.015164736,0.2123063,0.015164736,0,0.047619048,0.570833333,0.919047619,0.427272727,0.570833333,0.919047619,0.143560606,0,-0.143560606,0,-5,-0.357142857,0.492227979,0.221772021,0,14,9.551020408,31.910274,23.265726,4,0,7,0.538461538,211.4043011,202.1205091,6.316265908,0,0,32,14,0,0,4,18,0,10,0,4,0,0,0,0,0,0,0,6.333333333,0.452380952,0.263157895,0.157894737,0,11,0.785714286,8,0.571428571,3,0.214285714,0,0,11.62279773,0.830199838,4.519190947,0.322799353,18.56873054,1.326337896,6.701907263,0.478707662,6.94593281,0.496138058,2.182716316,0.155908308,0.2123063,0.015164736,0.2123063,0.015164736,0,0.047619048,0.570833333,0.919047619,0.427272727,0.570833333,0.919047619,0.143560606,0,-0.143560606,0,-5,-0.357142857,0.492227979,0.221772021,0,14,9.551020408,[O-]Cl(=O)(=O)=O,5.388,5.512,4,0,0,0,57.61020531,98.94905974,19.78981195,4,0,5,5,0,0,5,0,0,0,0,4,0,0,0,1,0,0,1,2.047619048,0.40952381,0.651162791,0,0.348837209,2,0.4,2,0.4,0,0,0,0,3.951800146,0.790360029,1.951800146,0.390360029,5,1,2,0.4,1.048199854,0.209639971,0.048199854,0.009639971,0.414213562,0.082842712,0.414213562,0.082842712,0,0.09047619,1.45047619,1.45047619,0.417647059,1.45047619,1.45047619,1.032829132,0,-1.032829132,0,-2,-0.4,0.282337492,0.431662508,0,5,1,82,-49,12,98
,ester,"Poly(1,4-butylene adipate)",COC(=O)CCCCC(=O)OCCC,COC(=O)CCCCC(=O)OCCC,100,2,ClO4,0.100461947,0.050230973,5,-46,-60,45,20,60,,yes,,,,,,,1.10E-06,3.62E-06,1.15E-05,3.53E-05,0.00013724,0.000173389,0.000214472,0.000260434,0.000311158,0.000366478,0.000426186,0.000490047,0.000557801,0.000703887,,,,,,,,,,0.4651,542.2,-53,50,1.91,967,-96,,,1.5,1.80E+19,0.33,20.9,split at 1000/T = 3.1,,,,,,12,linear,acetonitrile,80,48,yes,,https://doi.org/10.1016/j.polymer.2011.06.055,"Lin C-K, Wu ID. Investigating the effect of interaction behavior on the ionic conductivity of polyester/LiClO4 blend systems. Polymer 2011;52:4106-4113",31.910274,23.265726,4,0,7,0.538461538,211.4043011,202.1205091,6.316265908,0,0,32,14,0,0,4,18,0,10,0,4,0,0,0,0,0,0,0,6.333333333,0.452380952,0.263157895,0.157894737,0,11,0.785714286,8,0.571428571,3,0.214285714,0,0,11.62279773,0.830199838,4.519190947,0.322799353,18.56873054,1.326337896,6.701907263,0.478707662,6.94593281,0.496138058,2.182716316,0.155908308,0.2123063,0.015164736,0.2123063,0.015164736,0,0.047619048,0.570833333,0.919047619,0.427272727,0.570833333,0.919047619,0.143560606,0,-0.143560606,0,-5,-0.357142857,0.492227979,0.221772021,0,14,9.551020408,31.910274,23.265726,4,0,7,0.538461538,211.4043011,202.1205091,6.316265908,0,0,32,14,0,0,4,18,0,10,0,4,0,0,0,0,0,0,0,6.333333333,0.452380952,0.263157895,0.157894737,0,11,0.785714286,8,0.571428571,3,0.214285714,0,0,11.62279773,0.830199838,4.519190947,0.322799353,18.56873054,1.326337896,6.701907263,0.478707662,6.94593281,0.496138058,2.182716316,0.155908308,0.2123063,0.015164736,0.2123063,0.015164736,0,0.047619048,0.570833333,0.919047619,0.427272727,0.570833333,0.919047619,0.143560606,0,-0.143560606,0,-5,-0.357142857,0.492227979,0.221772021,0,14,9.551020408,[O-]Cl(=O)(=O)=O,5.388,5.512,4,0,0,0,57.61020531,98.94905974,19.78981195,4,0,5,5,0,0,5,0,0,0,0,4,0,0,0,1,0,0,1,2.047619048,0.40952381,0.651162791,0,0.348837209,2,0.4,2,0.4,0,0,0,0,3.951800146,0.790360029,1.951800146,0.390360029,5,1,2,0.4,1.048199854,0.209639971,0.048199854,0.009639971,0.414213562,0.082842712,0.414213562,0.082842712,0,0.09047619,1.45047619,1.45047619,0.417647059,1.45047619,1.45047619,1.032829132,0,-1.032829132,0,-2,-0.4,0.282337492,0.431662508,0,5,1,82,-46,12,99
,ester,"Poly(1,4-butylene adipate)",COC(=O)CCCCC(=O)OCCC,COC(=O)CCCCC(=O)OCCC,100,2,ClO4,0.212086332,0.106043166,10,-42,-60,30,10,60,,yes,,,,,,,1.99E-06,6.91E-06,2.31E-05,7.43E-05,0.000212425,0.000284887,0.000371543,0.000472976,0.000589536,0.000721357,0.000868375,0.001030361,0.001206936,0.001601772,,,,,,,,,,1.82,600.6,-47,50,12,1140,-92,,,1.46,8.60E+18,0.42,766,split at 1000/T = 3.1,,,,,,12,linear,acetonitrile,80,48,yes,,https://doi.org/10.1016/j.polymer.2011.06.055,"Lin C-K, Wu ID. Investigating the effect of interaction behavior on the ionic conductivity of polyester/LiClO4 blend systems. Polymer 2011;52:4106-4113",31.910274,23.265726,4,0,7,0.538461538,211.4043011,202.1205091,6.316265908,0,0,32,14,0,0,4,18,0,10,0,4,0,0,0,0,0,0,0,6.333333333,0.452380952,0.263157895,0.157894737,0,11,0.785714286,8,0.571428571,3,0.214285714,0,0,11.62279773,0.830199838,4.519190947,0.322799353,18.56873054,1.326337896,6.701907263,0.478707662,6.94593281,0.496138058,2.182716316,0.155908308,0.2123063,0.015164736,0.2123063,0.015164736,0,0.047619048,0.570833333,0.919047619,0.427272727,0.570833333,0.919047619,0.143560606,0,-0.143560606,0,-5,-0.357142857,0.492227979,0.221772021,0,14,9.551020408,31.910274,23.265726,4,0,7,0.538461538,211.4043011,202.1205091,6.316265908,0,0,32,14,0,0,4,18,0,10,0,4,0,0,0,0,0,0,0,6.333333333,0.452380952,0.263157895,0.157894737,0,11,0.785714286,8,0.571428571,3,0.214285714,0,0,11.62279773,0.830199838,4.519190947,0.322799353,18.56873054,1.326337896,6.701907263,0.478707662,6.94593281,0.496138058,2.182716316,0.155908308,0.2123063,0.015164736,0.2123063,0.015164736,0,0.047619048,0.570833333,0.919047619,0.427272727,0.570833333,0.919047619,0.143560606,0,-0.143560606,0,-5,-0.357142857,0.492227979,0.221772021,0,14,9.551020408,[O-]Cl(=O)(=O)=O,5.388,5.512,4,0,0,0,57.61020531,98.94905974,19.78981195,4,0,5,5,0,0,5,0,0,0,0,4,0,0,0,1,0,0,1,2.047619048,0.40952381,0.651162791,0,0.348837209,2,0.4,2,0.4,0,0,0,0,3.951800146,0.790360029,1.951800146,0.390360029,5,1,2,0.4,1.048199854,0.209639971,0.048199854,0.009639971,0.414213562,0.082842712,0.414213562,0.082842712,0,0.09047619,1.45047619,1.45047619,0.417647059,1.45047619,1.45047619,1.032829132,0,-1.032829132,0,-2,-0.4,0.282337492,0.431662508,0,5,1,82,-42,12,100
,ester,"Poly(1,4-butylene adipate)",COC(=O)CCCCC(=O)OCCC,COC(=O)CCCCC(=O)OCCC,100,2,ClO4,0.477194246,0.238597123,20,-32,-60,,,,0,no,,,,,,,1.53E-05,2.56E-05,4.12E-05,6.40E-05,9.64E-05,0.000141006,0.00020112,0.000280299,0.00038254,0.000512212,0.000674012,0.000872928,0.001114181,0.001745466,,,,,,,,,,145,1598,-91,all temps,71,1398,-82,,,,,0.7,6790000,entire range,,,,,,12,linear,acetonitrile,80,48,yes,,https://doi.org/10.1016/j.polymer.2011.06.055,"Lin C-K, Wu ID. Investigating the effect of interaction behavior on the ionic conductivity of polyester/LiClO4 blend systems. Polymer 2011;52:4106-4113",31.910274,23.265726,4,0,7,0.538461538,211.4043011,202.1205091,6.316265908,0,0,32,14,0,0,4,18,0,10,0,4,0,0,0,0,0,0,0,6.333333333,0.452380952,0.263157895,0.157894737,0,11,0.785714286,8,0.571428571,3,0.214285714,0,0,11.62279773,0.830199838,4.519190947,0.322799353,18.56873054,1.326337896,6.701907263,0.478707662,6.94593281,0.496138058,2.182716316,0.155908308,0.2123063,0.015164736,0.2123063,0.015164736,0,0.047619048,0.570833333,0.919047619,0.427272727,0.570833333,0.919047619,0.143560606,0,-0.143560606,0,-5,-0.357142857,0.492227979,0.221772021,0,14,9.551020408,31.910274,23.265726,4,0,7,0.538461538,211.4043011,202.1205091,6.316265908,0,0,32,14,0,0,4,18,0,10,0,4,0,0,0,0,0,0,0,6.333333333,0.452380952,0.263157895,0.157894737,0,11,0.785714286,8,0.571428571,3,0.214285714,0,0,11.62279773,0.830199838,4.519190947,0.322799353,18.56873054,1.326337896,6.701907263,0.478707662,6.94593281,0.496138058,2.182716316,0.155908308,0.2123063,0.015164736,0.2123063,0.015164736,0,0.047619048,0.570833333,0.919047619,0.427272727,0.570833333,0.919047619,0.143560606,0,-0.143560606,0,-5,-0.357142857,0.492227979,0.221772021,0,14,9.551020408,[O-]Cl(=O)(=O)=O,5.388,5.512,4,0,0,0,57.61020531,98.94905974,19.78981195,4,0,5,5,0,0,5,0,0,0,0,4,0,0,0,1,0,0,1,2.047619048,0.40952381,0.651162791,0,0.348837209,2,0.4,2,0.4,0,0,0,0,3.951800146,0.790360029,1.951800146,0.390360029,5,1,2,0.4,1.048199854,0.209639971,0.048199854,0.009639971,0.414213562,0.082842712,0.414213562,0.082842712,0,0.09047619,1.45047619,1.45047619,0.417647059,1.45047619,1.45047619,1.032829132,0,-1.032829132,0,-2,-0.4,0.282337492,0.431662508,0,5,1,82,-32,12,101
,ester,"Poly(1,6-hexamethylene adipate)",COC(=O)CCCCC(=O)OCCCCC,COC(=O)CCCCC(=O)OCCCCC,100,2,ClO4,0.067221581,0.03361079,3,-54,-62,55,35,70,,yes,,,,,,,5.37E-07,9.64E-07,1.70E-06,2.94E-06,5.01E-06,5.35E-05,6.41E-05,7.52E-05,8.68E-05,9.89E-05,0.000111217,0.000123793,0.00013652,0.000162168,,,,,,,,,,0.0301,298.5,-32,55,0.175,818,-104,,,0.94,2550000000,0.24,0.34,split at 1000/T = 3.07,,,,,,3.8,linear,acetonitrile,80,48,yes,,https://doi.org/10.1016/j.polymer.2011.06.055,"Lin C-K, Wu ID. Investigating the effect of interaction behavior on the ionic conductivity of polyester/LiClO4 blend systems. Polymer 2011;52:4106-4113",37.917446,27.278554,4,0,9,0.6,245.9962715,230.1518092,6.056626557,0,0,38,16,0,0,4,22,0,12,0,4,0,0,0,0,0,0,0,7.333333333,0.458333333,0.227272727,0.136363636,0,12,0.75,9,0.5625,3,0.1875,0,0,14.69415227,0.918384517,5.519190947,0.344949434,22.04881571,1.378050982,7.701907263,0.481369204,7.354663441,0.459666465,2.182716316,0.13641977,0.2123063,0.013269144,0.2123063,0.013269144,0,0.041666667,0.549122807,0.891666667,0.428,0.549122807,0.891666667,0.121122807,0,-0.121122807,0,-6,-0.375,0.514018692,0.199981308,0,16,11.484375,37.917446,27.278554,4,0,9,0.6,245.9962715,230.1518092,6.056626557,0,0,38,16,0,0,4,22,0,12,0,4,0,0,0,0,0,0,0,7.333333333,0.458333333,0.227272727,0.136363636,0,12,0.75,9,0.5625,3,0.1875,0,0,14.69415227,0.918384517,5.519190947,0.344949434,22.04881571,1.378050982,7.701907263,0.481369204,7.354663441,0.459666465,2.182716316,0.13641977,0.2123063,0.013269144,0.2123063,0.013269144,0,0.041666667,0.549122807,0.891666667,0.428,0.549122807,0.891666667,0.121122807,0,-0.121122807,0,-6,-0.375,0.514018692,0.199981308,0,16,11.484375,[O-]Cl(=O)(=O)=O,5.388,5.512,4,0,0,0,57.61020531,98.94905974,19.78981195,4,0,5,5,0,0,5,0,0,0,0,4,0,0,0,1,0,0,1,2.047619048,0.40952381,0.651162791,0,0.348837209,2,0.4,2,0.4,0,0,0,0,3.951800146,0.790360029,1.951800146,0.390360029,5,1,2,0.4,1.048199854,0.209639971,0.048199854,0.009639971,0.414213562,0.082842712,0.414213562,0.082842712,0,0.09047619,1.45047619,1.45047619,0.417647059,1.45047619,1.45047619,1.032829132,0,-1.032829132,0,-2,-0.4,0.282337492,0.431662508,0,5,1,82,-54,3.8,102
,ester,"Poly(1,6-hexamethylene adipate)",COC(=O)CCCCC(=O)OCCCCC,COC(=O)CCCCC(=O)OCCCCC,100,2,ClO4,0.11439462,0.05719731,5,-49,-62,52,35,70,,yes,,,,,,,6.54E-07,1.34E-06,2.68E-06,5.24E-06,1.00E-05,0.000139722,0.000172608,0.000208315,0.000246487,0.000286771,0.000328823,0.00037232,0.000416961,0.0005086,,,,,,,,,,0.1211,322.4,-28,55,0.887,893,-99,,,1.15,9.70E+12,0.28,3.7,split at 1000/T = 3.07,,,,,,3.8,linear,acetonitrile,80,48,yes,,https://doi.org/10.1016/j.polymer.2011.06.055,"Lin C-K, Wu ID. Investigating the effect of interaction behavior on the ionic conductivity of polyester/LiClO4 blend systems. Polymer 2011;52:4106-4113",37.917446,27.278554,4,0,9,0.6,245.9962715,230.1518092,6.056626557,0,0,38,16,0,0,4,22,0,12,0,4,0,0,0,0,0,0,0,7.333333333,0.458333333,0.227272727,0.136363636,0,12,0.75,9,0.5625,3,0.1875,0,0,14.69415227,0.918384517,5.519190947,0.344949434,22.04881571,1.378050982,7.701907263,0.481369204,7.354663441,0.459666465,2.182716316,0.13641977,0.2123063,0.013269144,0.2123063,0.013269144,0,0.041666667,0.549122807,0.891666667,0.428,0.549122807,0.891666667,0.121122807,0,-0.121122807,0,-6,-0.375,0.514018692,0.199981308,0,16,11.484375,37.917446,27.278554,4,0,9,0.6,245.9962715,230.1518092,6.056626557,0,0,38,16,0,0,4,22,0,12,0,4,0,0,0,0,0,0,0,7.333333333,0.458333333,0.227272727,0.136363636,0,12,0.75,9,0.5625,3,0.1875,0,0,14.69415227,0.918384517,5.519190947,0.344949434,22.04881571,1.378050982,7.701907263,0.481369204,7.354663441,0.459666465,2.182716316,0.13641977,0.2123063,0.013269144,0.2123063,0.013269144,0,0.041666667,0.549122807,0.891666667,0.428,0.549122807,0.891666667,0.121122807,0,-0.121122807,0,-6,-0.375,0.514018692,0.199981308,0,16,11.484375,[O-]Cl(=O)(=O)=O,5.388,5.512,4,0,0,0,57.61020531,98.94905974,19.78981195,4,0,5,5,0,0,5,0,0,0,0,4,0,0,0,1,0,0,1,2.047619048,0.40952381,0.651162791,0,0.348837209,2,0.4,2,0.4,0,0,0,0,3.951800146,0.790360029,1.951800146,0.390360029,5,1,2,0.4,1.048199854,0.209639971,0.048199854,0.009639971,0.414213562,0.082842712,0.414213562,0.082842712,0,0.09047619,1.45047619,1.45047619,0.417647059,1.45047619,1.45047619,1.032829132,0,-1.032829132,0,-2,-0.4,0.282337492,0.431662508,0,5,1,82,-49,3.8,103
,ester,"Poly(1,6-hexamethylene adipate)",COC(=O)CCCCC(=O)OCCCCC,COC(=O)CCCCC(=O)OCCCCC,100,2,ClO4,0.241499753,0.120749876,10,-42,-62,50,25,60,,yes,,,,,,,1.48E-06,2.60E-06,4.49E-06,7.63E-06,1.27E-05,0.000264684,0.000344393,0.000433186,0.000529907,0.000633372,0.000742425,0.000855972,0.000973004,0.001213959,,,,,,,,,,0.2742,282.1,-14.7,55,3.6,961,-92,,,0.91,1890000000,0.34,45.8,split at 1000/T = 3.07,,,,,,3.8,linear,acetonitrile,80,48,yes,,https://doi.org/10.1016/j.polymer.2011.06.055,"Lin C-K, Wu ID. Investigating the effect of interaction behavior on the ionic conductivity of polyester/LiClO4 blend systems. Polymer 2011;52:4106-4113",37.917446,27.278554,4,0,9,0.6,245.9962715,230.1518092,6.056626557,0,0,38,16,0,0,4,22,0,12,0,4,0,0,0,0,0,0,0,7.333333333,0.458333333,0.227272727,0.136363636,0,12,0.75,9,0.5625,3,0.1875,0,0,14.69415227,0.918384517,5.519190947,0.344949434,22.04881571,1.378050982,7.701907263,0.481369204,7.354663441,0.459666465,2.182716316,0.13641977,0.2123063,0.013269144,0.2123063,0.013269144,0,0.041666667,0.549122807,0.891666667,0.428,0.549122807,0.891666667,0.121122807,0,-0.121122807,0,-6,-0.375,0.514018692,0.199981308,0,16,11.484375,37.917446,27.278554,4,0,9,0.6,245.9962715,230.1518092,6.056626557,0,0,38,16,0,0,4,22,0,12,0,4,0,0,0,0,0,0,0,7.333333333,0.458333333,0.227272727,0.136363636,0,12,0.75,9,0.5625,3,0.1875,0,0,14.69415227,0.918384517,5.519190947,0.344949434,22.04881571,1.378050982,7.701907263,0.481369204,7.354663441,0.459666465,2.182716316,0.13641977,0.2123063,0.013269144,0.2123063,0.013269144,0,0.041666667,0.549122807,0.891666667,0.428,0.549122807,0.891666667,0.121122807,0,-0.121122807,0,-6,-0.375,0.514018692,0.199981308,0,16,11.484375,[O-]Cl(=O)(=O)=O,5.388,5.512,4,0,0,0,57.61020531,98.94905974,19.78981195,4,0,5,5,0,0,5,0,0,0,0,4,0,0,0,1,0,0,1,2.047619048,0.40952381,0.651162791,0,0.348837209,2,0.4,2,0.4,0,0,0,0,3.951800146,0.790360029,1.951800146,0.390360029,5,1,2,0.4,1.048199854,0.209639971,0.048199854,0.009639971,0.414213562,0.082842712,0.414213562,0.082842712,0,0.09047619,1.45047619,1.45047619,0.417647059,1.45047619,1.45047619,1.032829132,0,-1.032829132,0,-2,-0.4,0.282337492,0.431662508,0,5,1,82,-42,3.8,104
,ester,"Poly(1,6-hexamethylene adipate)",COC(=O)CCCCC(=O)OCCCCC,COC(=O)CCCCC(=O)OCCCCC,100,2,ClO4,0.543374444,0.271687222,20,-37,-62,,,,0,no,,,,,,,3.09E-05,4.99E-05,7.70E-05,0.000114526,0.000164899,0.00023068,0.000314553,0.00041925,0.000547502,0.000701991,0.000885299,0.001099879,0.001348015,0.001953127,,,,,,,,,,20.3,1092,-73.6,all temps,53.3,1348,-87,,,,,0.62,685000,entire range,,,,,,3.8,linear,acetonitrile,80,48,yes,,https://doi.org/10.1016/j.polymer.2011.06.055,"Lin C-K, Wu ID. Investigating the effect of interaction behavior on the ionic conductivity of polyester/LiClO4 blend systems. Polymer 2011;52:4106-4113",37.917446,27.278554,4,0,9,0.6,245.9962715,230.1518092,6.056626557,0,0,38,16,0,0,4,22,0,12,0,4,0,0,0,0,0,0,0,7.333333333,0.458333333,0.227272727,0.136363636,0,12,0.75,9,0.5625,3,0.1875,0,0,14.69415227,0.918384517,5.519190947,0.344949434,22.04881571,1.378050982,7.701907263,0.481369204,7.354663441,0.459666465,2.182716316,0.13641977,0.2123063,0.013269144,0.2123063,0.013269144,0,0.041666667,0.549122807,0.891666667,0.428,0.549122807,0.891666667,0.121122807,0,-0.121122807,0,-6,-0.375,0.514018692,0.199981308,0,16,11.484375,37.917446,27.278554,4,0,9,0.6,245.9962715,230.1518092,6.056626557,0,0,38,16,0,0,4,22,0,12,0,4,0,0,0,0,0,0,0,7.333333333,0.458333333,0.227272727,0.136363636,0,12,0.75,9,0.5625,3,0.1875,0,0,14.69415227,0.918384517,5.519190947,0.344949434,22.04881571,1.378050982,7.701907263,0.481369204,7.354663441,0.459666465,2.182716316,0.13641977,0.2123063,0.013269144,0.2123063,0.013269144,0,0.041666667,0.549122807,0.891666667,0.428,0.549122807,0.891666667,0.121122807,0,-0.121122807,0,-6,-0.375,0.514018692,0.199981308,0,16,11.484375,[O-]Cl(=O)(=O)=O,5.388,5.512,4,0,0,0,57.61020531,98.94905974,19.78981195,4,0,5,5,0,0,5,0,0,0,0,4,0,0,0,1,0,0,1,2.047619048,0.40952381,0.651162791,0,0.348837209,2,0.4,2,0.4,0,0,0,0,3.951800146,0.790360029,1.951800146,0.390360029,5,1,2,0.4,1.048199854,0.209639971,0.048199854,0.009639971,0.414213562,0.082842712,0.414213562,0.082842712,0,0.09047619,1.45047619,1.45047619,0.417647059,1.45047619,1.45047619,1.032829132,0,-1.032829132,0,-2,-0.4,0.282337492,0.431662508,0,5,1,82,-37,3.8,105
,ester,Polycaprolactone,COC(=O)CCCC,COC(=O)CCCC,100,1,ClO4,0.033905151,0.033905151,3,-55,-65,55,37,70,,yes,,,,,,,1.06E-06,1.57E-06,2.29E-06,3.30E-06,4.71E-06,2.05E-05,2.47E-05,2.92E-05,3.41E-05,3.93E-05,4.47E-05,5.04E-05,5.63E-05,6.85E-05,,,,,,,,,,0.0235,422.3,-47,55,0.11,904,-105,,,0.63,30600,0.27,0.29,split at 1000/T = 3.07,,,,,,65,linear,acetonitrile,80,48,yes,,https://doi.org/10.1016/j.polymer.2011.06.055,"Lin C-K, Wu ID. Investigating the effect of interaction behavior on the ionic conductivity of polyester/LiClO4 blend systems. Polymer 2011;52:4106-4113",19.625516,14.642484,2,0,3,0.428571429,127.2763652,116.0837296,5.804186481,0,0,20,8,0,0,2,12,0,6,0,2,0,0,0,0,0,0,0,3.666666667,0.458333333,0.363636364,0.136363636,0,5.75,0.71875,4.25,0.53125,1.5,0.1875,0,0,5.604725694,0.700590712,2.682920957,0.33536512,8.477109746,1.059638718,3.808060412,0.476007552,2.872384052,0.359048007,1.125139455,0.140642432,0.10615315,0.013269144,0.10615315,0.013269144,0,0.041666667,0.536666667,0.891666667,0.423076923,0.536666667,0.891666667,0.113589744,0,-0.113589744,0,-2.75,-0.34375,0.514018692,0.199981308,0,8,5.142857143,19.625516,14.642484,2,0,3,0.428571429,127.2763652,116.0837296,5.804186481,0,0,20,8,0,0,2,12,0,6,0,2,0,0,0,0,0,0,0,3.666666667,0.458333333,0.363636364,0.136363636,0,5.75,0.71875,4.25,0.53125,1.5,0.1875,0,0,5.604725694,0.700590712,2.682920957,0.33536512,8.477109746,1.059638718,3.808060412,0.476007552,2.872384052,0.359048007,1.125139455,0.140642432,0.10615315,0.013269144,0.10615315,0.013269144,0,0.041666667,0.536666667,0.891666667,0.423076923,0.536666667,0.891666667,0.113589744,0,-0.113589744,0,-2.75,-0.34375,0.514018692,0.199981308,0,8,5.142857143,[O-]Cl(=O)(=O)=O,5.388,5.512,4,0,0,0,57.61020531,98.94905974,19.78981195,4,0,5,5,0,0,5,0,0,0,0,4,0,0,0,1,0,0,1,2.047619048,0.40952381,0.651162791,0,0.348837209,2,0.4,2,0.4,0,0,0,0,3.951800146,0.790360029,1.951800146,0.390360029,5,1,2,0.4,1.048199854,0.209639971,0.048199854,0.009639971,0.414213562,0.082842712,0.414213562,0.082842712,0,0.09047619,1.45047619,1.45047619,0.417647059,1.45047619,1.45047619,1.032829132,0,-1.032829132,0,-2,-0.4,0.282337492,0.431662508,0,5,1,82,-55,65,106
