Repository: nschauser/PolymerElectrolyte

File: _Cleaned_Final_Data_6_2_2020.csv (part 7 of 35)
ETA_epsilon_3,Comonomer2 ETA_epsilon_4,Comonomer2 ETA_epsilon_5,Comonomer2 ETA_dEpsilon_A,Comonomer2 ETA_dEpsilon_B,Comonomer2 ETA_dEpsilon_C,Comonomer2 ETA_dEpsilon_D,Comonomer2 ETA_dBeta,Comonomer2 AETA_dBeta,Comonomer2 ETA_psi_1,Comonomer2 ETA_dPsi_A,Comonomer2 ETA_dPsi_B,Comonomer2 Kier1,Comonomer2 Kier2,Anion Smiles,anion apol,anion bpol,anion nHBAcc,anion nHBDon,anion nRot,anion RotRatio,anion Vabc,anion MW,anion AMW,anion nAcid,anion nBase,anion nAtom,anion nHeavyAtom,anion nSpiro,anion nBridgehead,anion nHetero,anion nH,anion nB,anion nC,anion nN,anion nO,anion nS,anion nP,anion nF,anion nCl,anion nBr,anion nI,anion nX,anion ETA_alpha,anion AETA_alpha,anion ETA_shape_p,anion ETA_shape_y,anion ETA_shape_x,anion ETA_beta,anion AETA_beta,anion ETA_beta_s,anion AETA_beta_s,anion ETA_beta_ns,anion AETA_beta_ns,anion ETA_beta_ns_d,anion AETA_beta_ns_d,anion ETA_eta,anion AETA_eta,anion ETA_eta_L,anion AETA_eta_L,anion ETA_eta_R,anion AETA_eta_R,anion ETA_eta_RL,anion AETA_eta_RL,anion ETA_eta_F,anion AETA_eta_F,anion ETA_eta_FL,anion AETA_eta_FL,anion ETA_eta_B,anion AETA_eta_B,anion ETA_eta_BR,anion AETA_eta_BR,anion ETA_dAlpha_A,anion ETA_dAlpha_B,anion ETA_epsilon_1,anion ETA_epsilon_2,anion ETA_epsilon_3,anion ETA_epsilon_4,anion ETA_epsilon_5,anion ETA_dEpsilon_A,anion ETA_dEpsilon_B,anion ETA_dEpsilon_C,anion ETA_dEpsilon_D,anion ETA_dBeta,anion AETA_dBeta,anion ETA_psi_1,anion ETA_dPsi_A,anion ETA_dPsi_B,anion Kier1,anion Kier2,solvent BP,approxTg,approxMW(kDa),Index
,ester,Polycaprolactone,COC(=O)CCCC,COC(=O)CCCC,100,1,ClO4,0.057698239,0.057698239,5,-50,-65,53,28,70,,yes,,,,,,,5.49E-07,1.38E-06,3.39E-06,8.05E-06,1.86E-05,9.38E-05,0.000111033,0.000130506,0.000152323,0.000176623,0.00020354,0.000233202,0.000265732,0.000339853,,,,,,,,,,5.2501,1787.9,-167,55,0.73,944,-100,,,0.91,1900000000,0.3,3.6,split at 1000/T = 3.07,,,,,,65,linear,acetonitrile,80,48,yes,,https://doi.org/10.1016/j.polymer.2011.06.055,"Lin C-K, Wu ID. Investigating the effect of interaction behavior on the ionic conductivity of polyester/LiClO4 blend systems. Polymer 2011;52:4106-4113",19.625516,14.642484,2,0,3,0.428571429,127.2763652,116.0837296,5.804186481,0,0,20,8,0,0,2,12,0,6,0,2,0,0,0,0,0,0,0,3.666666667,0.458333333,0.363636364,0.136363636,0,5.75,0.71875,4.25,0.53125,1.5,0.1875,0,0,5.604725694,0.700590712,2.682920957,0.33536512,8.477109746,1.059638718,3.808060412,0.476007552,2.872384052,0.359048007,1.125139455,0.140642432,0.10615315,0.013269144,0.10615315,0.013269144,0,0.041666667,0.536666667,0.891666667,0.423076923,0.536666667,0.891666667,0.113589744,0,-0.113589744,0,-2.75,-0.34375,0.514018692,0.199981308,0,8,5.142857143,19.625516,14.642484,2,0,3,0.428571429,127.2763652,116.0837296,5.804186481,0,0,20,8,0,0,2,12,0,6,0,2,0,0,0,0,0,0,0,3.666666667,0.458333333,0.363636364,0.136363636,0,5.75,0.71875,4.25,0.53125,1.5,0.1875,0,0,5.604725694,0.700590712,2.682920957,0.33536512,8.477109746,1.059638718,3.808060412,0.476007552,2.872384052,0.359048007,1.125139455,0.140642432,0.10615315,0.013269144,0.10615315,0.013269144,0,0.041666667,0.536666667,0.891666667,0.423076923,0.536666667,0.891666667,0.113589744,0,-0.113589744,0,-2.75,-0.34375,0.514018692,0.199981308,0,8,5.142857143,[O-]Cl(=O)(=O)=O,5.388,5.512,4,0,0,0,57.61020531,98.94905974,19.78981195,4,0,5,5,0,0,5,0,0,0,0,4,0,0,0,1,0,0,1,2.047619048,0.40952381,0.651162791,0,0.348837209,2,0.4,2,0.4,0,0,0,0,3.951800146,0.790360029,1.951800146,0.390360029,5,1,2,0.4,1.048199854,0.209639971,0.048199854,0.009639971,0.414213562,0.082842712,0.414213562,0.082842712,0,0.09047619,1.45047619,1.45047619,0.417647059,1.45047619,1.45047619,1.032829132,0,-1.032829132,0,-2,-0.4,0.282337492,0.431662508,0,5,1,82,-50,65,107
,ester,Polycaprolactone,COC(=O)CCCC,COC(=O)CCCC,100,1,ClO4,0.121807394,0.121807394,10,-46,-65,50,25,60,,yes,,,,,,,5.60E-06,8.59E-06,1.30E-05,,0.000160419,0.000210051,0.000269087,0.000338101,0.000417562,0.000507825,0.000609139,0.000721648,0.000845402,0.001126408,,,,,,,,,,2.3665,778.5,-66,50,7.96,1154,-96,,,0.69,1500000,0.4,312,split at 1000/T = 3.1,,,,,,65,linear,acetonitrile,80,48,yes,,https://doi.org/10.1016/j.polymer.2011.06.055,"Lin C-K, Wu ID. Investigating the effect of interaction behavior on the ionic conductivity of polyester/LiClO4 blend systems. Polymer 2011;52:4106-4113",19.625516,14.642484,2,0,3,0.428571429,127.2763652,116.0837296,5.804186481,0,0,20,8,0,0,2,12,0,6,0,2,0,0,0,0,0,0,0,3.666666667,0.458333333,0.363636364,0.136363636,0,5.75,0.71875,4.25,0.53125,1.5,0.1875,0,0,5.604725694,0.700590712,2.682920957,0.33536512,8.477109746,1.059638718,3.808060412,0.476007552,2.872384052,0.359048007,1.125139455,0.140642432,0.10615315,0.013269144,0.10615315,0.013269144,0,0.041666667,0.536666667,0.891666667,0.423076923,0.536666667,0.891666667,0.113589744,0,-0.113589744,0,-2.75,-0.34375,0.514018692,0.199981308,0,8,5.142857143,19.625516,14.642484,2,0,3,0.428571429,127.2763652,116.0837296,5.804186481,0,0,20,8,0,0,2,12,0,6,0,2,0,0,0,0,0,0,0,3.666666667,0.458333333,0.363636364,0.136363636,0,5.75,0.71875,4.25,0.53125,1.5,0.1875,0,0,5.604725694,0.700590712,2.682920957,0.33536512,8.477109746,1.059638718,3.808060412,0.476007552,2.872384052,0.359048007,1.125139455,0.140642432,0.10615315,0.013269144,0.10615315,0.013269144,0,0.041666667,0.536666667,0.891666667,0.423076923,0.536666667,0.891666667,0.113589744,0,-0.113589744,0,-2.75,-0.34375,0.514018692,0.199981308,0,8,5.142857143,[O-]Cl(=O)(=O)=O,5.388,5.512,4,0,0,0,57.61020531,98.94905974,19.78981195,4,0,5,5,0,0,5,0,0,0,0,4,0,0,0,1,0,0,1,2.047619048,0.40952381,0.651162791,0,0.348837209,2,0.4,2,0.4,0,0,0,0,3.951800146,0.790360029,1.951800146,0.390360029,5,1,2,0.4,1.048199854,0.209639971,0.048199854,0.009639971,0.414213562,0.082842712,0.414213562,0.082842712,0,0.09047619,1.45047619,1.45047619,0.417647059,1.45047619,1.45047619,1.032829132,0,-1.032829132,0,-2,-0.4,0.282337492,0.431662508,0,5,1,82,-46,65,108
,ester,Polycaprolactone,COC(=O)CCCC,COC(=O)CCCC,100,1,ClO4,0.274066636,0.274066636,20,-28,-65,,,,0,no,,,,,,,7.71E-06,1.33E-05,2.21E-05,3.53E-05,5.44E-05,8.14E-05,0.000118437,0.000168169,0.000233502,0.000317694,0.000424313,0.000557207,0.000720474,0.001155517,,,,,,,,,,135.5,1649,-89,all temps,53,1392,-78,,,,,0.73,11000000,entire range,,,,,,65,linear,acetonitrile,80,48,yes,,https://doi.org/10.1016/j.polymer.2011.06.055,"Lin C-K, Wu ID. Investigating the effect of interaction behavior on the ionic conductivity of polyester/LiClO4 blend systems. Polymer 2011;52:4106-4113",19.625516,14.642484,2,0,3,0.428571429,127.2763652,116.0837296,5.804186481,0,0,20,8,0,0,2,12,0,6,0,2,0,0,0,0,0,0,0,3.666666667,0.458333333,0.363636364,0.136363636,0,5.75,0.71875,4.25,0.53125,1.5,0.1875,0,0,5.604725694,0.700590712,2.682920957,0.33536512,8.477109746,1.059638718,3.808060412,0.476007552,2.872384052,0.359048007,1.125139455,0.140642432,0.10615315,0.013269144,0.10615315,0.013269144,0,0.041666667,0.536666667,0.891666667,0.423076923,0.536666667,0.891666667,0.113589744,0,-0.113589744,0,-2.75,-0.34375,0.514018692,0.199981308,0,8,5.142857143,19.625516,14.642484,2,0,3,0.428571429,127.2763652,116.0837296,5.804186481,0,0,20,8,0,0,2,12,0,6,0,2,0,0,0,0,0,0,0,3.666666667,0.458333333,0.363636364,0.136363636,0,5.75,0.71875,4.25,0.53125,1.5,0.1875,0,0,5.604725694,0.700590712,2.682920957,0.33536512,8.477109746,1.059638718,3.808060412,0.476007552,2.872384052,0.359048007,1.125139455,0.140642432,0.10615315,0.013269144,0.10615315,0.013269144,0,0.041666667,0.536666667,0.891666667,0.423076923,0.536666667,0.891666667,0.113589744,0,-0.113589744,0,-2.75,-0.34375,0.514018692,0.199981308,0,8,5.142857143,[O-]Cl(=O)(=O)=O,5.388,5.512,4,0,0,0,57.61020531,98.94905974,19.78981195,4,0,5,5,0,0,5,0,0,0,0,4,0,0,0,1,0,0,1,2.047619048,0.40952381,0.651162791,0,0.348837209,2,0.4,2,0.4,0,0,0,0,3.951800146,0.790360029,1.951800146,0.390360029,5,1,2,0.4,1.048199854,0.209639971,0.048199854,0.009639971,0.414213562,0.082842712,0.414213562,0.082842712,0,0.09047619,1.45047619,1.45047619,0.417647059,1.45047619,1.45047619,1.032829132,0,-1.032829132,0,-2,-0.4,0.282337492,0.431662508,0,5,1,82,-28,65,109
,ester,1a,COC(=O)CCCC(=O)OC(C),COC(=O)CCCC(=O)OC(C),100,2,TFSI,0.02,0.01,,-25,-28,,,,0,no,,,,,,,3.03E-07,4.70E-07,7.01E-07,1.01E-06,1.42E-06,1.93E-06,2.58E-06,3.36E-06,4.31E-06,5.43E-06,6.73E-06,8.23E-06,9.94E-06,1.40E-05,,,,,,,,,,0.1,1034,-75,Conductivity determined from paper's VFT Tg+50 fits,0.1,1034,-75,,,,,0.53,264,entire range,,,,1.9,8.8,16.72,linear,NMP,90,8,yes,also 2 days no vacuum,https://doi.org/10.1016/j.ssi.2016.02.020,"Pesko DM, Jung Y, Hasan AL, Webb MA, Coates GW, Miller III TF, et al. Effect of monomer structure on ionic conductivity in a systematic set of polyester electrolytes. Solid State Ionics 2016;289:118-124.",25.903102,19.252898,4,0,5,0.454545455,176.8123306,174.0892089,6.695738805,0,0,26,12,0,0,4,14,0,8,0,4,0,0,0,0,0,0,0,5.333333333,0.444444444,0.3125,0.1875,0,10,0.833333333,7,0.583333333,3,0.25,0,0,8.714600119,0.726216677,3.497326102,0.291443842,15.23350449,1.269458707,5.701907263,0.475158939,6.518904366,0.54324203,2.204581161,0.183715097,0.2123063,0.017692192,0.2123063,0.017692192,0,0.055555556,0.602564103,0.955555556,0.426315789,0.602564103,0.955555556,0.176248313,0,-0.176248313,0,-4,-0.333333333,0.465116279,0.248883721,0,12,7.638888889,25.903102,19.252898,4,0,5,0.454545455,176.8123306,174.0892089,6.695738805,0,0,26,12,0,0,4,14,0,8,0,4,0,0,0,0,0,0,0,5.333333333,0.444444444,0.3125,0.1875,0,10,0.833333333,7,0.583333333,3,0.25,0,0,8.714600119,0.726216677,3.497326102,0.291443842,15.23350449,1.269458707,5.701907263,0.475158939,6.518904366,0.54324203,2.204581161,0.183715097,0.2123063,0.017692192,0.2123063,0.017692192,0,0.055555556,0.602564103,0.955555556,0.426315789,0.602564103,0.955555556,0.176248313,0,-0.176248313,0,-4,-0.333333333,0.465116279,0.248883721,0,12,7.638888889,C(F)(F)(F)S(=O)(=O)[N-]S(=O)(=O)C(F)(F)F,16.79,21.13,4,0,2,0.142857143,161.411271,279.9178424,18.66118949,1,0,15,15,0,0,13,0,0,2,1,4,2,0,6,0,0,0,6,6.114285714,0.407619048,0.498442368,0,0.436137072,15.5,1.033333333,9.5,0.633333333,6,0.4,0,0,10.39189168,0.692792779,3.002691864,0.200179458,27.65992063,1.843994709,6.207106781,0.413807119,17.26802895,1.15120193,3.204414918,0.213627661,1.207106781,0.080473785,1.207106781,0.080473785,0,0.092380952,1.412380952,1.412380952,0.427659574,1.412380952,1.412380952,0.984721378,0,-0.984721378,0,-3.5,-0.233333333,0.288604181,0.425395819,0,15,3.7856,202,-25,8.8,110
1a,ester,1a,COC(=O)CCCC(=O)OC(C),COC(=O)CCCC(=O)OC(C),100,2,TFSI,0.04,0.02,,24,-28,,,,0,no,,,,,,,,,,,,,,,,,,,,,,,,,,,,,,,,,Conductivity determined from paper's VFT Tg+50 fits,,,,,,,,,,,,,,1.9,8.8,16.72,linear,NMP,90,8,yes,also 2 days no vacuum,https://doi.org/10.1016/j.ssi.2016.02.020,"Pesko DM, Jung Y, Hasan AL, Webb MA, Coates GW, Miller III TF, et al. Effect of monomer structure on ionic conductivity in a systematic set of polyester electrolytes. Solid State Ionics 2016;289:118-124.",25.903102,19.252898,4,0,5,0.454545455,176.8123306,174.0892089,6.695738805,0,0,26,12,0,0,4,14,0,8,0,4,0,0,0,0,0,0,0,5.333333333,0.444444444,0.3125,0.1875,0,10,0.833333333,7,0.583333333,3,0.25,0,0,8.714600119,0.726216677,3.497326102,0.291443842,15.23350449,1.269458707,5.701907263,0.475158939,6.518904366,0.54324203,2.204581161,0.183715097,0.2123063,0.017692192,0.2123063,0.017692192,0,0.055555556,0.602564103,0.955555556,0.426315789,0.602564103,0.955555556,0.176248313,0,-0.176248313,0,-4,-0.333333333,0.465116279,0.248883721,0,12,7.638888889,25.903102,19.252898,4,0,5,0.454545455,176.8123306,174.0892089,6.695738805,0,0,26,12,0,0,4,14,0,8,0,4,0,0,0,0,0,0,0,5.333333333,0.444444444,0.3125,0.1875,0,10,0.833333333,7,0.583333333,3,0.25,0,0,8.714600119,0.726216677,3.497326102,0.291443842,15.23350449,1.269458707,5.701907263,0.475158939,6.518904366,0.54324203,2.204581161,0.183715097,0.2123063,0.017692192,0.2123063,0.017692192,0,0.055555556,0.602564103,0.955555556,0.426315789,0.602564103,0.955555556,0.176248313,0,-0.176248313,0,-4,-0.333333333,0.465116279,0.248883721,0,12,7.638888889,C(F)(F)(F)S(=O)(=O)[N-]S(=O)(=O)C(F)(F)F,16.79,21.13,4,0,2,0.142857143,161.411271,279.9178424,18.66118949,1,0,15,15,0,0,13,0,0,2,1,4,2,0,6,0,0,0,6,6.114285714,0.407619048,0.498442368,0,0.436137072,15.5,1.033333333,9.5,0.633333333,6,0.4,0,0,10.39189168,0.692792779,3.002691864,0.200179458,27.65992063,1.843994709,6.207106781,0.413807119,17.26802895,1.15120193,3.204414918,0.213627661,1.207106781,0.080473785,1.207106781,0.080473785,0,0.092380952,1.412380952,1.412380952,0.427659574,1.412380952,1.412380952,0.984721378,0,-0.984721378,0,-3.5,-0.233333333,0.288604181,0.425395819,0,15,3.7856,202,24,8.8,111
1a,ester,1a,COC(=O)CCCC(=O)OC(C),COC(=O)CCCC(=O)OC(C),100,2,TFSI,0.08,0.04,,-21.5,-28,,,,0,no,,,,,,,1.66E-06,2.70E-06,4.21E-06,6.31E-06,9.13E-06,1.28E-05,1.76E-05,2.35E-05,3.08E-05,3.96E-05,5.00E-05,6.22E-05,7.64E-05,0.000110866,,,,,,,,,,1.1,1070,-71.5,Conductivity determined from paper's VFT Tg+50 fits,1.1,1070,-71.5,,,,,0.58,10000,entire range,,,,1.9,8.8,16.72,linear,NMP,90,8,yes,also 2 days no vacuum,https://doi.org/10.1016/j.ssi.2016.02.020,"Pesko DM, Jung Y, Hasan AL, Webb MA, Coates GW, Miller III TF, et al. Effect of monomer structure on ionic conductivity in a systematic set of polyester electrolytes. Solid State Ionics 2016;289:118-124.",25.903102,19.252898,4,0,5,0.454545455,176.8123306,174.0892089,6.695738805,0,0,26,12,0,0,4,14,0,8,0,4,0,0,0,0,0,0,0,5.333333333,0.444444444,0.3125,0.1875,0,10,0.833333333,7,0.583333333,3,0.25,0,0,8.714600119,0.726216677,3.497326102,0.291443842,15.23350449,1.269458707,5.701907263,0.475158939,6.518904366,0.54324203,2.204581161,0.183715097,0.2123063,0.017692192,0.2123063,0.017692192,0,0.055555556,0.602564103,0.955555556,0.426315789,0.602564103,0.955555556,0.176248313,0,-0.176248313,0,-4,-0.333333333,0.465116279,0.248883721,0,12,7.638888889,25.903102,19.252898,4,0,5,0.454545455,176.8123306,174.0892089,6.695738805,0,0,26,12,0,0,4,14,0,8,0,4,0,0,0,0,0,0,0,5.333333333,0.444444444,0.3125,0.1875,0,10,0.833333333,7,0.583333333,3,0.25,0,0,8.714600119,0.726216677,3.497326102,0.291443842,15.23350449,1.269458707,5.701907263,0.475158939,6.518904366,0.54324203,2.204581161,0.183715097,0.2123063,0.017692192,0.2123063,0.017692192,0,0.055555556,0.602564103,0.955555556,0.426315789,0.602564103,0.955555556,0.176248313,0,-0.176248313,0,-4,-0.333333333,0.465116279,0.248883721,0,12,7.638888889,C(F)(F)(F)S(=O)(=O)[N-]S(=O)(=O)C(F)(F)F,16.79,21.13,4,0,2,0.142857143,161.411271,279.9178424,18.66118949,1,0,15,15,0,0,13,0,0,2,1,4,2,0,6,0,0,0,6,6.114285714,0.407619048,0.498442368,0,0.436137072,15.5,1.033333333,9.5,0.633333333,6,0.4,0,0,10.39189168,0.692792779,3.002691864,0.200179458,27.65992063,1.843994709,6.207106781,0.413807119,17.26802895,1.15120193,3.204414918,0.213627661,1.207106781,0.080473785,1.207106781,0.080473785,0,0.092380952,1.412380952,1.412380952,0.427659574,1.412380952,1.412380952,0.984721378,0,-0.984721378,0,-3.5,-0.233333333,0.288604181,0.425395819,0,15,3.7856,202,-21.5,8.8,112
1a,ester,1a,COC(=O)CCCC(=O)OC(C),COC(=O)CCCC(=O)OC(C),100,2,TFSI,0.12,0.06,,-19,-28,,,,0,no,,,,,,,1.78E-06,3.04E-06,4.94E-06,7.68E-06,1.15E-05,1.67E-05,2.35E-05,3.22E-05,4.32E-05,5.67E-05,7.31E-05,9.26E-05,0.000115541,0.000172829,,,,,,,,,,2.5,1118.5,-69,Conductivity determined from paper's VFT Tg+50 fits,2.5,1118.5,-69,,,,,0.63,82000,entire range,,,,1.9,8.8,16.72,linear,NMP,90,8,yes,also 2 days no vacuum,https://doi.org/10.1016/j.ssi.2016.02.020,"Pesko DM, Jung Y, Hasan AL, Webb MA, Coates GW, Miller III TF, et al. Effect of monomer structure on ionic conductivity in a systematic set of polyester electrolytes. Solid State Ionics 2016;289:118-124.",25.903102,19.252898,4,0,5,0.454545455,176.8123306,174.0892089,6.695738805,0,0,26,12,0,0,4,14,0,8,0,4,0,0,0,0,0,0,0,5.333333333,0.444444444,0.3125,0.1875,0,10,0.833333333,7,0.583333333,3,0.25,0,0,8.714600119,0.726216677,3.497326102,0.291443842,15.23350449,1.269458707,5.701907263,0.475158939,6.518904366,0.54324203,2.204581161,0.183715097,0.2123063,0.017692192,0.2123063,0.017692192,0,0.055555556,0.602564103,0.955555556,0.426315789,0.602564103,0.955555556,0.176248313,0,-0.176248313,0,-4,-0.333333333,0.465116279,0.248883721,0,12,7.638888889,25.903102,19.252898,4,0,5,0.454545455,176.8123306,174.0892089,6.695738805,0,0,26,12,0,0,4,14,0,8,0,4,0,0,0,0,0,0,0,5.333333333,0.444444444,0.3125,0.1875,0,10,0.833333333,7,0.583333333,3,0.25,0,0,8.714600119,0.726216677,3.497326102,0.291443842,15.23350449,1.269458707,5.701907263,0.475158939,6.518904366,0.54324203,2.204581161,0.183715097,0.2123063,0.017692192,0.2123063,0.017692192,0,0.055555556,0.602564103,0.955555556,0.426315789,0.602564103,0.955555556,0.176248313,0,-0.176248313,0,-4,-0.333333333,0.465116279,0.248883721,0,12,7.638888889,C(F)(F)(F)S(=O)(=O)[N-]S(=O)(=O)C(F)(F)F,16.79,21.13,4,0,2,0.142857143,161.411271,279.9178424,18.66118949,1,0,15,15,0,0,13,0,0,2,1,4,2,0,6,0,0,0,6,6.114285714,0.407619048,0.498442368,0,0.436137072,15.5,1.033333333,9.5,0.633333333,6,0.4,0,0,10.39189168,0.692792779,3.002691864,0.200179458,27.65992063,1.843994709,6.207106781,0.413807119,17.26802895,1.15120193,3.204414918,0.213627661,1.207106781,0.080473785,1.207106781,0.080473785,0,0.092380952,1.412380952,1.412380952,0.427659574,1.412380952,1.412380952,0.984721378,0,-0.984721378,0,-3.5,-0.233333333,0.288604181,0.425395819,0,15,3.7856,202,-19,8.8,113
1a,ester,1a,COC(=O)CCCC(=O)OC(C),COC(=O)CCCC(=O)OC(C),100,2,TFSI,0.16,0.08,,-16,-28,,,,0,no,,,,,,,1.31E-06,2.35E-06,3.99E-06,6.47E-06,1.01E-05,1.51E-05,2.18E-05,3.07E-05,4.22E-05,5.66E-05,7.43E-05,9.59E-05,0.000121725,0.00018755,,,,,,,,,,3.8,1154.6,-66,Conductivity determined from paper's VFT Tg+50 fits,3.8,1154.6,-66,,,,,0.69,480000,entire range,,,,1.9,8.8,16.72,linear,NMP,90,8,yes,also 2 days no vacuum,https://doi.org/10.1016/j.ssi.2016.02.020,"Pesko DM, Jung Y, Hasan AL, Webb MA, Coates GW, Miller III TF, et al. Effect of monomer structure on ionic conductivity in a systematic set of polyester electrolytes. Solid State Ionics 2016;289:118-124.",25.903102,19.252898,4,0,5,0.454545455,176.8123306,174.0892089,6.695738805,0,0,26,12,0,0,4,14,0,8,0,4,0,0,0,0,0,0,0,5.333333333,0.444444444,0.3125,0.1875,0,10,0.833333333,7,0.583333333,3,0.25,0,0,8.714600119,0.726216677,3.497326102,0.291443842,15.23350449,1.269458707,5.701907263,0.475158939,6.518904366,0.54324203,2.204581161,0.183715097,0.2123063,0.017692192,0.2123063,0.017692192,0,0.055555556,0.602564103,0.955555556,0.426315789,0.602564103,0.955555556,0.176248313,0,-0.176248313,0,-4,-0.333333333,0.465116279,0.248883721,0,12,7.638888889,25.903102,19.252898,4,0,5,0.454545455,176.8123306,174.0892089,6.695738805,0,0,26,12,0,0,4,14,0,8,0,4,0,0,0,0,0,0,0,5.333333333,0.444444444,0.3125,0.1875,0,10,0.833333333,7,0.583333333,3,0.25,0,0,8.714600119,0.726216677,3.497326102,0.291443842,15.23350449,1.269458707,5.701907263,0.475158939,6.518904366,0.54324203,2.204581161,0.183715097,0.2123063,0.017692192,0.2123063,0.017692192,0,0.055555556,0.602564103,0.955555556,0.426315789,0.602564103,0.955555556,0.176248313,0,-0.176248313,0,-4,-0.333333333,0.465116279,0.248883721,0,12,7.638888889,C(F)(F)(F)S(=O)(=O)[N-]S(=O)(=O)C(F)(F)F,16.79,21.13,4,0,2,0.142857143,161.411271,279.9178424,18.66118949,1,0,15,15,0,0,13,0,0,2,1,4,2,0,6,0,0,0,6,6.114285714,0.407619048,0.498442368,0,0.436137072,15.5,1.033333333,9.5,0.633333333,6,0.4,0,0,10.39189168,0.692792779,3.002691864,0.200179458,27.65992063,1.843994709,6.207106781,0.413807119,17.26802895,1.15120193,3.204414918,0.213627661,1.207106781,0.080473785,1.207106781,0.080473785,0,0.092380952,1.412380952,1.412380952,0.427659574,1.412380952,1.412380952,0.984721378,0,-0.984721378,0,-3.5,-0.233333333,0.288604181,0.425395819,0,15,3.7856,202,-16,8.8,114
1a,ester,1a,COC(=O)CCCC(=O)OC(C),COC(=O)CCCC(=O)OC(C),100,2,TFSI,0.2,0.1,,-12,-28,,,,0,no,,,,,,,8.93E-07,1.65E-06,2.86E-06,4.71E-06,7.41E-06,1.12E-05,1.64E-05,2.33E-05,3.21E-05,4.33E-05,5.71E-05,7.39E-05,9.41E-05,0.000145442,,,,,,,,,,2.6,1106.5,-62,Conductivity determined from paper's VFT Tg+50 fits,2.6,1106.5,-62,,,,,0.71,650000,entire range,,,,1.9,8.8,16.72,linear,NMP,90,8,yes,also 2 days no vacuum,https://doi.org/10.1016/j.ssi.2016.02.020,"Pesko DM, Jung Y, Hasan AL, Webb MA, Coates GW, Miller III TF, et al. Effect of monomer structure on ionic conductivity in a systematic set of polyester electrolytes. Solid State Ionics 2016;289:118-124.",25.903102,19.252898,4,0,5,0.454545455,176.8123306,174.0892089,6.695738805,0,0,26,12,0,0,4,14,0,8,0,4,0,0,0,0,0,0,0,5.333333333,0.444444444,0.3125,0.1875,0,10,0.833333333,7,0.583333333,3,0.25,0,0,8.714600119,0.726216677,3.497326102,0.291443842,15.23350449,1.269458707,5.701907263,0.475158939,6.518904366,0.54324203,2.204581161,0.183715097,0.2123063,0.017692192,0.2123063,0.017692192,0,0.055555556,0.602564103,0.955555556,0.426315789,0.602564103,0.955555556,0.176248313,0,-0.176248313,0,-4,-0.333333333,0.465116279,0.248883721,0,12,7.638888889,25.903102,19.252898,4,0,5,0.454545455,176.8123306,174.0892089,6.695738805,0,0,26,12,0,0,4,14,0,8,0,4,0,0,0,0,0,0,0,5.333333333,0.444444444,0.3125,0.1875,0,10,0.833333333,7,0.583333333,3,0.25,0,0,8.714600119,0.726216677,3.497326102,0.291443842,15.23350449,1.269458707,5.701907263,0.475158939,6.518904366,0.54324203,2.204581161,0.183715097,0.2123063,0.017692192,0.2123063,0.017692192,0,0.055555556,0.602564103,0.955555556,0.426315789,0.602564103,0.955555556,0.176248313,0,-0.176248313,0,-4,-0.333333333,0.465116279,0.248883721,0,12,7.638888889,C(F)(F)(F)S(=O)(=O)[N-]S(=O)(=O)C(F)(F)F,16.79,21.13,4,0,2,0.142857143,161.411271,279.9178424,18.66118949,1,0,15,15,0,0,13,0,0,2,1,4,2,0,6,0,0,0,6,6.114285714,0.407619048,0.498442368,0,0.436137072,15.5,1.033333333,9.5,0.633333333,6,0.4,0,0,10.39189168,0.692792779,3.002691864,0.200179458,27.65992063,1.843994709,6.207106781,0.413807119,17.26802895,1.15120193,3.204414918,0.213627661,1.207106781,0.080473785,1.207106781,0.080473785,0,0.092380952,1.412380952,1.412380952,0.427659574,1.412380952,1.412380952,0.984721378,0,-0.984721378,0,-3.5,-0.233333333,0.288604181,0.425395819,0,15,3.7856,202,-12,8.8,115
1a,ester,1a,COC(=O)CCCC(=O)OC(C),COC(=O)CCCC(=O)OC(C),100,2,TFSI,0.24,0.12,,-10,-28,,,,0,no,,,,,,,,,,,,,,,,,,,,,,,,,,,,,,,,,Conductivity determined from paper's VFT Tg+50 fits,,,,,,,,,,,,,,1.9,8.8,16.72,linear,NMP,90,8,yes,also 2 days no vacuum,https://doi.org/10.1016/j.ssi.2016.02.020,"Pesko DM, Jung Y, Hasan AL, Webb MA, Coates GW, Miller III TF, et al. Effect of monomer structure on ionic conductivity in a systematic set of polyester electrolytes. Solid State Ionics 2016;289:118-124.",25.903102,19.252898,4,0,5,0.454545455,176.8123306,174.0892089,6.695738805,0,0,26,12,0,0,4,14,0,8,0,4,0,0,0,0,0,0,0,5.333333333,0.444444444,0.3125,0.1875,0,10,0.833333333,7,0.583333333,3,0.25,0,0,8.714600119,0.726216677,3.497326102,0.291443842,15.23350449,1.269458707,5.701907263,0.475158939,6.518904366,0.54324203,2.204581161,0.183715097,0.2123063,0.017692192,0.2123063,0.017692192,0,0.055555556,0.602564103,0.955555556,0.426315789,0.602564103,0.955555556,0.176248313,0,-0.176248313,0,-4,-0.333333333,0.465116279,0.248883721,0,12,7.638888889,25.903102,19.252898,4,0,5,0.454545455,176.8123306,174.0892089,6.695738805,0,0,26,12,0,0,4,14,0,8,0,4,0,0,0,0,0,0,0,5.333333333,0.444444444,0.3125,0.1875,0,10,0.833333333,7,0.583333333,3,0.25,0,0,8.714600119,0.726216677,3.497326102,0.291443842,15.23350449,1.269458707,5.701907263,0.475158939,6.518904366,0.54324203,2.204581161,0.183715097,0.2123063,0.017692192,0.2123063,0.017692192,0,0.055555556,0.602564103,0.955555556,0.426315789,0.602564103,0.955555556,0.176248313,0,-0.176248313,0,-4,-0.333333333,0.465116279,0.248883721,0,12,7.638888889,C(F)(F)(F)S(=O)(=O)[N-]S(=O)(=O)C(F)(F)F,16.79,21.13,4,0,2,0.142857143,161.411271,279.9178424,18.66118949,1,0,15,15,0,0,13,0,0,2,1,4,2,0,6,0,0,0,6,6.114285714,0.407619048,0.498442368,0,0.436137072,15.5,1.033333333,9.5,0.633333333,6,0.4,0,0,10.39189168,0.692792779,3.002691864,0.200179458,27.65992063,1.843994709,6.207106781,0.413807119,17.26802895,1.15120193,3.204414918,0.213627661,1.207106781,0.080473785,1.207106781,0.080473785,0,0.092380952,1.412380952,1.412380952,0.427659574,1.412380952,1.412380952,0.984721378,0,-0.984721378,0,-3.5,-0.233333333,0.288604181,0.425395819,0,15,3.7856,202,-10,8.8,116
1a,ester,1a,COC(=O)CCCC(=O)OC(C),COC(=O)CCCC(=O)OC(C),100,2,TFSI,0.28,0.14,,-9.5,-28,,,,0,no,,,,,,,6.75E-07,1.31E-06,2.36E-06,4.04E-06,6.57E-06,1.02E-05,1.54E-05,2.23E-05,3.14E-05,4.31E-05,5.79E-05,7.61E-05,9.82E-05,0.000155607,,,,,,,,,,3.6,1130.6,-59.5,Conductivity determined from paper's VFT Tg+50 fits,3.6,1130.6,-59.5,,,,,0.75,3100000,entire range,,,,1.9,8.8,16.72,linear,NMP,90,8,yes,also 2 days no vacuum,https://doi.org/10.1016/j.ssi.2016.02.020,"Pesko DM, Jung Y, Hasan AL, Webb MA, Coates GW, Miller III TF, et al. Effect of monomer structure on ionic conductivity in a systematic set of polyester electrolytes. Solid State Ionics 2016;289:118-124.",25.903102,19.252898,4,0,5,0.454545455,176.8123306,174.0892089,6.695738805,0,0,26,12,0,0,4,14,0,8,0,4,0,0,0,0,0,0,0,5.333333333,0.444444444,0.3125,0.1875,0,10,0.833333333,7,0.583333333,3,0.25,0,0,8.714600119,0.726216677,3.497326102,0.291443842,15.23350449,1.269458707,5.701907263,0.475158939,6.518904366,0.54324203,2.204581161,0.183715097,0.2123063,0.017692192,0.2123063,0.017692192,0,0.055555556,0.602564103,0.955555556,0.426315789,0.602564103,0.955555556,0.176248313,0,-0.176248313,0,-4,-0.333333333,0.465116279,0.248883721,0,12,7.638888889,25.903102,19.252898,4,0,5,0.454545455,176.8123306,174.0892089,6.695738805,0,0,26,12,0,0,4,14,0,8,0,4,0,0,0,0,0,0,0,5.333333333,0.444444444,0.3125,0.1875,0,10,0.833333333,7,0.583333333,3,0.25,0,0,8.714600119,0.726216677,3.497326102,0.291443842,15.23350449,1.269458707,5.701907263,0.475158939,6.518904366,0.54324203,2.204581161,0.183715097,0.2123063,0.017692192,0.2123063,0.017692192,0,0.055555556,0.602564103,0.955555556,0.426315789,0.602564103,0.955555556,0.176248313,0,-0.176248313,0,-4,-0.333333333,0.465116279,0.248883721,0,12,7.638888889,C(F)(F)(F)S(=O)(=O)[N-]S(=O)(=O)C(F)(F)F,16.79,21.13,4,0,2,0.142857143,161.411271,279.9178424,18.66118949,1,0,15,15,0,0,13,0,0,2,1,4,2,0,6,0,0,0,6,6.114285714,0.407619048,0.498442368,0,0.436137072,15.5,1.033333333,9.5,0.633333333,6,0.4,0,0,10.39189168,0.692792779,3.002691864,0.200179458,27.65992063,1.843994709,6.207106781,0.413807119,17.26802895,1.15120193,3.204414918,0.213627661,1.207106781,0.080473785,1.207106781,0.080473785,0,0.092380952,1.412380952,1.412380952,0.427659574,1.412380952,1.412380952,0.984721378,0,-0.984721378,0,-3.5,-0.233333333,0.288604181,0.425395819,0,15,3.7856,202,-9.5,8.8,117
1b,"ester, ether",1b,COC(=O)COCC(=O)OC(C),COC(=O)COCC(=O)OC(C),100,3,TFSI,0.02,0.006666667,,14,12,,,,0,no,,,,,,,6.84E-10,2.68E-09,8.76E-09,2.47E-08,6.17E-08,1.39E-07,2.89E-07,5.57E-07,1.01E-06,1.73E-06,2.83E-06,4.45E-06,6.73E-06,1.41E-05,,,,,,,,,,3.5,1287,-36,Conductivity determined from paper's VFT Tg+50 fits,3.5,1287,-36,,,,,1.36,7.78E+13,entire range,,,,1.6,6.7,10.72,linear,NMP,90,8,yes,also 2 days no vacuum,https://doi.org/10.1016/j.ssi.2016.02.020,"Pesko DM, Jung Y, Hasan AL, Webb MA, Coates GW, Miller III TF, et al. Effect of monomer structure on ionic conductivity in a systematic set of polyester electrolytes. Solid State Ionics 2016;289:118-124.",23.701516,18.982484,5,0,5,0.454545455,168.3065724,176.0684735,7.336186395,0,0,24,12,0,0,5,12,0,7,0,5,0,0,0,0,0,0,0,5.166666667,0.430555556,0.322580645,0.193548387,0,10.5,0.875,7.5,0.625,3,0.25,0,0,7.64480078,0.637066732,3.037179856,0.253098321,15.23350449,1.269458707,5.701907263,0.475158939,7.588703705,0.632391975,2.664727407,0.222060617,0.2123063,0.017692192,0.2123063,0.017692192,0,0.069444444,0.659722222,1.019444444,0.426315789,0.659722222,1.019444444,0.233406433,0,-0.233406433,0,-4.5,-0.375,0.422343324,0.291656676,0,12,7.638888889,23.701516,18.982484,5,0,5,0.454545455,168.3065724,176.0684735,7.336186395,0,0,24,12,0,0,5,12,0,7,0,5,0,0,0,0,0,0,0,5.166666667,0.430555556,0.322580645,0.193548387,0,10.5,0.875,7.5,0.625,3,0.25,0,0,7.64480078,0.637066732,3.037179856,0.253098321,15.23350449,1.269458707,5.701907263,0.475158939,7.588703705,0.632391975,2.664727407,0.222060617,0.2123063,0.017692192,0.2123063,0.017692192,0,0.069444444,0.659722222,1.019444444,0.426315789,0.659722222,1.019444444,0.233406433,0,-0.233406433,0,-4.5,-0.375,0.422343324,0.291656676,0,12,7.638888889,C(F)(F)(F)S(=O)(=O)[N-]S(=O)(=O)C(F)(F)F,16.79,21.13,4,0,2,0.142857143,161.411271,279.9178424,18.66118949,1,0,15,15,0,0,13,0,0,2,1,4,2,0,6,0,0,0,6,6.114285714,0.407619048,0.498442368,0,0.436137072,15.5,1.033333333,9.5,0.633333333,6,0.4,0,0,10.39189168,0.692792779,3.002691864,0.200179458,27.65992063,1.843994709,6.207106781,0.413807119,17.26802895,1.15120193,3.204414918,0.213627661,1.207106781,0.080473785,1.207106781,0.080473785,0,0.092380952,1.412380952,1.412380952,0.427659574,1.412380952,1.412380952,0.984721378,0,-0.984721378,0,-3.5,-0.233333333,0.288604181,0.425395819,0,15,3.7856,202,14,6.7,118
1b,"ester, ether",1b,COC(=O)COCC(=O)OC(C),COC(=O)COCC(=O)OC(C),100,3,TFSI,0.04,0.013333333,,15,12,,,,0,no,,,,,,,,,,,,,,,,,,,,,,,,,,,,,,,,,Conductivity determined from paper's VFT Tg+50 fits,,,,,,,,,,,,,,1.6,6.7,10.72,linear,NMP,90,8,yes,also 2 days no vacuum,https://doi.org/10.1016/j.ssi.2016.02.020,"Pesko DM, Jung Y, Hasan AL, Webb MA, Coates GW, Miller III TF, et al. Effect of monomer structure on ionic conductivity in a systematic set of polyester electrolytes. Solid State Ionics 2016;289:118-124.",23.701516,18.982484,5,0,5,0.454545455,168.3065724,176.0684735,7.336186395,0,0,24,12,0,0,5,12,0,7,0,5,0,0,0,0,0,0,0,5.166666667,0.430555556,0.322580645,0.193548387,0,10.5,0.875,7.5,0.625,3,0.25,0,0,7.64480078,0.637066732,3.037179856,0.253098321,15.23350449,1.269458707,5.701907263,0.475158939,7.588703705,0.632391975,2.664727407,0.222060617,0.2123063,0.017692192,0.2123063,0.017692192,0,0.069444444,0.659722222,1.019444444,0.426315789,0.659722222,1.019444444,0.233406433,0,-0.233406433,0,-4.5,-0.375,0.422343324,0.291656676,0,12,7.638888889,23.701516,18.982484,5,0,5,0.454545455,168.3065724,176.0684735,7.336186395,0,0,24,12,0,0,5,12,0,7,0,5,0,0,0,0,0,0,0,5.166666667,0.430555556,0.322580645,0.193548387,0,10.5,0.875,7.5,0.625,3,0.25,0,0,7.64480078,0.637066732,3.037179856,0.253098321,15.23350449,1.269458707,5.701907263,0.475158939,7.588703705,0.632391975,2.664727407,0.222060617,0.2123063,0.017692192,0.2123063,0.017692192,0,0.069444444,0.659722222,1.019444444,0.426315789,0.659722222,1.019444444,0.233406433,0,-0.233406433,0,-4.5,-0.375,0.422343324,0.291656676,0,12,7.638888889,C(F)(F)(F)S(=O)(=O)[N-]S(=O)(=O)C(F)(F)F,16.79,21.13,4,0,2,0.142857143,161.411271,279.9178424,18.66118949,1,0,15,15,0,0,13,0,0,2,1,4,2,0,6,0,0,0,6,6.114285714,0.407619048,0.498442368,0,0.436137072,15.5,1.033333333,9.5,0.633333333,6,0.4,0,0,10.39189168,0.692792779,3.002691864,0.200179458,27.65992063,1.843994709,6.207106781,0.413807119,17.26802895,1.15120193,3.204414918,0.213627661,1.207106781,0.080473785,1.207106781,0.080473785,0,0.092380952,1.412380952,1.412380952,0.427659574,1.412380952,1.412380952,0.984721378,0,-0.984721378,0,-3.5,-0.233333333,0.288604181,0.425395819,0,15,3.7856,202,15,6.7,119
1b,"ester, ether",1b,COC(=O)COCC(=O)OC(C),COC(=O)COCC(=O)OC(C),100,3,TFSI,0.08,0.026666667,,18.5,12,,,,0,no,,,,,,,3.32E-10,1.71E-09,6.99E-09,2.37E-08,6.94E-08,1.79E-07,4.16E-07,8.86E-07,1.75E-06,3.24E-06,5.67E-06,9.45E-06,1.51E-05,3.46E-05,,,,,,,,,,18.8,1347,-31.5,Conductivity determined from paper's VFT Tg+50 fits,18.8,1347,-31.5,,,,,1.58,2.00E+17,entire range,,,,1.6,6.7,10.72,linear,NMP,90,8,yes,also 2 days no vacuum,https://doi.org/10.1016/j.ssi.2016.02.020,"Pesko DM, Jung Y, Hasan AL, Webb MA, Coates GW, Miller III TF, et al. Effect of monomer structure on ionic conductivity in a systematic set of polyester electrolytes. Solid State Ionics 2016;289:118-124.",23.701516,18.982484,5,0,5,0.454545455,168.3065724,176.0684735,7.336186395,0,0,24,12,0,0,5,12,0,7,0,5,0,0,0,0,0,0,0,5.166666667,0.430555556,0.322580645,0.193548387,0,10.5,0.875,7.5,0.625,3,0.25,0,0,7.64480078,0.637066732,3.037179856,0.253098321,15.23350449,1.269458707,5.701907263,0.475158939,7.588703705,0.632391975,2.664727407,0.222060617,0.2123063,0.017692192,0.2123063,0.017692192,0,0.069444444,0.659722222,1.019444444,0.426315789,0.659722222,1.019444444,0.233406433,0,-0.233406433,0,-4.5,-0.375,0.422343324,0.291656676,0,12,7.638888889,23.701516,18.982484,5,0,5,0.454545455,168.3065724,176.0684735,7.336186395,0,0,24,12,0,0,5,12,0,7,0,5,0,0,0,0,0,0,0,5.166666667,0.430555556,0.322580645,0.193548387,0,10.5,0.875,7.5,0.625,3,0.25,0,0,7.64480078,0.637066732,3.037179856,0.253098321,15.23350449,1.269458707,5.701907263,0.475158939,7.588703705,0.632391975,2.664727407,0.222060617,0.2123063,0.017692192,0.2123063,0.017692192,0,0.069444444,0.659722222,1.019444444,0.426315789,0.659722222,1.019444444,0.233406433,0,-0.233406433,0,-4.5,-0.375,0.422343324,0.291656676,0,12,7.638888889,C(F)(F)(F)S(=O)(=O)[N-]S(=O)(=O)C(F)(F)F,16.79,21.13,4,0,2,0.142857143,161.411271,279.9178424,18.66118949,1,0,15,15,0,0,13,0,0,2,1,4,2,0,6,0,0,0,6,6.114285714,0.407619048,0.498442368,0,0.436137072,15.5,1.033333333,9.5,0.633333333,6,0.4,0,0,10.39189168,0.692792779,3.002691864,0.200179458,27.65992063,1.843994709,6.207106781,0.413807119,17.26802895,1.15120193,3.204414918,0.213627661,1.207106781,0.080473785,1.207106781,0.080473785,0,0.092380952,1.412380952,1.412380952,0.427659574,1.412380952,1.412380952,0.984721378,0,-0.984721378,0,-3.5,-0.233333333,0.288604181,0.425395819,0,15,3.7856,202,18.5,6.7,120
1b,"ester, ether",1b,COC(=O)COCC(=O)OC(C),COC(=O)COCC(=O)OC(C),100,3,TFSI,0.12,0.04,,19,12,,,,0,no,,,,,,,1.65E-09,7.41E-09,2.69E-08,8.21E-08,2.19E-07,5.19E-07,1.12E-06,2.22E-06,4.13E-06,7.23E-06,1.20E-05,1.92E-05,2.93E-05,6.22E-05,,,,,,,,,,12.8,1215,-31,Conductivity determined from paper's VFT Tg+50 fits,12.8,1215,-31,,,,,1.4,4.40E+15,entire range,,,,1.6,6.7,10.72,linear,NMP,90,8,yes,also 2 days no vacuum,https://doi.org/10.1016/j.ssi.2016.02.020,"Pesko DM, Jung Y, Hasan AL, Webb MA, Coates GW, Miller III TF, et al. Effect of monomer structure on ionic conductivity in a systematic set of polyester electrolytes. Solid State Ionics 2016;289:118-124.",23.701516,18.982484,5,0,5,0.454545455,168.3065724,176.0684735,7.336186395,0,0,24,12,0,0,5,12,0,7,0,5,0,0,0,0,0,0,0,5.166666667,0.430555556,0.322580645,0.193548387,0,10.5,0.875,7.5,0.625,3,0.25,0,0,7.64480078,0.637066732,3.037179856,0.253098321,15.23350449,1.269458707,5.701907263,0.475158939,7.588703705,0.632391975,2.664727407,0.222060617,0.2123063,0.017692192,0.2123063,0.017692192,0,0.069444444,0.659722222,1.019444444,0.426315789,0.659722222,1.019444444,0.233406433,0,-0.233406433,0,-4.5,-0.375,0.422343324,0.291656676,0,12,7.638888889,23.701516,18.982484,5,0,5,0.454545455,168.3065724,176.0684735,7.336186395,0,0,24,12,0,0,5,12,0,7,0,5,0,0,0,0,0,0,0,5.166666667,0.430555556,0.322580645,0.193548387,0,10.5,0.875,7.5,0.625,3,0.25,0,0,7.64480078,0.637066732,3.037179856,0.253098321,15.23350449,1.269458707,5.701907263,0.475158939,7.588703705,0.632391975,2.664727407,0.222060617,0.2123063,0.017692192,0.2123063,0.017692192,0,0.069444444,0.659722222,1.019444444,0.426315789,0.659722222,1.019444444,0.233406433,0,-0.233406433,0,-4.5,-0.375,0.422343324,0.291656676,0,12,7.638888889,C(F)(F)(F)S(=O)(=O)[N-]S(=O)(=O)C(F)(F)F,16.79,21.13,4,0,2,0.142857143,161.411271,279.9178424,18.66118949,1,0,15,15,0,0,13,0,0,2,1,4,2,0,6,0,0,0,6,6.114285714,0.407619048,0.498442368,0,0.436137072,15.5,1.033333333,9.5,0.633333333,6,0.4,0,0,10.39189168,0.692792779,3.002691864,0.200179458,27.65992063,1.843994709,6.207106781,0.413807119,17.26802895,1.15120193,3.204414918,0.213627661,1.207106781,0.080473785,1.207106781,0.080473785,0,0.092380952,1.412380952,1.412380952,0.427659574,1.412380952,1.412380952,0.984721378,0,-0.984721378,0,-3.5,-0.233333333,0.288604181,0.425395819,0,15,3.7856,202,19,6.7,121
1b,"ester, ether",1b,COC(=O)COCC(=O)OC(C),COC(=O)COCC(=O)OC(C),100,3,TFSI,0.16,0.053333333,,22,12,,,,0,no,,,,,,,1.63E-09,7.72E-09,2.91E-08,9.12E-08,2.47E-07,5.92E-07,1.28E-06,2.56E-06,4.76E-06,8.32E-06,1.38E-05,2.19E-05,3.34E-05,7.01E-05,,,,,,,,,,10.2,1142.6,-28,Conductivity determined from paper's VFT Tg+50 fits,10.2,1142.6,-28,,,,,1.46,8.20E+15,entire range,,,,1.6,6.7,10.72,linear,NMP,90,8,yes,also 2 days no vacuum,https://doi.org/10.1016/j.ssi.2016.02.020,"Pesko DM, Jung Y, Hasan AL, Webb MA, Coates GW, Miller III TF, et al. Effect of monomer structure on ionic conductivity in a systematic set of polyester electrolytes. Solid State Ionics 2016;289:118-124.",23.701516,18.982484,5,0,5,0.454545455,168.3065724,176.0684735,7.336186395,0,0,24,12,0,0,5,12,0,7,0,5,0,0,0,0,0,0,0,5.166666667,0.430555556,0.322580645,0.193548387,0,10.5,0.875,7.5,0.625,3,0.25,0,0,7.64480078,0.637066732,3.037179856,0.253098321,15.23350449,1.269458707,5.701907263,0.475158939,7.588703705,0.632391975,2.664727407,0.222060617,0.2123063,0.017692192,0.2123063,0.017692192,0,0.069444444,0.659722222,1.019444444,0.426315789,0.659722222,1.019444444,0.233406433,0,-0.233406433,0,-4.5,-0.375,0.422343324,0.291656676,0,12,7.638888889,23.701516,18.982484,5,0,5,0.454545455,168.3065724,176.0684735,7.336186395,0,0,24,12,0,0,5,12,0,7,0,5,0,0,0,0,0,0,0,5.166666667,0.430555556,0.322580645,0.193548387,0,10.5,0.875,7.5,0.625,3,0.25,0,0,7.64480078,0.637066732,3.037179856,0.253098321,15.23350449,1.269458707,5.701907263,0.475158939,7.588703705,0.632391975,2.664727407,0.222060617,0.2123063,0.017692192,0.2123063,0.017692192,0,0.069444444,0.659722222,1.019444444,0.426315789,0.659722222,1.019444444,0.233406433,0,-0.233406433,0,-4.5,-0.375,0.422343324,0.291656676,0,12,7.638888889,C(F)(F)(F)S(=O)(=O)[N-]S(=O)(=O)C(F)(F)F,16.79,21.13,4,0,2,0.142857143,161.411271,279.9178424,18.66118949,1,0,15,15,0,0,13,0,0,2,1,4,2,0,6,0,0,0,6,6.114285714,0.407619048,0.498442368,0,0.436137072,15.5,1.033333333,9.5,0.633333333,6,0.4,0,0,10.39189168,0.692792779,3.002691864,0.200179458,27.65992063,1.843994709,6.207106781,0.413807119,17.26802895,1.15120193,3.204414918,0.213627661,1.207106781,0.080473785,1.207106781,0.080473785,0,0.092380952,1.412380952,1.412380952,0.427659574,1.412380952,1.412380952,0.984721378,0,-0.984721378,0,-3.5,-0.233333333,0.288604181,0.425395819,0,15,3.7856,202,22,6.7,122
1b,"ester, ether",1b,COC(=O)COCC(=O)OC(C),COC(=O)COCC(=O)OC(C),100,3,TFSI,0.2,0.066666667,,26,12,,,,0,no,,,,,,,1.09E-09,5.79E-09,2.37E-08,7.90E-08,2.24E-07,5.55E-07,1.23E-06,2.50E-06,4.71E-06,8.32E-06,1.39E-05,2.21E-05,3.38E-05,7.10E-05,,,,,,,,,,7.7,1070.4,-24,Conductivity determined from paper's VFT Tg+50 fits,7.7,1070.4,-24,,,,,1.51,4.60E+16,entire range,,,,1.6,6.7,10.72,linear,NMP,90,8,yes,also 2 days no vacuum,https://doi.org/10.1016/j.ssi.2016.02.020,"Pesko DM, Jung Y, Hasan AL, Webb MA, Coates GW, Miller III TF, et al. Effect of monomer structure on ionic conductivity in a systematic set of polyester electrolytes. Solid State Ionics 2016;289:118-124.",23.701516,18.982484,5,0,5,0.454545455,168.3065724,176.0684735,7.336186395,0,0,24,12,0,0,5,12,0,7,0,5,0,0,0,0,0,0,0,5.166666667,0.430555556,0.322580645,0.193548387,0,10.5,0.875,7.5,0.625,3,0.25,0,0,7.64480078,0.637066732,3.037179856,0.253098321,15.23350449,1.269458707,5.701907263,0.475158939,7.588703705,0.632391975,2.664727407,0.222060617,0.2123063,0.017692192,0.2123063,0.017692192,0,0.069444444,0.659722222,1.019444444,0.426315789,0.659722222,1.019444444,0.233406433,0,-0.233406433,0,-4.5,-0.375,0.422343324,0.291656676,0,12,7.638888889,23.701516,18.982484,5,0,5,0.454545455,168.3065724,176.0684735,7.336186395,0,0,24,12,0,0,5,12,0,7,0,5,0,0,0,0,0,0,0,5.166666667,0.430555556,0.322580645,0.193548387,0,10.5,0.875,7.5,0.625,3,0.25,0,0,7.64480078,0.637066732,3.037179856,0.253098321,15.23350449,1.269458707,5.701907263,0.475158939,7.588703705,0.632391975,2.664727407,0.222060617,0.2123063,0.017692192,0.2123063,0.017692192,0,0.069444444,0.659722222,1.019444444,0.426315789,0.659722222,1.019444444,0.233406433,0,-0.233406433,0,-4.5,-0.375,0.422343324,0.291656676,0,12,7.638888889,C(F)(F)(F)S(=O)(=O)[N-]S(=O)(=O)C(F)(F)F,16.79,21.13,4,0,2,0.142857143,161.411271,279.9178424,18.66118949,1,0,15,15,0,0,13,0,0,2,1,4,2,0,6,0,0,0,6,6.114285714,0.407619048,0.498442368,0,0.436137072,15.5,1.033333333,9.5,0.633333333,6,0.4,0,0,10.39189168,0.692792779,3.002691864,0.200179458,27.65992063,1.843994709,6.207106781,0.413807119,17.26802895,1.15120193,3.204414918,0.213627661,1.207106781,0.080473785,1.207106781,0.080473785,0,0.092380952,1.412380952,1.412380952,0.427659574,1.412380952,1.412380952,0.984721378,0,-0.984721378,0,-3.5,-0.233333333,0.288604181,0.425395819,0,15,3.7856,202,26,6.7,123
