Repository: nschauser/PolymerElectrolyte

File: _Cleaned_Final_Data_6_2_2020.csv (part 8 of 35)
ETA_epsilon_3,Comonomer2 ETA_epsilon_4,Comonomer2 ETA_epsilon_5,Comonomer2 ETA_dEpsilon_A,Comonomer2 ETA_dEpsilon_B,Comonomer2 ETA_dEpsilon_C,Comonomer2 ETA_dEpsilon_D,Comonomer2 ETA_dBeta,Comonomer2 AETA_dBeta,Comonomer2 ETA_psi_1,Comonomer2 ETA_dPsi_A,Comonomer2 ETA_dPsi_B,Comonomer2 Kier1,Comonomer2 Kier2,Anion Smiles,anion apol,anion bpol,anion nHBAcc,anion nHBDon,anion nRot,anion RotRatio,anion Vabc,anion MW,anion AMW,anion nAcid,anion nBase,anion nAtom,anion nHeavyAtom,anion nSpiro,anion nBridgehead,anion nHetero,anion nH,anion nB,anion nC,anion nN,anion nO,anion nS,anion nP,anion nF,anion nCl,anion nBr,anion nI,anion nX,anion ETA_alpha,anion AETA_alpha,anion ETA_shape_p,anion ETA_shape_y,anion ETA_shape_x,anion ETA_beta,anion AETA_beta,anion ETA_beta_s,anion AETA_beta_s,anion ETA_beta_ns,anion AETA_beta_ns,anion ETA_beta_ns_d,anion AETA_beta_ns_d,anion ETA_eta,anion AETA_eta,anion ETA_eta_L,anion AETA_eta_L,anion ETA_eta_R,anion AETA_eta_R,anion ETA_eta_RL,anion AETA_eta_RL,anion ETA_eta_F,anion AETA_eta_F,anion ETA_eta_FL,anion AETA_eta_FL,anion ETA_eta_B,anion AETA_eta_B,anion ETA_eta_BR,anion AETA_eta_BR,anion ETA_dAlpha_A,anion ETA_dAlpha_B,anion ETA_epsilon_1,anion ETA_epsilon_2,anion ETA_epsilon_3,anion ETA_epsilon_4,anion ETA_epsilon_5,anion ETA_dEpsilon_A,anion ETA_dEpsilon_B,anion ETA_dEpsilon_C,anion ETA_dEpsilon_D,anion ETA_dBeta,anion AETA_dBeta,anion ETA_psi_1,anion ETA_dPsi_A,anion ETA_dPsi_B,anion Kier1,anion Kier2,solvent BP,approxTg,approxMW(kDa),Index
1b,"ester, ether",1b,COC(=O)COCC(=O)OC(C),COC(=O)COCC(=O)OC(C),100,3,TFSI,0.24,0.08,,27.6,12,,,,0,no,,,,,,,,,,,,,,,,,,,,,,,,,,,,,,,,,Conductivity determined from paper's VFT Tg+50 fits,,,,,,,,,,,,,,1.6,6.7,10.72,linear,NMP,90,8,yes,also 2 days no vacuum,https://doi.org/10.1016/j.ssi.2016.02.020,"Pesko DM, Jung Y, Hasan AL, Webb MA, Coates GW, Miller III TF, et al. Effect of monomer structure on ionic conductivity in a systematic set of polyester electrolytes. Solid State Ionics 2016;289:118-124.",23.701516,18.982484,5,0,5,0.454545455,168.3065724,176.0684735,7.336186395,0,0,24,12,0,0,5,12,0,7,0,5,0,0,0,0,0,0,0,5.166666667,0.430555556,0.322580645,0.193548387,0,10.5,0.875,7.5,0.625,3,0.25,0,0,7.64480078,0.637066732,3.037179856,0.253098321,15.23350449,1.269458707,5.701907263,0.475158939,7.588703705,0.632391975,2.664727407,0.222060617,0.2123063,0.017692192,0.2123063,0.017692192,0,0.069444444,0.659722222,1.019444444,0.426315789,0.659722222,1.019444444,0.233406433,0,-0.233406433,0,-4.5,-0.375,0.422343324,0.291656676,0,12,7.638888889,23.701516,18.982484,5,0,5,0.454545455,168.3065724,176.0684735,7.336186395,0,0,24,12,0,0,5,12,0,7,0,5,0,0,0,0,0,0,0,5.166666667,0.430555556,0.322580645,0.193548387,0,10.5,0.875,7.5,0.625,3,0.25,0,0,7.64480078,0.637066732,3.037179856,0.253098321,15.23350449,1.269458707,5.701907263,0.475158939,7.588703705,0.632391975,2.664727407,0.222060617,0.2123063,0.017692192,0.2123063,0.017692192,0,0.069444444,0.659722222,1.019444444,0.426315789,0.659722222,1.019444444,0.233406433,0,-0.233406433,0,-4.5,-0.375,0.422343324,0.291656676,0,12,7.638888889,C(F)(F)(F)S(=O)(=O)[N-]S(=O)(=O)C(F)(F)F,16.79,21.13,4,0,2,0.142857143,161.411271,279.9178424,18.66118949,1,0,15,15,0,0,13,0,0,2,1,4,2,0,6,0,0,0,6,6.114285714,0.407619048,0.498442368,0,0.436137072,15.5,1.033333333,9.5,0.633333333,6,0.4,0,0,10.39189168,0.692792779,3.002691864,0.200179458,27.65992063,1.843994709,6.207106781,0.413807119,17.26802895,1.15120193,3.204414918,0.213627661,1.207106781,0.080473785,1.207106781,0.080473785,0,0.092380952,1.412380952,1.412380952,0.427659574,1.412380952,1.412380952,0.984721378,0,-0.984721378,0,-3.5,-0.233333333,0.288604181,0.425395819,0,15,3.7856,202,27.6,6.7,124
1b,"ester, ether",1b,COC(=O)COCC(=O)OC(C),COC(=O)COCC(=O)OC(C),100,3,TFSI,0.28,0.093333333,,31,12,,,,0,no,,,,,,,2.50E-11,2.46E-10,1.64E-09,8.14E-09,3.19E-08,1.04E-07,2.92E-07,7.24E-07,1.62E-06,3.32E-06,6.34E-06,1.14E-05,1.93E-05,4.85E-05,,,,,,,,,,25.4,1215,-19,Conductivity determined from paper's VFT Tg+50 fits,25.4,1215,-19,,,,,1.96,5.80E+22,entire range,,,,1.6,6.7,10.72,linear,NMP,90,8,yes,also 2 days no vacuum,https://doi.org/10.1016/j.ssi.2016.02.020,"Pesko DM, Jung Y, Hasan AL, Webb MA, Coates GW, Miller III TF, et al. Effect of monomer structure on ionic conductivity in a systematic set of polyester electrolytes. Solid State Ionics 2016;289:118-124.",23.701516,18.982484,5,0,5,0.454545455,168.3065724,176.0684735,7.336186395,0,0,24,12,0,0,5,12,0,7,0,5,0,0,0,0,0,0,0,5.166666667,0.430555556,0.322580645,0.193548387,0,10.5,0.875,7.5,0.625,3,0.25,0,0,7.64480078,0.637066732,3.037179856,0.253098321,15.23350449,1.269458707,5.701907263,0.475158939,7.588703705,0.632391975,2.664727407,0.222060617,0.2123063,0.017692192,0.2123063,0.017692192,0,0.069444444,0.659722222,1.019444444,0.426315789,0.659722222,1.019444444,0.233406433,0,-0.233406433,0,-4.5,-0.375,0.422343324,0.291656676,0,12,7.638888889,23.701516,18.982484,5,0,5,0.454545455,168.3065724,176.0684735,7.336186395,0,0,24,12,0,0,5,12,0,7,0,5,0,0,0,0,0,0,0,5.166666667,0.430555556,0.322580645,0.193548387,0,10.5,0.875,7.5,0.625,3,0.25,0,0,7.64480078,0.637066732,3.037179856,0.253098321,15.23350449,1.269458707,5.701907263,0.475158939,7.588703705,0.632391975,2.664727407,0.222060617,0.2123063,0.017692192,0.2123063,0.017692192,0,0.069444444,0.659722222,1.019444444,0.426315789,0.659722222,1.019444444,0.233406433,0,-0.233406433,0,-4.5,-0.375,0.422343324,0.291656676,0,12,7.638888889,C(F)(F)(F)S(=O)(=O)[N-]S(=O)(=O)C(F)(F)F,16.79,21.13,4,0,2,0.142857143,161.411271,279.9178424,18.66118949,1,0,15,15,0,0,13,0,0,2,1,4,2,0,6,0,0,0,6,6.114285714,0.407619048,0.498442368,0,0.436137072,15.5,1.033333333,9.5,0.633333333,6,0.4,0,0,10.39189168,0.692792779,3.002691864,0.200179458,27.65992063,1.843994709,6.207106781,0.413807119,17.26802895,1.15120193,3.204414918,0.213627661,1.207106781,0.080473785,1.207106781,0.080473785,0,0.092380952,1.412380952,1.412380952,0.427659574,1.412380952,1.412380952,0.984721378,0,-0.984721378,0,-3.5,-0.233333333,0.288604181,0.425395819,0,15,3.7856,202,31,6.7,125
2a,"ester, ether",2a,COC(=O)CCCC(=O)OC(COCC=C),COC(=O)CCCC(=O)OC(COCC=C),100,3,TFSI,0.02,0.006666667,,-40,-41,,,,0,no,,,,,,,1.40E-06,1.94E-06,2.61E-06,3.45E-06,4.45E-06,5.65E-06,7.05E-06,8.68E-06,1.05E-05,1.26E-05,1.50E-05,1.76E-05,2.05E-05,2.71E-05,,,,,,,,,,0.1,998.3,-90,Conductivity determined from paper's VFT Tg+50 fits,0.1,998.3,-90,,,,,0.41,11.1,entire range,,,,2,10.4,20.8,branched,NMP,90,8,yes,also 2 days no vacuum,https://doi.org/10.1016/j.ssi.2016.02.020,"Pesko DM, Jung Y, Hasan AL, Webb MA, Coates GW, Miller III TF, et al. Effect of monomer structure on ionic conductivity in a systematic set of polyester electrolytes. Solid State Ionics 2016;289:118-124.",34.382274,25.001726,5,0,9,0.6,234.8540543,230.1154237,6.768100696,0,0,34,16,0,0,5,18,0,11,0,5,0,0,0,0,0,0,0,7.166666667,0.447916667,0.23255814,0.139534884,0,13.5,0.84375,9.5,0.59375,4,0.25,0,0,12.0706164,0.754413525,4.466058264,0.279128642,22.06481664,1.37905104,7.701907263,0.481369204,9.994200244,0.624637515,3.235848998,0.202240562,0.2123063,0.013269144,0.2123063,0.013269144,0,0.052083333,0.600980392,0.939583333,0.428,0.584259259,0.939583333,0.172980392,0.016721133,-0.156259259,0,-5.5,-0.34375,0.476718404,0.237281596,0,16,11.484375,34.382274,25.001726,5,0,9,0.6,234.8540543,230.1154237,6.768100696,0,0,34,16,0,0,5,18,0,11,0,5,0,0,0,0,0,0,0,7.166666667,0.447916667,0.23255814,0.139534884,0,13.5,0.84375,9.5,0.59375,4,0.25,0,0,12.0706164,0.754413525,4.466058264,0.279128642,22.06481664,1.37905104,7.701907263,0.481369204,9.994200244,0.624637515,3.235848998,0.202240562,0.2123063,0.013269144,0.2123063,0.013269144,0,0.052083333,0.600980392,0.939583333,0.428,0.584259259,0.939583333,0.172980392,0.016721133,-0.156259259,0,-5.5,-0.34375,0.476718404,0.237281596,0,16,11.484375,C(F)(F)(F)S(=O)(=O)[N-]S(=O)(=O)C(F)(F)F,16.79,21.13,4,0,2,0.142857143,161.411271,279.9178424,18.66118949,1,0,15,15,0,0,13,0,0,2,1,4,2,0,6,0,0,0,6,6.114285714,0.407619048,0.498442368,0,0.436137072,15.5,1.033333333,9.5,0.633333333,6,0.4,0,0,10.39189168,0.692792779,3.002691864,0.200179458,27.65992063,1.843994709,6.207106781,0.413807119,17.26802895,1.15120193,3.204414918,0.213627661,1.207106781,0.080473785,1.207106781,0.080473785,0,0.092380952,1.412380952,1.412380952,0.427659574,1.412380952,1.412380952,0.984721378,0,-0.984721378,0,-3.5,-0.233333333,0.288604181,0.425395819,0,15,3.7856,202,-40,10.4,126
2a,"ester, ether",2a,COC(=O)CCCC(=O)OC(COCC=C),COC(=O)CCCC(=O)OC(COCC=C),100,3,TFSI,0.04,0.013333333,,-38.7,-41,,,,0,no,,,,,,,,,,,,,,,,,,,,,,,,,,,,,,,,,Conductivity determined from paper's VFT Tg+50 fits,,,,,,,,,,,,,,2,10.4,20.8,branched,NMP,90,8,yes,also 2 days no vacuum,https://doi.org/10.1016/j.ssi.2016.02.020,"Pesko DM, Jung Y, Hasan AL, Webb MA, Coates GW, Miller III TF, et al. Effect of monomer structure on ionic conductivity in a systematic set of polyester electrolytes. Solid State Ionics 2016;289:118-124.",34.382274,25.001726,5,0,9,0.6,234.8540543,230.1154237,6.768100696,0,0,34,16,0,0,5,18,0,11,0,5,0,0,0,0,0,0,0,7.166666667,0.447916667,0.23255814,0.139534884,0,13.5,0.84375,9.5,0.59375,4,0.25,0,0,12.0706164,0.754413525,4.466058264,0.279128642,22.06481664,1.37905104,7.701907263,0.481369204,9.994200244,0.624637515,3.235848998,0.202240562,0.2123063,0.013269144,0.2123063,0.013269144,0,0.052083333,0.600980392,0.939583333,0.428,0.584259259,0.939583333,0.172980392,0.016721133,-0.156259259,0,-5.5,-0.34375,0.476718404,0.237281596,0,16,11.484375,34.382274,25.001726,5,0,9,0.6,234.8540543,230.1154237,6.768100696,0,0,34,16,0,0,5,18,0,11,0,5,0,0,0,0,0,0,0,7.166666667,0.447916667,0.23255814,0.139534884,0,13.5,0.84375,9.5,0.59375,4,0.25,0,0,12.0706164,0.754413525,4.466058264,0.279128642,22.06481664,1.37905104,7.701907263,0.481369204,9.994200244,0.624637515,3.235848998,0.202240562,0.2123063,0.013269144,0.2123063,0.013269144,0,0.052083333,0.600980392,0.939583333,0.428,0.584259259,0.939583333,0.172980392,0.016721133,-0.156259259,0,-5.5,-0.34375,0.476718404,0.237281596,0,16,11.484375,C(F)(F)(F)S(=O)(=O)[N-]S(=O)(=O)C(F)(F)F,16.79,21.13,4,0,2,0.142857143,161.411271,279.9178424,18.66118949,1,0,15,15,0,0,13,0,0,2,1,4,2,0,6,0,0,0,6,6.114285714,0.407619048,0.498442368,0,0.436137072,15.5,1.033333333,9.5,0.633333333,6,0.4,0,0,10.39189168,0.692792779,3.002691864,0.200179458,27.65992063,1.843994709,6.207106781,0.413807119,17.26802895,1.15120193,3.204414918,0.213627661,1.207106781,0.080473785,1.207106781,0.080473785,0,0.092380952,1.412380952,1.412380952,0.427659574,1.412380952,1.412380952,0.984721378,0,-0.984721378,0,-3.5,-0.233333333,0.288604181,0.425395819,0,15,3.7856,202,-38.7,10.4,127
2a,"ester, ether",2a,COC(=O)CCCC(=O)OC(COCC=C),COC(=O)CCCC(=O)OC(COCC=C),100,3,TFSI,0.08,0.026666667,,-35,-41,,,,0,no,,,,,,,2.64E-06,3.77E-06,5.24E-06,7.09E-06,9.38E-06,1.22E-05,1.55E-05,1.94E-05,2.39E-05,2.91E-05,3.50E-05,4.16E-05,4.90E-05,6.60E-05,,,,,,,,,,0.3,1010.28,-85,Conductivity determined from paper's VFT Tg+50 fits,0.3,1010.28,-85,,,,,0.45,84.3,entire range,,,,2,10.4,20.8,branched,NMP,90,8,yes,also 2 days no vacuum,https://doi.org/10.1016/j.ssi.2016.02.020,"Pesko DM, Jung Y, Hasan AL, Webb MA, Coates GW, Miller III TF, et al. Effect of monomer structure on ionic conductivity in a systematic set of polyester electrolytes. Solid State Ionics 2016;289:118-124.",34.382274,25.001726,5,0,9,0.6,234.8540543,230.1154237,6.768100696,0,0,34,16,0,0,5,18,0,11,0,5,0,0,0,0,0,0,0,7.166666667,0.447916667,0.23255814,0.139534884,0,13.5,0.84375,9.5,0.59375,4,0.25,0,0,12.0706164,0.754413525,4.466058264,0.279128642,22.06481664,1.37905104,7.701907263,0.481369204,9.994200244,0.624637515,3.235848998,0.202240562,0.2123063,0.013269144,0.2123063,0.013269144,0,0.052083333,0.600980392,0.939583333,0.428,0.584259259,0.939583333,0.172980392,0.016721133,-0.156259259,0,-5.5,-0.34375,0.476718404,0.237281596,0,16,11.484375,34.382274,25.001726,5,0,9,0.6,234.8540543,230.1154237,6.768100696,0,0,34,16,0,0,5,18,0,11,0,5,0,0,0,0,0,0,0,7.166666667,0.447916667,0.23255814,0.139534884,0,13.5,0.84375,9.5,0.59375,4,0.25,0,0,12.0706164,0.754413525,4.466058264,0.279128642,22.06481664,1.37905104,7.701907263,0.481369204,9.994200244,0.624637515,3.235848998,0.202240562,0.2123063,0.013269144,0.2123063,0.013269144,0,0.052083333,0.600980392,0.939583333,0.428,0.584259259,0.939583333,0.172980392,0.016721133,-0.156259259,0,-5.5,-0.34375,0.476718404,0.237281596,0,16,11.484375,C(F)(F)(F)S(=O)(=O)[N-]S(=O)(=O)C(F)(F)F,16.79,21.13,4,0,2,0.142857143,161.411271,279.9178424,18.66118949,1,0,15,15,0,0,13,0,0,2,1,4,2,0,6,0,0,0,6,6.114285714,0.407619048,0.498442368,0,0.436137072,15.5,1.033333333,9.5,0.633333333,6,0.4,0,0,10.39189168,0.692792779,3.002691864,0.200179458,27.65992063,1.843994709,6.207106781,0.413807119,17.26802895,1.15120193,3.204414918,0.213627661,1.207106781,0.080473785,1.207106781,0.080473785,0,0.092380952,1.412380952,1.412380952,0.427659574,1.412380952,1.412380952,0.984721378,0,-0.984721378,0,-3.5,-0.233333333,0.288604181,0.425395819,0,15,3.7856,202,-35,10.4,128
2a,"ester, ether",2a,COC(=O)CCCC(=O)OC(COCC=C),COC(=O)CCCC(=O)OC(COCC=C),100,3,TFSI,0.12,0.04,,-34,-41,,,,0,no,,,,,,,3.20E-06,4.69E-06,6.66E-06,9.20E-06,1.24E-05,1.63E-05,2.11E-05,2.68E-05,3.35E-05,4.13E-05,5.03E-05,6.04E-05,7.18E-05,9.86E-05,,,,,,,,,,0.6,1058.4,-84,Conductivity determined from paper's VFT Tg+50 fits,0.6,1058.4,-84,,,,,0.48,312.3,entire range,,,,2,10.4,20.8,branched,NMP,90,8,yes,also 2 days no vacuum,https://doi.org/10.1016/j.ssi.2016.02.020,"Pesko DM, Jung Y, Hasan AL, Webb MA, Coates GW, Miller III TF, et al. Effect of monomer structure on ionic conductivity in a systematic set of polyester electrolytes. Solid State Ionics 2016;289:118-124.",34.382274,25.001726,5,0,9,0.6,234.8540543,230.1154237,6.768100696,0,0,34,16,0,0,5,18,0,11,0,5,0,0,0,0,0,0,0,7.166666667,0.447916667,0.23255814,0.139534884,0,13.5,0.84375,9.5,0.59375,4,0.25,0,0,12.0706164,0.754413525,4.466058264,0.279128642,22.06481664,1.37905104,7.701907263,0.481369204,9.994200244,0.624637515,3.235848998,0.202240562,0.2123063,0.013269144,0.2123063,0.013269144,0,0.052083333,0.600980392,0.939583333,0.428,0.584259259,0.939583333,0.172980392,0.016721133,-0.156259259,0,-5.5,-0.34375,0.476718404,0.237281596,0,16,11.484375,34.382274,25.001726,5,0,9,0.6,234.8540543,230.1154237,6.768100696,0,0,34,16,0,0,5,18,0,11,0,5,0,0,0,0,0,0,0,7.166666667,0.447916667,0.23255814,0.139534884,0,13.5,0.84375,9.5,0.59375,4,0.25,0,0,12.0706164,0.754413525,4.466058264,0.279128642,22.06481664,1.37905104,7.701907263,0.481369204,9.994200244,0.624637515,3.235848998,0.202240562,0.2123063,0.013269144,0.2123063,0.013269144,0,0.052083333,0.600980392,0.939583333,0.428,0.584259259,0.939583333,0.172980392,0.016721133,-0.156259259,0,-5.5,-0.34375,0.476718404,0.237281596,0,16,11.484375,C(F)(F)(F)S(=O)(=O)[N-]S(=O)(=O)C(F)(F)F,16.79,21.13,4,0,2,0.142857143,161.411271,279.9178424,18.66118949,1,0,15,15,0,0,13,0,0,2,1,4,2,0,6,0,0,0,6,6.114285714,0.407619048,0.498442368,0,0.436137072,15.5,1.033333333,9.5,0.633333333,6,0.4,0,0,10.39189168,0.692792779,3.002691864,0.200179458,27.65992063,1.843994709,6.207106781,0.413807119,17.26802895,1.15120193,3.204414918,0.213627661,1.207106781,0.080473785,1.207106781,0.080473785,0,0.092380952,1.412380952,1.412380952,0.427659574,1.412380952,1.412380952,0.984721378,0,-0.984721378,0,-3.5,-0.233333333,0.288604181,0.425395819,0,15,3.7856,202,-34,10.4,129
2a,"ester, ether",2a,COC(=O)CCCC(=O)OC(COCC=C),COC(=O)CCCC(=O)OC(COCC=C),100,3,TFSI,0.16,0.053333333,,-30,-41,,,,0,no,,,,,,,4.25E-06,6.37E-06,9.23E-06,1.30E-05,1.78E-05,2.38E-05,3.11E-05,3.99E-05,5.04E-05,6.27E-05,7.69E-05,9.31E-05,0.000111388,0.000154684,,,,,,,,,,1,1046.4,-80,Conductivity determined from paper's VFT Tg+50 fits,1,1046.4,-80,,,,,0.5,1016.7,entire range,,,,2,10.4,20.8,branched,NMP,90,8,yes,also 2 days no vacuum,https://doi.org/10.1016/j.ssi.2016.02.020,"Pesko DM, Jung Y, Hasan AL, Webb MA, Coates GW, Miller III TF, et al. Effect of monomer structure on ionic conductivity in a systematic set of polyester electrolytes. Solid State Ionics 2016;289:118-124.",34.382274,25.001726,5,0,9,0.6,234.8540543,230.1154237,6.768100696,0,0,34,16,0,0,5,18,0,11,0,5,0,0,0,0,0,0,0,7.166666667,0.447916667,0.23255814,0.139534884,0,13.5,0.84375,9.5,0.59375,4,0.25,0,0,12.0706164,0.754413525,4.466058264,0.279128642,22.06481664,1.37905104,7.701907263,0.481369204,9.994200244,0.624637515,3.235848998,0.202240562,0.2123063,0.013269144,0.2123063,0.013269144,0,0.052083333,0.600980392,0.939583333,0.428,0.584259259,0.939583333,0.172980392,0.016721133,-0.156259259,0,-5.5,-0.34375,0.476718404,0.237281596,0,16,11.484375,34.382274,25.001726,5,0,9,0.6,234.8540543,230.1154237,6.768100696,0,0,34,16,0,0,5,18,0,11,0,5,0,0,0,0,0,0,0,7.166666667,0.447916667,0.23255814,0.139534884,0,13.5,0.84375,9.5,0.59375,4,0.25,0,0,12.0706164,0.754413525,4.466058264,0.279128642,22.06481664,1.37905104,7.701907263,0.481369204,9.994200244,0.624637515,3.235848998,0.202240562,0.2123063,0.013269144,0.2123063,0.013269144,0,0.052083333,0.600980392,0.939583333,0.428,0.584259259,0.939583333,0.172980392,0.016721133,-0.156259259,0,-5.5,-0.34375,0.476718404,0.237281596,0,16,11.484375,C(F)(F)(F)S(=O)(=O)[N-]S(=O)(=O)C(F)(F)F,16.79,21.13,4,0,2,0.142857143,161.411271,279.9178424,18.66118949,1,0,15,15,0,0,13,0,0,2,1,4,2,0,6,0,0,0,6,6.114285714,0.407619048,0.498442368,0,0.436137072,15.5,1.033333333,9.5,0.633333333,6,0.4,0,0,10.39189168,0.692792779,3.002691864,0.200179458,27.65992063,1.843994709,6.207106781,0.413807119,17.26802895,1.15120193,3.204414918,0.213627661,1.207106781,0.080473785,1.207106781,0.080473785,0,0.092380952,1.412380952,1.412380952,0.427659574,1.412380952,1.412380952,0.984721378,0,-0.984721378,0,-3.5,-0.233333333,0.288604181,0.425395819,0,15,3.7856,202,-30,10.4,130
2a,"ester, ether",2a,COC(=O)CCCC(=O)OC(COCC=C),COC(=O)CCCC(=O)OC(COCC=C),100,3,TFSI,0.2,0.066666667,,-26,-41,,,,0,no,,,,,,,4.09E-06,6.27E-06,9.25E-06,1.32E-05,1.83E-05,2.48E-05,3.28E-05,4.25E-05,5.40E-05,6.76E-05,8.34E-05,0.000101554,0.000122109,0.000170929,,,,,,,,,,1.1,1022.3,-76,Conductivity determined from paper's VFT Tg+50 fits,1.1,1022.3,-76,,,,,0.518,2039,entire range,,,,2,10.4,20.8,branched,NMP,90,8,yes,also 2 days no vacuum,https://doi.org/10.1016/j.ssi.2016.02.020,"Pesko DM, Jung Y, Hasan AL, Webb MA, Coates GW, Miller III TF, et al. Effect of monomer structure on ionic conductivity in a systematic set of polyester electrolytes. Solid State Ionics 2016;289:118-124.",34.382274,25.001726,5,0,9,0.6,234.8540543,230.1154237,6.768100696,0,0,34,16,0,0,5,18,0,11,0,5,0,0,0,0,0,0,0,7.166666667,0.447916667,0.23255814,0.139534884,0,13.5,0.84375,9.5,0.59375,4,0.25,0,0,12.0706164,0.754413525,4.466058264,0.279128642,22.06481664,1.37905104,7.701907263,0.481369204,9.994200244,0.624637515,3.235848998,0.202240562,0.2123063,0.013269144,0.2123063,0.013269144,0,0.052083333,0.600980392,0.939583333,0.428,0.584259259,0.939583333,0.172980392,0.016721133,-0.156259259,0,-5.5,-0.34375,0.476718404,0.237281596,0,16,11.484375,34.382274,25.001726,5,0,9,0.6,234.8540543,230.1154237,6.768100696,0,0,34,16,0,0,5,18,0,11,0,5,0,0,0,0,0,0,0,7.166666667,0.447916667,0.23255814,0.139534884,0,13.5,0.84375,9.5,0.59375,4,0.25,0,0,12.0706164,0.754413525,4.466058264,0.279128642,22.06481664,1.37905104,7.701907263,0.481369204,9.994200244,0.624637515,3.235848998,0.202240562,0.2123063,0.013269144,0.2123063,0.013269144,0,0.052083333,0.600980392,0.939583333,0.428,0.584259259,0.939583333,0.172980392,0.016721133,-0.156259259,0,-5.5,-0.34375,0.476718404,0.237281596,0,16,11.484375,C(F)(F)(F)S(=O)(=O)[N-]S(=O)(=O)C(F)(F)F,16.79,21.13,4,0,2,0.142857143,161.411271,279.9178424,18.66118949,1,0,15,15,0,0,13,0,0,2,1,4,2,0,6,0,0,0,6,6.114285714,0.407619048,0.498442368,0,0.436137072,15.5,1.033333333,9.5,0.633333333,6,0.4,0,0,10.39189168,0.692792779,3.002691864,0.200179458,27.65992063,1.843994709,6.207106781,0.413807119,17.26802895,1.15120193,3.204414918,0.213627661,1.207106781,0.080473785,1.207106781,0.080473785,0,0.092380952,1.412380952,1.412380952,0.427659574,1.412380952,1.412380952,0.984721378,0,-0.984721378,0,-3.5,-0.233333333,0.288604181,0.425395819,0,15,3.7856,202,-26,10.4,131
2a,"ester, ether",2a,COC(=O)CCCC(=O)OC(COCC=C),COC(=O)CCCC(=O)OC(COCC=C),100,3,TFSI,0.24,0.08,,-23.7,-41,,,,0,no,,,,,,,,,,,,,,,,,,,,,,,,,,,,,,,,,Conductivity determined from paper's VFT Tg+50 fits,,,,,,,,,,,,,,2,10.4,20.8,branched,NMP,90,8,yes,also 2 days no vacuum,https://doi.org/10.1016/j.ssi.2016.02.020,"Pesko DM, Jung Y, Hasan AL, Webb MA, Coates GW, Miller III TF, et al. Effect of monomer structure on ionic conductivity in a systematic set of polyester electrolytes. Solid State Ionics 2016;289:118-124.",34.382274,25.001726,5,0,9,0.6,234.8540543,230.1154237,6.768100696,0,0,34,16,0,0,5,18,0,11,0,5,0,0,0,0,0,0,0,7.166666667,0.447916667,0.23255814,0.139534884,0,13.5,0.84375,9.5,0.59375,4,0.25,0,0,12.0706164,0.754413525,4.466058264,0.279128642,22.06481664,1.37905104,7.701907263,0.481369204,9.994200244,0.624637515,3.235848998,0.202240562,0.2123063,0.013269144,0.2123063,0.013269144,0,0.052083333,0.600980392,0.939583333,0.428,0.584259259,0.939583333,0.172980392,0.016721133,-0.156259259,0,-5.5,-0.34375,0.476718404,0.237281596,0,16,11.484375,34.382274,25.001726,5,0,9,0.6,234.8540543,230.1154237,6.768100696,0,0,34,16,0,0,5,18,0,11,0,5,0,0,0,0,0,0,0,7.166666667,0.447916667,0.23255814,0.139534884,0,13.5,0.84375,9.5,0.59375,4,0.25,0,0,12.0706164,0.754413525,4.466058264,0.279128642,22.06481664,1.37905104,7.701907263,0.481369204,9.994200244,0.624637515,3.235848998,0.202240562,0.2123063,0.013269144,0.2123063,0.013269144,0,0.052083333,0.600980392,0.939583333,0.428,0.584259259,0.939583333,0.172980392,0.016721133,-0.156259259,0,-5.5,-0.34375,0.476718404,0.237281596,0,16,11.484375,C(F)(F)(F)S(=O)(=O)[N-]S(=O)(=O)C(F)(F)F,16.79,21.13,4,0,2,0.142857143,161.411271,279.9178424,18.66118949,1,0,15,15,0,0,13,0,0,2,1,4,2,0,6,0,0,0,6,6.114285714,0.407619048,0.498442368,0,0.436137072,15.5,1.033333333,9.5,0.633333333,6,0.4,0,0,10.39189168,0.692792779,3.002691864,0.200179458,27.65992063,1.843994709,6.207106781,0.413807119,17.26802895,1.15120193,3.204414918,0.213627661,1.207106781,0.080473785,1.207106781,0.080473785,0,0.092380952,1.412380952,1.412380952,0.427659574,1.412380952,1.412380952,0.984721378,0,-0.984721378,0,-3.5,-0.233333333,0.288604181,0.425395819,0,15,3.7856,202,-23.7,10.4,132
2a,"ester, ether",2a,COC(=O)CCCC(=O)OC(COCC=C),COC(=O)CCCC(=O)OC(COCC=C),100,3,TFSI,0.28,0.093333333,,-23,-41,,,,0,no,,,,,,,2.47E-06,3.96E-06,6.09E-06,9.02E-06,1.29E-05,1.80E-05,2.45E-05,3.26E-05,4.24E-05,5.42E-05,6.82E-05,8.45E-05,0.000103295,0.000148948,,,,,,,,,,1.4,1070.4,-73,Conductivity determined from paper's VFT Tg+50 fits,1.4,1070.4,-73,,,,,0.57,8894,entire range,,,,2,10.4,20.8,branched,NMP,90,8,yes,also 2 days no vacuum,https://doi.org/10.1016/j.ssi.2016.02.020,"Pesko DM, Jung Y, Hasan AL, Webb MA, Coates GW, Miller III TF, et al. Effect of monomer structure on ionic conductivity in a systematic set of polyester electrolytes. Solid State Ionics 2016;289:118-124.",34.382274,25.001726,5,0,9,0.6,234.8540543,230.1154237,6.768100696,0,0,34,16,0,0,5,18,0,11,0,5,0,0,0,0,0,0,0,7.166666667,0.447916667,0.23255814,0.139534884,0,13.5,0.84375,9.5,0.59375,4,0.25,0,0,12.0706164,0.754413525,4.466058264,0.279128642,22.06481664,1.37905104,7.701907263,0.481369204,9.994200244,0.624637515,3.235848998,0.202240562,0.2123063,0.013269144,0.2123063,0.013269144,0,0.052083333,0.600980392,0.939583333,0.428,0.584259259,0.939583333,0.172980392,0.016721133,-0.156259259,0,-5.5,-0.34375,0.476718404,0.237281596,0,16,11.484375,34.382274,25.001726,5,0,9,0.6,234.8540543,230.1154237,6.768100696,0,0,34,16,0,0,5,18,0,11,0,5,0,0,0,0,0,0,0,7.166666667,0.447916667,0.23255814,0.139534884,0,13.5,0.84375,9.5,0.59375,4,0.25,0,0,12.0706164,0.754413525,4.466058264,0.279128642,22.06481664,1.37905104,7.701907263,0.481369204,9.994200244,0.624637515,3.235848998,0.202240562,0.2123063,0.013269144,0.2123063,0.013269144,0,0.052083333,0.600980392,0.939583333,0.428,0.584259259,0.939583333,0.172980392,0.016721133,-0.156259259,0,-5.5,-0.34375,0.476718404,0.237281596,0,16,11.484375,C(F)(F)(F)S(=O)(=O)[N-]S(=O)(=O)C(F)(F)F,16.79,21.13,4,0,2,0.142857143,161.411271,279.9178424,18.66118949,1,0,15,15,0,0,13,0,0,2,1,4,2,0,6,0,0,0,6,6.114285714,0.407619048,0.498442368,0,0.436137072,15.5,1.033333333,9.5,0.633333333,6,0.4,0,0,10.39189168,0.692792779,3.002691864,0.200179458,27.65992063,1.843994709,6.207106781,0.413807119,17.26802895,1.15120193,3.204414918,0.213627661,1.207106781,0.080473785,1.207106781,0.080473785,0,0.092380952,1.412380952,1.412380952,0.427659574,1.412380952,1.412380952,0.984721378,0,-0.984721378,0,-3.5,-0.233333333,0.288604181,0.425395819,0,15,3.7856,202,-23,10.4,133
2b,"ester, ether",2b,COC(=O)COCC(=O)OC(COCC=C),COC(=O)COCC(=O)OC(COCC=C),100,4,TFSI,0.02,0.005,,-13,-14,,,,0,no,,,,,,,3.73E-07,6.57E-07,1.09E-06,1.74E-06,2.65E-06,3.89E-06,5.53E-06,7.66E-06,1.03E-05,1.36E-05,1.77E-05,2.25E-05,2.81E-05,4.22E-05,,,,,,,,,,0.5,1046.4,-63,Conductivity determined from paper's VFT Tg+50 fits,0.5,1046.4,-63,,,,,0.655,38000,entire range,,,,1.5,8.9,13.35,branched,NMP,90,8,yes,also 2 days no vacuum,https://doi.org/10.1016/j.ssi.2016.02.020,"Pesko DM, Jung Y, Hasan AL, Webb MA, Coates GW, Miller III TF, et al. Effect of monomer structure on ionic conductivity in a systematic set of polyester electrolytes. Solid State Ionics 2016;289:118-124.",32.180688,24.731312,6,0,9,0.6,226.3482961,232.0946882,7.252959007,0,0,32,16,0,0,6,16,0,10,0,6,0,0,0,0,0,0,0,7,0.4375,0.238095238,0.142857143,0,14,0.875,10,0.625,4,0.25,0,0,10.91489642,0.682181026,4.005912018,0.250369501,22.06481664,1.37905104,7.701907263,0.481369204,11.14992022,0.696870014,3.695995244,0.230999703,0.2123063,0.013269144,0.2123063,0.013269144,0,0.0625,0.64375,0.9875,0.428,0.623529412,0.9875,0.21575,0.020220588,-0.195529412,0,-6,-0.375,0.443037975,0.270962025,0,16,11.484375,32.180688,24.731312,6,0,9,0.6,226.3482961,232.0946882,7.252959007,0,0,32,16,0,0,6,16,0,10,0,6,0,0,0,0,0,0,0,7,0.4375,0.238095238,0.142857143,0,14,0.875,10,0.625,4,0.25,0,0,10.91489642,0.682181026,4.005912018,0.250369501,22.06481664,1.37905104,7.701907263,0.481369204,11.14992022,0.696870014,3.695995244,0.230999703,0.2123063,0.013269144,0.2123063,0.013269144,0,0.0625,0.64375,0.9875,0.428,0.623529412,0.9875,0.21575,0.020220588,-0.195529412,0,-6,-0.375,0.443037975,0.270962025,0,16,11.484375,C(F)(F)(F)S(=O)(=O)[N-]S(=O)(=O)C(F)(F)F,16.79,21.13,4,0,2,0.142857143,161.411271,279.9178424,18.66118949,1,0,15,15,0,0,13,0,0,2,1,4,2,0,6,0,0,0,6,6.114285714,0.407619048,0.498442368,0,0.436137072,15.5,1.033333333,9.5,0.633333333,6,0.4,0,0,10.39189168,0.692792779,3.002691864,0.200179458,27.65992063,1.843994709,6.207106781,0.413807119,17.26802895,1.15120193,3.204414918,0.213627661,1.207106781,0.080473785,1.207106781,0.080473785,0,0.092380952,1.412380952,1.412380952,0.427659574,1.412380952,1.412380952,0.984721378,0,-0.984721378,0,-3.5,-0.233333333,0.288604181,0.425395819,0,15,3.7856,202,-13,8.9,134
2b,"ester, ether",2b,COC(=O)COCC(=O)OC(COCC=C),COC(=O)COCC(=O)OC(COCC=C),100,4,TFSI,0.04,0.01,,-11.7,-14,,,,0,no,,,,,,,,,,,,,,,,,,,,,,,,,,,,,,,,,Conductivity determined from paper's VFT Tg+50 fits,,,,,,,,,,,,,,1.5,8.9,13.35,branched,NMP,90,8,yes,also 2 days no vacuum,https://doi.org/10.1016/j.ssi.2016.02.020,"Pesko DM, Jung Y, Hasan AL, Webb MA, Coates GW, Miller III TF, et al. Effect of monomer structure on ionic conductivity in a systematic set of polyester electrolytes. Solid State Ionics 2016;289:118-124.",32.180688,24.731312,6,0,9,0.6,226.3482961,232.0946882,7.252959007,0,0,32,16,0,0,6,16,0,10,0,6,0,0,0,0,0,0,0,7,0.4375,0.238095238,0.142857143,0,14,0.875,10,0.625,4,0.25,0,0,10.91489642,0.682181026,4.005912018,0.250369501,22.06481664,1.37905104,7.701907263,0.481369204,11.14992022,0.696870014,3.695995244,0.230999703,0.2123063,0.013269144,0.2123063,0.013269144,0,0.0625,0.64375,0.9875,0.428,0.623529412,0.9875,0.21575,0.020220588,-0.195529412,0,-6,-0.375,0.443037975,0.270962025,0,16,11.484375,32.180688,24.731312,6,0,9,0.6,226.3482961,232.0946882,7.252959007,0,0,32,16,0,0,6,16,0,10,0,6,0,0,0,0,0,0,0,7,0.4375,0.238095238,0.142857143,0,14,0.875,10,0.625,4,0.25,0,0,10.91489642,0.682181026,4.005912018,0.250369501,22.06481664,1.37905104,7.701907263,0.481369204,11.14992022,0.696870014,3.695995244,0.230999703,0.2123063,0.013269144,0.2123063,0.013269144,0,0.0625,0.64375,0.9875,0.428,0.623529412,0.9875,0.21575,0.020220588,-0.195529412,0,-6,-0.375,0.443037975,0.270962025,0,16,11.484375,C(F)(F)(F)S(=O)(=O)[N-]S(=O)(=O)C(F)(F)F,16.79,21.13,4,0,2,0.142857143,161.411271,279.9178424,18.66118949,1,0,15,15,0,0,13,0,0,2,1,4,2,0,6,0,0,0,6,6.114285714,0.407619048,0.498442368,0,0.436137072,15.5,1.033333333,9.5,0.633333333,6,0.4,0,0,10.39189168,0.692792779,3.002691864,0.200179458,27.65992063,1.843994709,6.207106781,0.413807119,17.26802895,1.15120193,3.204414918,0.213627661,1.207106781,0.080473785,1.207106781,0.080473785,0,0.092380952,1.412380952,1.412380952,0.427659574,1.412380952,1.412380952,0.984721378,0,-0.984721378,0,-3.5,-0.233333333,0.288604181,0.425395819,0,15,3.7856,202,-11.7,8.9,135
2b,"ester, ether",2b,COC(=O)COCC(=O)OC(COCC=C),COC(=O)COCC(=O)OC(COCC=C),100,4,TFSI,0.08,0.02,,-9,-14,,,,0,no,,,,,,,3.99E-07,8.29E-07,1.60E-06,2.90E-06,4.97E-06,8.11E-06,1.27E-05,1.92E-05,2.81E-05,3.99E-05,5.52E-05,7.47E-05,9.90E-05,0.00016477,,,,,,,,,,7.7,1238.8,-59,Conductivity determined from paper's VFT Tg+50 fits,7.7,1238.8,-59,,,,,0.83,43000000,entire range,,,,1.5,8.9,13.35,branched,NMP,90,8,yes,also 2 days no vacuum,https://doi.org/10.1016/j.ssi.2016.02.020,"Pesko DM, Jung Y, Hasan AL, Webb MA, Coates GW, Miller III TF, et al. Effect of monomer structure on ionic conductivity in a systematic set of polyester electrolytes. Solid State Ionics 2016;289:118-124.",32.180688,24.731312,6,0,9,0.6,226.3482961,232.0946882,7.252959007,0,0,32,16,0,0,6,16,0,10,0,6,0,0,0,0,0,0,0,7,0.4375,0.238095238,0.142857143,0,14,0.875,10,0.625,4,0.25,0,0,10.91489642,0.682181026,4.005912018,0.250369501,22.06481664,1.37905104,7.701907263,0.481369204,11.14992022,0.696870014,3.695995244,0.230999703,0.2123063,0.013269144,0.2123063,0.013269144,0,0.0625,0.64375,0.9875,0.428,0.623529412,0.9875,0.21575,0.020220588,-0.195529412,0,-6,-0.375,0.443037975,0.270962025,0,16,11.484375,32.180688,24.731312,6,0,9,0.6,226.3482961,232.0946882,7.252959007,0,0,32,16,0,0,6,16,0,10,0,6,0,0,0,0,0,0,0,7,0.4375,0.238095238,0.142857143,0,14,0.875,10,0.625,4,0.25,0,0,10.91489642,0.682181026,4.005912018,0.250369501,22.06481664,1.37905104,7.701907263,0.481369204,11.14992022,0.696870014,3.695995244,0.230999703,0.2123063,0.013269144,0.2123063,0.013269144,0,0.0625,0.64375,0.9875,0.428,0.623529412,0.9875,0.21575,0.020220588,-0.195529412,0,-6,-0.375,0.443037975,0.270962025,0,16,11.484375,C(F)(F)(F)S(=O)(=O)[N-]S(=O)(=O)C(F)(F)F,16.79,21.13,4,0,2,0.142857143,161.411271,279.9178424,18.66118949,1,0,15,15,0,0,13,0,0,2,1,4,2,0,6,0,0,0,6,6.114285714,0.407619048,0.498442368,0,0.436137072,15.5,1.033333333,9.5,0.633333333,6,0.4,0,0,10.39189168,0.692792779,3.002691864,0.200179458,27.65992063,1.843994709,6.207106781,0.413807119,17.26802895,1.15120193,3.204414918,0.213627661,1.207106781,0.080473785,1.207106781,0.080473785,0,0.092380952,1.412380952,1.412380952,0.427659574,1.412380952,1.412380952,0.984721378,0,-0.984721378,0,-3.5,-0.233333333,0.288604181,0.425395819,0,15,3.7856,202,-9,8.9,136
2b,"ester, ether",2b,COC(=O)COCC(=O)OC(COCC=C),COC(=O)COCC(=O)OC(COCC=C),100,4,TFSI,0.12,0.03,,-6,-14,,,,0,no,,,,,,,2.96E-07,6.83E-07,1.44E-06,2.84E-06,5.22E-06,9.09E-06,1.51E-05,2.40E-05,3.67E-05,5.44E-05,7.83E-05,0.00010983,0.000150405,0.000265236,,,,,,,,,,24.7,1323,-56,Conductivity determined from paper's VFT Tg+50 fits,24.7,1323,-56,,,,,0.94,2000000000,entire range,,,,1.5,8.9,13.35,branched,NMP,90,8,yes,also 2 days no vacuum,https://doi.org/10.1016/j.ssi.2016.02.020,"Pesko DM, Jung Y, Hasan AL, Webb MA, Coates GW, Miller III TF, et al. Effect of monomer structure on ionic conductivity in a systematic set of polyester electrolytes. Solid State Ionics 2016;289:118-124.",32.180688,24.731312,6,0,9,0.6,226.3482961,232.0946882,7.252959007,0,0,32,16,0,0,6,16,0,10,0,6,0,0,0,0,0,0,0,7,0.4375,0.238095238,0.142857143,0,14,0.875,10,0.625,4,0.25,0,0,10.91489642,0.682181026,4.005912018,0.250369501,22.06481664,1.37905104,7.701907263,0.481369204,11.14992022,0.696870014,3.695995244,0.230999703,0.2123063,0.013269144,0.2123063,0.013269144,0,0.0625,0.64375,0.9875,0.428,0.623529412,0.9875,0.21575,0.020220588,-0.195529412,0,-6,-0.375,0.443037975,0.270962025,0,16,11.484375,32.180688,24.731312,6,0,9,0.6,226.3482961,232.0946882,7.252959007,0,0,32,16,0,0,6,16,0,10,0,6,0,0,0,0,0,0,0,7,0.4375,0.238095238,0.142857143,0,14,0.875,10,0.625,4,0.25,0,0,10.91489642,0.682181026,4.005912018,0.250369501,22.06481664,1.37905104,7.701907263,0.481369204,11.14992022,0.696870014,3.695995244,0.230999703,0.2123063,0.013269144,0.2123063,0.013269144,0,0.0625,0.64375,0.9875,0.428,0.623529412,0.9875,0.21575,0.020220588,-0.195529412,0,-6,-0.375,0.443037975,0.270962025,0,16,11.484375,C(F)(F)(F)S(=O)(=O)[N-]S(=O)(=O)C(F)(F)F,16.79,21.13,4,0,2,0.142857143,161.411271,279.9178424,18.66118949,1,0,15,15,0,0,13,0,0,2,1,4,2,0,6,0,0,0,6,6.114285714,0.407619048,0.498442368,0,0.436137072,15.5,1.033333333,9.5,0.633333333,6,0.4,0,0,10.39189168,0.692792779,3.002691864,0.200179458,27.65992063,1.843994709,6.207106781,0.413807119,17.26802895,1.15120193,3.204414918,0.213627661,1.207106781,0.080473785,1.207106781,0.080473785,0,0.092380952,1.412380952,1.412380952,0.427659574,1.412380952,1.412380952,0.984721378,0,-0.984721378,0,-3.5,-0.233333333,0.288604181,0.425395819,0,15,3.7856,202,-6,8.9,137
2b,"ester, ether",2b,COC(=O)COCC(=O)OC(COCC=C),COC(=O)COCC(=O)OC(COCC=C),100,4,TFSI,0.16,0.04,,-3.5,-14,,,,0,no,,,,,,,3.65E-07,8.66E-07,1.87E-06,3.73E-06,6.95E-06,1.22E-05,2.05E-05,3.28E-05,5.05E-05,7.53E-05,0.000108756,0.000152946,0.000209958,0.000371504,,,,,,,,,,31.4,1286.9,-53.5,Conductivity determined from paper's VFT Tg+50 fits,31.4,1286.9,-53.5,,,,,0.957,4800000000,entire range,,,,1.5,8.9,13.35,branched,NMP,90,8,yes,also 2 days no vacuum,https://doi.org/10.1016/j.ssi.2016.02.020,"Pesko DM, Jung Y, Hasan AL, Webb MA, Coates GW, Miller III TF, et al. Effect of monomer structure on ionic conductivity in a systematic set of polyester electrolytes. Solid State Ionics 2016;289:118-124.",32.180688,24.731312,6,0,9,0.6,226.3482961,232.0946882,7.252959007,0,0,32,16,0,0,6,16,0,10,0,6,0,0,0,0,0,0,0,7,0.4375,0.238095238,0.142857143,0,14,0.875,10,0.625,4,0.25,0,0,10.91489642,0.682181026,4.005912018,0.250369501,22.06481664,1.37905104,7.701907263,0.481369204,11.14992022,0.696870014,3.695995244,0.230999703,0.2123063,0.013269144,0.2123063,0.013269144,0,0.0625,0.64375,0.9875,0.428,0.623529412,0.9875,0.21575,0.020220588,-0.195529412,0,-6,-0.375,0.443037975,0.270962025,0,16,11.484375,32.180688,24.731312,6,0,9,0.6,226.3482961,232.0946882,7.252959007,0,0,32,16,0,0,6,16,0,10,0,6,0,0,0,0,0,0,0,7,0.4375,0.238095238,0.142857143,0,14,0.875,10,0.625,4,0.25,0,0,10.91489642,0.682181026,4.005912018,0.250369501,22.06481664,1.37905104,7.701907263,0.481369204,11.14992022,0.696870014,3.695995244,0.230999703,0.2123063,0.013269144,0.2123063,0.013269144,0,0.0625,0.64375,0.9875,0.428,0.623529412,0.9875,0.21575,0.020220588,-0.195529412,0,-6,-0.375,0.443037975,0.270962025,0,16,11.484375,C(F)(F)(F)S(=O)(=O)[N-]S(=O)(=O)C(F)(F)F,16.79,21.13,4,0,2,0.142857143,161.411271,279.9178424,18.66118949,1,0,15,15,0,0,13,0,0,2,1,4,2,0,6,0,0,0,6,6.114285714,0.407619048,0.498442368,0,0.436137072,15.5,1.033333333,9.5,0.633333333,6,0.4,0,0,10.39189168,0.692792779,3.002691864,0.200179458,27.65992063,1.843994709,6.207106781,0.413807119,17.26802895,1.15120193,3.204414918,0.213627661,1.207106781,0.080473785,1.207106781,0.080473785,0,0.092380952,1.412380952,1.412380952,0.427659574,1.412380952,1.412380952,0.984721378,0,-0.984721378,0,-3.5,-0.233333333,0.288604181,0.425395819,0,15,3.7856,202,-3.5,8.9,138
2b,"ester, ether",2b,COC(=O)COCC(=O)OC(COCC=C),COC(=O)COCC(=O)OC(COCC=C),100,4,TFSI,0.2,0.05,,0,-14,,,,0,no,,,,,,,5.14E-07,1.19E-06,2.52E-06,4.90E-06,8.93E-06,1.54E-05,2.51E-05,3.94E-05,5.94E-05,8.66E-05,0.000122714,0.000169317,0.000228217,0.000390148,,,,,,,,,,16.6,1154.6,-50,Conductivity determined from paper's VFT Tg+50 fits,16.6,1154.6,-50,,,,,0.916,1390000000,entire range,,,,1.5,8.9,13.35,branched,NMP,90,8,yes,also 2 days no vacuum,https://doi.org/10.1016/j.ssi.2016.02.020,"Pesko DM, Jung Y, Hasan AL, Webb MA, Coates GW, Miller III TF, et al. Effect of monomer structure on ionic conductivity in a systematic set of polyester electrolytes. Solid State Ionics 2016;289:118-124.",32.180688,24.731312,6,0,9,0.6,226.3482961,232.0946882,7.252959007,0,0,32,16,0,0,6,16,0,10,0,6,0,0,0,0,0,0,0,7,0.4375,0.238095238,0.142857143,0,14,0.875,10,0.625,4,0.25,0,0,10.91489642,0.682181026,4.005912018,0.250369501,22.06481664,1.37905104,7.701907263,0.481369204,11.14992022,0.696870014,3.695995244,0.230999703,0.2123063,0.013269144,0.2123063,0.013269144,0,0.0625,0.64375,0.9875,0.428,0.623529412,0.9875,0.21575,0.020220588,-0.195529412,0,-6,-0.375,0.443037975,0.270962025,0,16,11.484375,32.180688,24.731312,6,0,9,0.6,226.3482961,232.0946882,7.252959007,0,0,32,16,0,0,6,16,0,10,0,6,0,0,0,0,0,0,0,7,0.4375,0.238095238,0.142857143,0,14,0.875,10,0.625,4,0.25,0,0,10.91489642,0.682181026,4.005912018,0.250369501,22.06481664,1.37905104,7.701907263,0.481369204,11.14992022,0.696870014,3.695995244,0.230999703,0.2123063,0.013269144,0.2123063,0.013269144,0,0.0625,0.64375,0.9875,0.428,0.623529412,0.9875,0.21575,0.020220588,-0.195529412,0,-6,-0.375,0.443037975,0.270962025,0,16,11.484375,C(F)(F)(F)S(=O)(=O)[N-]S(=O)(=O)C(F)(F)F,16.79,21.13,4,0,2,0.142857143,161.411271,279.9178424,18.66118949,1,0,15,15,0,0,13,0,0,2,1,4,2,0,6,0,0,0,6,6.114285714,0.407619048,0.498442368,0,0.436137072,15.5,1.033333333,9.5,0.633333333,6,0.4,0,0,10.39189168,0.692792779,3.002691864,0.200179458,27.65992063,1.843994709,6.207106781,0.413807119,17.26802895,1.15120193,3.204414918,0.213627661,1.207106781,0.080473785,1.207106781,0.080473785,0,0.092380952,1.412380952,1.412380952,0.427659574,1.412380952,1.412380952,0.984721378,0,-0.984721378,0,-3.5,-0.233333333,0.288604181,0.425395819,0,15,3.7856,202,0,8.9,139
2b,"ester, ether",2b,COC(=O)COCC(=O)OC(COCC=C),COC(=O)COCC(=O)OC(COCC=C),100,4,TFSI,0.24,0.06,,2.5,-14,,,,0,no,,,,,,,,,,,,,,,,,,,,,,,,,,,,,,,,,Conductivity determined from paper's VFT Tg+50 fits,,,,,,,,,,,,,,1.5,8.9,13.35,branched,NMP,90,8,yes,also 2 days no vacuum,https://doi.org/10.1016/j.ssi.2016.02.020,"Pesko DM, Jung Y, Hasan AL, Webb MA, Coates GW, Miller III TF, et al. Effect of monomer structure on ionic conductivity in a systematic set of polyester electrolytes. Solid State Ionics 2016;289:118-124.",32.180688,24.731312,6,0,9,0.6,226.3482961,232.0946882,7.252959007,0,0,32,16,0,0,6,16,0,10,0,6,0,0,0,0,0,0,0,7,0.4375,0.238095238,0.142857143,0,14,0.875,10,0.625,4,0.25,0,0,10.91489642,0.682181026,4.005912018,0.250369501,22.06481664,1.37905104,7.701907263,0.481369204,11.14992022,0.696870014,3.695995244,0.230999703,0.2123063,0.013269144,0.2123063,0.013269144,0,0.0625,0.64375,0.9875,0.428,0.623529412,0.9875,0.21575,0.020220588,-0.195529412,0,-6,-0.375,0.443037975,0.270962025,0,16,11.484375,32.180688,24.731312,6,0,9,0.6,226.3482961,232.0946882,7.252959007,0,0,32,16,0,0,6,16,0,10,0,6,0,0,0,0,0,0,0,7,0.4375,0.238095238,0.142857143,0,14,0.875,10,0.625,4,0.25,0,0,10.91489642,0.682181026,4.005912018,0.250369501,22.06481664,1.37905104,7.701907263,0.481369204,11.14992022,0.696870014,3.695995244,0.230999703,0.2123063,0.013269144,0.2123063,0.013269144,0,0.0625,0.64375,0.9875,0.428,0.623529412,0.9875,0.21575,0.020220588,-0.195529412,0,-6,-0.375,0.443037975,0.270962025,0,16,11.484375,C(F)(F)(F)S(=O)(=O)[N-]S(=O)(=O)C(F)(F)F,16.79,21.13,4,0,2,0.142857143,161.411271,279.9178424,18.66118949,1,0,15,15,0,0,13,0,0,2,1,4,2,0,6,0,0,0,6,6.114285714,0.407619048,0.498442368,0,0.436137072,15.5,1.033333333,9.5,0.633333333,6,0.4,0,0,10.39189168,0.692792779,3.002691864,0.200179458,27.65992063,1.843994709,6.207106781,0.413807119,17.26802895,1.15120193,3.204414918,0.213627661,1.207106781,0.080473785,1.207106781,0.080473785,0,0.092380952,1.412380952,1.412380952,0.427659574,1.412380952,1.412380952,0.984721378,0,-0.984721378,0,-3.5,-0.233333333,0.288604181,0.425395819,0,15,3.7856,202,2.5,8.9,140
