Repository: nschauser/PolymerElectrolyte

File: _Cleaned_Final_Data_6_2_2020.csv (part 9 of 35)
ETA_epsilon_3,Comonomer2 ETA_epsilon_4,Comonomer2 ETA_epsilon_5,Comonomer2 ETA_dEpsilon_A,Comonomer2 ETA_dEpsilon_B,Comonomer2 ETA_dEpsilon_C,Comonomer2 ETA_dEpsilon_D,Comonomer2 ETA_dBeta,Comonomer2 AETA_dBeta,Comonomer2 ETA_psi_1,Comonomer2 ETA_dPsi_A,Comonomer2 ETA_dPsi_B,Comonomer2 Kier1,Comonomer2 Kier2,Anion Smiles,anion apol,anion bpol,anion nHBAcc,anion nHBDon,anion nRot,anion RotRatio,anion Vabc,anion MW,anion AMW,anion nAcid,anion nBase,anion nAtom,anion nHeavyAtom,anion nSpiro,anion nBridgehead,anion nHetero,anion nH,anion nB,anion nC,anion nN,anion nO,anion nS,anion nP,anion nF,anion nCl,anion nBr,anion nI,anion nX,anion ETA_alpha,anion AETA_alpha,anion ETA_shape_p,anion ETA_shape_y,anion ETA_shape_x,anion ETA_beta,anion AETA_beta,anion ETA_beta_s,anion AETA_beta_s,anion ETA_beta_ns,anion AETA_beta_ns,anion ETA_beta_ns_d,anion AETA_beta_ns_d,anion ETA_eta,anion AETA_eta,anion ETA_eta_L,anion AETA_eta_L,anion ETA_eta_R,anion AETA_eta_R,anion ETA_eta_RL,anion AETA_eta_RL,anion ETA_eta_F,anion AETA_eta_F,anion ETA_eta_FL,anion AETA_eta_FL,anion ETA_eta_B,anion AETA_eta_B,anion ETA_eta_BR,anion AETA_eta_BR,anion ETA_dAlpha_A,anion ETA_dAlpha_B,anion ETA_epsilon_1,anion ETA_epsilon_2,anion ETA_epsilon_3,anion ETA_epsilon_4,anion ETA_epsilon_5,anion ETA_dEpsilon_A,anion ETA_dEpsilon_B,anion ETA_dEpsilon_C,anion ETA_dEpsilon_D,anion ETA_dBeta,anion AETA_dBeta,anion ETA_psi_1,anion ETA_dPsi_A,anion ETA_dPsi_B,anion Kier1,anion Kier2,solvent BP,approxTg,approxMW(kDa),Index
2b,"ester, ether",2b,COC(=O)COCC(=O)OC(COCC=C),COC(=O)COCC(=O)OC(COCC=C),100,4,TFSI,0.28,0.07,,4,-14,,,,0,no,,,,,,,1.75E-07,4.35E-07,9.71E-07,1.98E-06,3.76E-06,6.69E-06,1.12E-05,1.81E-05,2.78E-05,4.13E-05,5.94E-05,8.31E-05,0.00011329,0.000197501,,,,,,,,,,8.8,1130.6,-46,Conductivity determined from paper's VFT Tg+50 fits,8.8,1130.6,-46,,,,,0.97,3900000000,entire range,,,,1.5,8.9,13.35,branched,NMP,90,8,yes,also 2 days no vacuum,https://doi.org/10.1016/j.ssi.2016.02.020,"Pesko DM, Jung Y, Hasan AL, Webb MA, Coates GW, Miller III TF, et al. Effect of monomer structure on ionic conductivity in a systematic set of polyester electrolytes. Solid State Ionics 2016;289:118-124.",32.180688,24.731312,6,0,9,0.6,226.3482961,232.0946882,7.252959007,0,0,32,16,0,0,6,16,0,10,0,6,0,0,0,0,0,0,0,7,0.4375,0.238095238,0.142857143,0,14,0.875,10,0.625,4,0.25,0,0,10.91489642,0.682181026,4.005912018,0.250369501,22.06481664,1.37905104,7.701907263,0.481369204,11.14992022,0.696870014,3.695995244,0.230999703,0.2123063,0.013269144,0.2123063,0.013269144,0,0.0625,0.64375,0.9875,0.428,0.623529412,0.9875,0.21575,0.020220588,-0.195529412,0,-6,-0.375,0.443037975,0.270962025,0,16,11.484375,32.180688,24.731312,6,0,9,0.6,226.3482961,232.0946882,7.252959007,0,0,32,16,0,0,6,16,0,10,0,6,0,0,0,0,0,0,0,7,0.4375,0.238095238,0.142857143,0,14,0.875,10,0.625,4,0.25,0,0,10.91489642,0.682181026,4.005912018,0.250369501,22.06481664,1.37905104,7.701907263,0.481369204,11.14992022,0.696870014,3.695995244,0.230999703,0.2123063,0.013269144,0.2123063,0.013269144,0,0.0625,0.64375,0.9875,0.428,0.623529412,0.9875,0.21575,0.020220588,-0.195529412,0,-6,-0.375,0.443037975,0.270962025,0,16,11.484375,C(F)(F)(F)S(=O)(=O)[N-]S(=O)(=O)C(F)(F)F,16.79,21.13,4,0,2,0.142857143,161.411271,279.9178424,18.66118949,1,0,15,15,0,0,13,0,0,2,1,4,2,0,6,0,0,0,6,6.114285714,0.407619048,0.498442368,0,0.436137072,15.5,1.033333333,9.5,0.633333333,6,0.4,0,0,10.39189168,0.692792779,3.002691864,0.200179458,27.65992063,1.843994709,6.207106781,0.413807119,17.26802895,1.15120193,3.204414918,0.213627661,1.207106781,0.080473785,1.207106781,0.080473785,0,0.092380952,1.412380952,1.412380952,0.427659574,1.412380952,1.412380952,0.984721378,0,-0.984721378,0,-3.5,-0.233333333,0.288604181,0.425395819,0,15,3.7856,202,4,8.9,141
rigid polymer,carbonate,poly(vinylene carbonate),C1C(OC(=O)O1)C2C(OC(=O)O2),C1C(OC(=O)O1)C2C(OC(=O)O2),100,1,CF3SO3,1,1,,,,105,100,110,,yes,,,,,,,,,,,3.45E-07,6.56E-07,1.22E-06,2.24E-06,4.04E-06,7.49E-06,2.71E-05,5.05E-05,7.27E-05,0.000109222,,,,,,,,,,7.30E+15,15706,-273,VFT fits not great,,,,,,,,1.34,2.40E+14,entire range,,,,,,,linear,DMF,70,48,high,10^-5 torr,https://doi.org/10.1021/cm980170z,"Wei XY, Shriver DF. Highly conductive polymer electrolytes containing rigid polymers. Chem Mater 1998;10:2307-2308.",18.832758,14.699242,6,0,1,0.076923077,135.0878962,174.0164379,9.667579884,0,0,18,12,0,0,6,6,0,6,0,6,0,0,0,0,0,0,0,5,0.416666667,0.133333333,0.4,0,12,1,9,0.75,3,0.25,0,0,7.18979909,0.599149924,3.031696834,0.252641403,14.81550369,1.234625308,5.754020195,0.479501683,7.625704605,0.635475384,2.722323361,0.22686028,0.160193367,0.013349447,0.332193367,0.027682781,0,0.083333333,0.822222222,1.083333333,0.441176471,0.822222222,1.083333333,0.381045752,0,-0.381045752,0,-6,-0.5,0.384615385,0.329384615,0,8.591715976,3.395061728,18.832758,14.699242,6,0,1,0.076923077,135.0878962,174.0164379,9.667579884,0,0,18,12,0,0,6,6,0,6,0,6,0,0,0,0,0,0,0,5,0.416666667,0.133333333,0.4,0,12,1,9,0.75,3,0.25,0,0,7.18979909,0.599149924,3.031696834,0.252641403,14.81550369,1.234625308,5.754020195,0.479501683,7.625704605,0.635475384,2.722323361,0.22686028,0.160193367,0.013349447,0.332193367,0.027682781,0,0.083333333,0.822222222,1.083333333,0.441176471,0.822222222,1.083333333,0.381045752,0,-0.381045752,0,-6,-0.5,0.384615385,0.329384615,0,8.591715976,3.395061728,C(F)(F)(F)S(=O)(=O)[O-],8.647,10.863,3,0,0,0,87.61659689,148.9525731,18.61907164,1,0,8,8,0,0,7,0,0,1,0,3,1,0,3,0,0,0,3,3.19047619,0.398809524,0.582089552,0,0.417910448,8,1,5,0.625,3,0.375,0,0,3.946142885,0.493267861,1.498723936,0.187340492,10.75,1.34375,3.25,0.40625,6.803857115,0.850482139,1.751276064,0.218909508,0.664213562,0.083026695,0.664213562,0.083026695,0,0.101190476,1.438690476,1.438690476,0.423076923,1.438690476,1.438690476,1.015613553,0,-1.015613553,0,-2,-0.25,0.277203144,0.436796856,0,8,1.75,153,,,142
need arrhenius,carbonate,poly(vinylene carbonate),C1C(OC(=O)O1)C2C(OC(=O)O2),C1C(OC(=O)O1)C2C(OC(=O)O2),100,1,CF3SO3,0.5,0.5,,,,105,100,110,,yes,,,,,,,,,,1.00E-07,2.48E-07,5.94E-07,1.39E-06,3.29E-06,4.78E-06,6.88E-06,9.80E-06,1.38E-05,1.93E-05,3.67E-05,,,,,,,,,,0.05,418,5,all temps,,,,,,,,1.07,14000000000,"could have split, but no physical reason to",,,,,,,linear,DMF,70,48,high,10^-5 torr,https://doi.org/10.1021/cm980170z,"Wei XY, Shriver DF. Highly conductive polymer electrolytes containing rigid polymers. Chem Mater 1998;10:2307-2308.",18.832758,14.699242,6,0,1,0.076923077,135.0878962,174.0164379,9.667579884,0,0,18,12,0,0,6,6,0,6,0,6,0,0,0,0,0,0,0,5,0.416666667,0.133333333,0.4,0,12,1,9,0.75,3,0.25,0,0,7.18979909,0.599149924,3.031696834,0.252641403,14.81550369,1.234625308,5.754020195,0.479501683,7.625704605,0.635475384,2.722323361,0.22686028,0.160193367,0.013349447,0.332193367,0.027682781,0,0.083333333,0.822222222,1.083333333,0.441176471,0.822222222,1.083333333,0.381045752,0,-0.381045752,0,-6,-0.5,0.384615385,0.329384615,0,8.591715976,3.395061728,18.832758,14.699242,6,0,1,0.076923077,135.0878962,174.0164379,9.667579884,0,0,18,12,0,0,6,6,0,6,0,6,0,0,0,0,0,0,0,5,0.416666667,0.133333333,0.4,0,12,1,9,0.75,3,0.25,0,0,7.18979909,0.599149924,3.031696834,0.252641403,14.81550369,1.234625308,5.754020195,0.479501683,7.625704605,0.635475384,2.722323361,0.22686028,0.160193367,0.013349447,0.332193367,0.027682781,0,0.083333333,0.822222222,1.083333333,0.441176471,0.822222222,1.083333333,0.381045752,0,-0.381045752,0,-6,-0.5,0.384615385,0.329384615,0,8.591715976,3.395061728,C(F)(F)(F)S(=O)(=O)[O-],8.647,10.863,3,0,0,0,87.61659689,148.9525731,18.61907164,1,0,8,8,0,0,7,0,0,1,0,3,1,0,3,0,0,0,3,3.19047619,0.398809524,0.582089552,0,0.417910448,8,1,5,0.625,3,0.375,0,0,3.946142885,0.493267861,1.498723936,0.187340492,10.75,1.34375,3.25,0.40625,6.803857115,0.850482139,1.751276064,0.218909508,0.664213562,0.083026695,0.664213562,0.083026695,0,0.101190476,1.438690476,1.438690476,0.423076923,1.438690476,1.438690476,1.015613553,0,-1.015613553,0,-2,-0.25,0.277203144,0.436796856,0,8,1.75,153,,,143
,carbonate,poly(vinylene carbonate),C1C(OC(=O)O1)C2C(OC(=O)O2),C1C(OC(=O)O1)C2C(OC(=O)O2),100,1,CF3SO3,0.2,0.2,,,,,,,,yes,,,,,,,,,6.00E-10,1.11E-09,2.01E-09,3.58E-09,6.26E-09,1.08E-08,1.82E-08,3.04E-08,5.01E-08,8.12E-08,1.30E-07,3.20E-07,,,,,,,,,,1700000000,12404,-273,all temps,,,,,,,,1.05,55000000,entire range,,,,,,,linear,DMF,70,48,high,10^-5 torr,https://doi.org/10.1021/cm980170z,"Wei XY, Shriver DF. Highly conductive polymer electrolytes containing rigid polymers. Chem Mater 1998;10:2307-2308.",18.832758,14.699242,6,0,1,0.076923077,135.0878962,174.0164379,9.667579884,0,0,18,12,0,0,6,6,0,6,0,6,0,0,0,0,0,0,0,5,0.416666667,0.133333333,0.4,0,12,1,9,0.75,3,0.25,0,0,7.18979909,0.599149924,3.031696834,0.252641403,14.81550369,1.234625308,5.754020195,0.479501683,7.625704605,0.635475384,2.722323361,0.22686028,0.160193367,0.013349447,0.332193367,0.027682781,0,0.083333333,0.822222222,1.083333333,0.441176471,0.822222222,1.083333333,0.381045752,0,-0.381045752,0,-6,-0.5,0.384615385,0.329384615,0,8.591715976,3.395061728,18.832758,14.699242,6,0,1,0.076923077,135.0878962,174.0164379,9.667579884,0,0,18,12,0,0,6,6,0,6,0,6,0,0,0,0,0,0,0,5,0.416666667,0.133333333,0.4,0,12,1,9,0.75,3,0.25,0,0,7.18979909,0.599149924,3.031696834,0.252641403,14.81550369,1.234625308,5.754020195,0.479501683,7.625704605,0.635475384,2.722323361,0.22686028,0.160193367,0.013349447,0.332193367,0.027682781,0,0.083333333,0.822222222,1.083333333,0.441176471,0.822222222,1.083333333,0.381045752,0,-0.381045752,0,-6,-0.5,0.384615385,0.329384615,0,8.591715976,3.395061728,C(F)(F)(F)S(=O)(=O)[O-],8.647,10.863,3,0,0,0,87.61659689,148.9525731,18.61907164,1,0,8,8,0,0,7,0,0,1,0,3,1,0,3,0,0,0,3,3.19047619,0.398809524,0.582089552,0,0.417910448,8,1,5,0.625,3,0.375,0,0,3.946142885,0.493267861,1.498723936,0.187340492,10.75,1.34375,3.25,0.40625,6.803857115,0.850482139,1.751276064,0.218909508,0.664213562,0.083026695,0.664213562,0.083026695,0,0.101190476,1.438690476,1.438690476,0.423076923,1.438690476,1.438690476,1.015613553,0,-1.015613553,0,-2,-0.25,0.277203144,0.436796856,0,8,1.75,153,,,144
,carbonate,poly(vinylene carbonate),C1C(OC(=O)O1)C2C(OC(=O)O2),C1C(OC(=O)O1)C2C(OC(=O)O2),100,1,CF3SO3,0.1,0.1,,,,,,,,yes,,,,,,,,,,,5.05E-09,9.93E-09,1.92E-08,3.62E-08,6.73E-08,1.23E-07,2.20E-07,3.88E-07,6.74E-07,1.94E-06,,,,,,,,,,100000,5085,-133,all temps,,,,,,,,1.24,1.00E+11,entire range,,,,,,,linear,DMF,70,48,high,10^-5 torr,https://doi.org/10.1021/cm980170z,"Wei XY, Shriver DF. Highly conductive polymer electrolytes containing rigid polymers. Chem Mater 1998;10:2307-2308.",18.832758,14.699242,6,0,1,0.076923077,135.0878962,174.0164379,9.667579884,0,0,18,12,0,0,6,6,0,6,0,6,0,0,0,0,0,0,0,5,0.416666667,0.133333333,0.4,0,12,1,9,0.75,3,0.25,0,0,7.18979909,0.599149924,3.031696834,0.252641403,14.81550369,1.234625308,5.754020195,0.479501683,7.625704605,0.635475384,2.722323361,0.22686028,0.160193367,0.013349447,0.332193367,0.027682781,0,0.083333333,0.822222222,1.083333333,0.441176471,0.822222222,1.083333333,0.381045752,0,-0.381045752,0,-6,-0.5,0.384615385,0.329384615,0,8.591715976,3.395061728,18.832758,14.699242,6,0,1,0.076923077,135.0878962,174.0164379,9.667579884,0,0,18,12,0,0,6,6,0,6,0,6,0,0,0,0,0,0,0,5,0.416666667,0.133333333,0.4,0,12,1,9,0.75,3,0.25,0,0,7.18979909,0.599149924,3.031696834,0.252641403,14.81550369,1.234625308,5.754020195,0.479501683,7.625704605,0.635475384,2.722323361,0.22686028,0.160193367,0.013349447,0.332193367,0.027682781,0,0.083333333,0.822222222,1.083333333,0.441176471,0.822222222,1.083333333,0.381045752,0,-0.381045752,0,-6,-0.5,0.384615385,0.329384615,0,8.591715976,3.395061728,C(F)(F)(F)S(=O)(=O)[O-],8.647,10.863,3,0,0,0,87.61659689,148.9525731,18.61907164,1,0,8,8,0,0,7,0,0,1,0,3,1,0,3,0,0,0,3,3.19047619,0.398809524,0.582089552,0,0.417910448,8,1,5,0.625,3,0.375,0,0,3.946142885,0.493267861,1.498723936,0.187340492,10.75,1.34375,3.25,0.40625,6.803857115,0.850482139,1.751276064,0.218909508,0.664213562,0.083026695,0.664213562,0.083026695,0,0.101190476,1.438690476,1.438690476,0.423076923,1.438690476,1.438690476,1.015613553,0,-1.015613553,0,-2,-0.25,0.277203144,0.436796856,0,8,1.75,153,,,145
"only at RT, crystalline",ester,Polycaprolactone,COC(=O)CCCC,COC(=O)CCCC,100,1,ClO4,0.022372787,0.022372787,2,-63,-65,54,41,63,,yes,,,,,,6.20E-09,,,,,,,,,,,,,,,,,,,,,,,,,,,,,,,,,,,,,,,,,,,,linear,THF,25,72,high,,https://doi.org/10.1016/j.jpowsour.2005.05.004,"Fonseca CP, Rosa DS, Gaboardi F, Neves S. Development of a biodegradable polymer electrolyte for rechargeable batteries. J Power Sources 2006;155:381-384",19.625516,14.642484,2,0,3,0.428571429,127.2763652,116.0837296,5.804186481,0,0,20,8,0,0,2,12,0,6,0,2,0,0,0,0,0,0,0,3.666666667,0.458333333,0.363636364,0.136363636,0,5.75,0.71875,4.25,0.53125,1.5,0.1875,0,0,5.604725694,0.700590712,2.682920957,0.33536512,8.477109746,1.059638718,3.808060412,0.476007552,2.872384052,0.359048007,1.125139455,0.140642432,0.10615315,0.013269144,0.10615315,0.013269144,0,0.041666667,0.536666667,0.891666667,0.423076923,0.536666667,0.891666667,0.113589744,0,-0.113589744,0,-2.75,-0.34375,0.514018692,0.199981308,0,8,5.142857143,19.625516,14.642484,2,0,3,0.428571429,127.2763652,116.0837296,5.804186481,0,0,20,8,0,0,2,12,0,6,0,2,0,0,0,0,0,0,0,3.666666667,0.458333333,0.363636364,0.136363636,0,5.75,0.71875,4.25,0.53125,1.5,0.1875,0,0,5.604725694,0.700590712,2.682920957,0.33536512,8.477109746,1.059638718,3.808060412,0.476007552,2.872384052,0.359048007,1.125139455,0.140642432,0.10615315,0.013269144,0.10615315,0.013269144,0,0.041666667,0.536666667,0.891666667,0.423076923,0.536666667,0.891666667,0.113589744,0,-0.113589744,0,-2.75,-0.34375,0.514018692,0.199981308,0,8,5.142857143,[O-]Cl(=O)(=O)=O,5.388,5.512,4,0,0,0,57.61020531,98.94905974,19.78981195,4,0,5,5,0,0,5,0,0,0,0,4,0,0,0,1,0,0,1,2.047619048,0.40952381,0.651162791,0,0.348837209,2,0.4,2,0.4,0,0,0,0,3.951800146,0.790360029,1.951800146,0.390360029,5,1,2,0.4,1.048199854,0.209639971,0.048199854,0.009639971,0.414213562,0.082842712,0.414213562,0.082842712,0,0.09047619,1.45047619,1.45047619,0.417647059,1.45047619,1.45047619,1.032829132,0,-1.032829132,0,-2,-0.4,0.282337492,0.431662508,0,5,1,66,-63,,146
,ester,Polycaprolactone,COC(=O)CCCC,COC(=O)CCCC,100,1,ClO4,0.06997446,0.06997446,6,-56,-65,53,36,60,,yes,,,,,,6.84E-07,,,,,,,,,,,,,,,,,,,,,,,,,,,,,,,,,,,,,,,,,,,,linear,THF,25,72,high,,https://doi.org/10.1016/j.jpowsour.2005.05.004,"Fonseca CP, Rosa DS, Gaboardi F, Neves S. Development of a biodegradable polymer electrolyte for rechargeable batteries. J Power Sources 2006;155:381-384",19.625516,14.642484,2,0,3,0.428571429,127.2763652,116.0837296,5.804186481,0,0,20,8,0,0,2,12,0,6,0,2,0,0,0,0,0,0,0,3.666666667,0.458333333,0.363636364,0.136363636,0,5.75,0.71875,4.25,0.53125,1.5,0.1875,0,0,5.604725694,0.700590712,2.682920957,0.33536512,8.477109746,1.059638718,3.808060412,0.476007552,2.872384052,0.359048007,1.125139455,0.140642432,0.10615315,0.013269144,0.10615315,0.013269144,0,0.041666667,0.536666667,0.891666667,0.423076923,0.536666667,0.891666667,0.113589744,0,-0.113589744,0,-2.75,-0.34375,0.514018692,0.199981308,0,8,5.142857143,19.625516,14.642484,2,0,3,0.428571429,127.2763652,116.0837296,5.804186481,0,0,20,8,0,0,2,12,0,6,0,2,0,0,0,0,0,0,0,3.666666667,0.458333333,0.363636364,0.136363636,0,5.75,0.71875,4.25,0.53125,1.5,0.1875,0,0,5.604725694,0.700590712,2.682920957,0.33536512,8.477109746,1.059638718,3.808060412,0.476007552,2.872384052,0.359048007,1.125139455,0.140642432,0.10615315,0.013269144,0.10615315,0.013269144,0,0.041666667,0.536666667,0.891666667,0.423076923,0.536666667,0.891666667,0.113589744,0,-0.113589744,0,-2.75,-0.34375,0.514018692,0.199981308,0,8,5.142857143,[O-]Cl(=O)(=O)=O,5.388,5.512,4,0,0,0,57.61020531,98.94905974,19.78981195,4,0,5,5,0,0,5,0,0,0,0,4,0,0,0,1,0,0,1,2.047619048,0.40952381,0.651162791,0,0.348837209,2,0.4,2,0.4,0,0,0,0,3.951800146,0.790360029,1.951800146,0.390360029,5,1,2,0.4,1.048199854,0.209639971,0.048199854,0.009639971,0.414213562,0.082842712,0.414213562,0.082842712,0,0.09047619,1.45047619,1.45047619,0.417647059,1.45047619,1.45047619,1.032829132,0,-1.032829132,0,-2,-0.4,0.282337492,0.431662508,0,5,1,66,-56,,147
,ester,Polycaprolactone,COC(=O)CCCC,COC(=O)CCCC,100,1,ClO4,0.121807394,0.121807394,10,-52,-65,51,27,63,,yes,,,,,,1.24E-06,,,,,,,,,,,,,,,,,,,,,,,,,,,,,,,,,,,,,,,,,,,,linear,THF,25,72,high,,https://doi.org/10.1016/j.jpowsour.2005.05.004,"Fonseca CP, Rosa DS, Gaboardi F, Neves S. Development of a biodegradable polymer electrolyte for rechargeable batteries. J Power Sources 2006;155:381-384",19.625516,14.642484,2,0,3,0.428571429,127.2763652,116.0837296,5.804186481,0,0,20,8,0,0,2,12,0,6,0,2,0,0,0,0,0,0,0,3.666666667,0.458333333,0.363636364,0.136363636,0,5.75,0.71875,4.25,0.53125,1.5,0.1875,0,0,5.604725694,0.700590712,2.682920957,0.33536512,8.477109746,1.059638718,3.808060412,0.476007552,2.872384052,0.359048007,1.125139455,0.140642432,0.10615315,0.013269144,0.10615315,0.013269144,0,0.041666667,0.536666667,0.891666667,0.423076923,0.536666667,0.891666667,0.113589744,0,-0.113589744,0,-2.75,-0.34375,0.514018692,0.199981308,0,8,5.142857143,19.625516,14.642484,2,0,3,0.428571429,127.2763652,116.0837296,5.804186481,0,0,20,8,0,0,2,12,0,6,0,2,0,0,0,0,0,0,0,3.666666667,0.458333333,0.363636364,0.136363636,0,5.75,0.71875,4.25,0.53125,1.5,0.1875,0,0,5.604725694,0.700590712,2.682920957,0.33536512,8.477109746,1.059638718,3.808060412,0.476007552,2.872384052,0.359048007,1.125139455,0.140642432,0.10615315,0.013269144,0.10615315,0.013269144,0,0.041666667,0.536666667,0.891666667,0.423076923,0.536666667,0.891666667,0.113589744,0,-0.113589744,0,-2.75,-0.34375,0.514018692,0.199981308,0,8,5.142857143,[O-]Cl(=O)(=O)=O,5.388,5.512,4,0,0,0,57.61020531,98.94905974,19.78981195,4,0,5,5,0,0,5,0,0,0,0,4,0,0,0,1,0,0,1,2.047619048,0.40952381,0.651162791,0,0.348837209,2,0.4,2,0.4,0,0,0,0,3.951800146,0.790360029,1.951800146,0.390360029,5,1,2,0.4,1.048199854,0.209639971,0.048199854,0.009639971,0.414213562,0.082842712,0.414213562,0.082842712,0,0.09047619,1.45047619,1.45047619,0.417647059,1.45047619,1.45047619,1.032829132,0,-1.032829132,0,-2,-0.4,0.282337492,0.431662508,0,5,1,66,-52,,148
,ester,Polycaprolactone,COC(=O)CCCC,COC(=O)CCCC,100,1,ClO4,0.149490892,0.149490892,12,-47,-65,48,31,59,,yes,,,,,,9.62E-07,,,,,,,,,,,,,,,,,,,,,,,,,,,,,,,,,,,,,,,,,,,,linear,THF,25,72,high,,https://doi.org/10.1016/j.jpowsour.2005.05.004,"Fonseca CP, Rosa DS, Gaboardi F, Neves S. Development of a biodegradable polymer electrolyte for rechargeable batteries. J Power Sources 2006;155:381-384",19.625516,14.642484,2,0,3,0.428571429,127.2763652,116.0837296,5.804186481,0,0,20,8,0,0,2,12,0,6,0,2,0,0,0,0,0,0,0,3.666666667,0.458333333,0.363636364,0.136363636,0,5.75,0.71875,4.25,0.53125,1.5,0.1875,0,0,5.604725694,0.700590712,2.682920957,0.33536512,8.477109746,1.059638718,3.808060412,0.476007552,2.872384052,0.359048007,1.125139455,0.140642432,0.10615315,0.013269144,0.10615315,0.013269144,0,0.041666667,0.536666667,0.891666667,0.423076923,0.536666667,0.891666667,0.113589744,0,-0.113589744,0,-2.75,-0.34375,0.514018692,0.199981308,0,8,5.142857143,19.625516,14.642484,2,0,3,0.428571429,127.2763652,116.0837296,5.804186481,0,0,20,8,0,0,2,12,0,6,0,2,0,0,0,0,0,0,0,3.666666667,0.458333333,0.363636364,0.136363636,0,5.75,0.71875,4.25,0.53125,1.5,0.1875,0,0,5.604725694,0.700590712,2.682920957,0.33536512,8.477109746,1.059638718,3.808060412,0.476007552,2.872384052,0.359048007,1.125139455,0.140642432,0.10615315,0.013269144,0.10615315,0.013269144,0,0.041666667,0.536666667,0.891666667,0.423076923,0.536666667,0.891666667,0.113589744,0,-0.113589744,0,-2.75,-0.34375,0.514018692,0.199981308,0,8,5.142857143,[O-]Cl(=O)(=O)=O,5.388,5.512,4,0,0,0,57.61020531,98.94905974,19.78981195,4,0,5,5,0,0,5,0,0,0,0,4,0,0,0,1,0,0,1,2.047619048,0.40952381,0.651162791,0,0.348837209,2,0.4,2,0.4,0,0,0,0,3.951800146,0.790360029,1.951800146,0.390360029,5,1,2,0.4,1.048199854,0.209639971,0.048199854,0.009639971,0.414213562,0.082842712,0.414213562,0.082842712,0,0.09047619,1.45047619,1.45047619,0.417647059,1.45047619,1.45047619,1.032829132,0,-1.032829132,0,-2,-0.4,0.282337492,0.431662508,0,5,1,66,-47,,149
crystalline,ester,Poly (ethylene succinate),COC(=O)CCC(=O)OC,COC(=O)CCC(=O)OC,100,2,SCN,0.08,0.04,,-3,-9,103,,,,yes,,,,,,,,2.52E-10,7.17E-10,1.86E-09,4.42E-09,9.77E-09,2.03E-08,3.97E-08,7.40E-08,1.32E-07,2.26E-07,3.72E-07,5.95E-07,,,,,,,,,,,16.7,2195,-65,all temps,3.2,1800,-53,,,,,1.3,3.70E+12,entire range,,,,2.59,23.4,60.606,linear,none,120,,dry nitrogen,,https://doi.org/10.1021/ma00155a029,"Watanabe M, Rikukawa M, Sanui K, Ogata N. Effects of polymer structure and incorporated salt species on ionic conductivity of polymer complexes formed by aliphatic polyester and alkali metal thiocyanate. Macromolecules 1986;19:188-192",19.89593,15.24007,4,0,3,0.333333333,142.2203602,146.0579088,7.30289544,0,0,20,10,0,0,4,10,0,6,0,4,0,0,0,0,0,0,0,4.333333333,0.433333333,0.384615385,0.230769231,0,9,0.9,6,0.6,3,0.3,0,0,5.909027548,0.590902755,2.451628352,0.245162835,12.02766776,1.202766776,4.701907263,0.470190726,6.118640216,0.611864022,2.25027891,0.225027891,0.2123063,0.02123063,0.2123063,0.02123063,0,0.066666667,0.653333333,1.006666667,0.425,0.653333333,1.006666667,0.228333333,0,-0.228333333,0,-3,-0.3,0.430463576,0.283536424,0,10,5.76,19.89593,15.24007,4,0,3,0.333333333,142.2203602,146.0579088,7.30289544,0,0,20,10,0,0,4,10,0,6,0,4,0,0,0,0,0,0,0,4.333333333,0.433333333,0.384615385,0.230769231,0,9,0.9,6,0.6,3,0.3,0,0,5.909027548,0.590902755,2.451628352,0.245162835,12.02766776,1.202766776,4.701907263,0.470190726,6.118640216,0.611864022,2.25027891,0.225027891,0.2123063,0.02123063,0.2123063,0.02123063,0,0.066666667,0.653333333,1.006666667,0.425,0.653333333,1.006666667,0.228333333,0,-0.228333333,0,-3,-0.3,0.430463576,0.283536424,0,10,5.76,N#C[S-],5.67,1.8,2,0,0,0,48.76708187,57.97569358,19.32523119,1,0,3,3,0,0,2,0,0,1,1,0,1,0,0,0,0,0,0,1.733333333,0.577777778,0.711538462,0,0,4.25,1.416666667,1.25,0.416666667,3,1,0,0,0.76564836,0.25521612,0.554829849,0.184943283,1.914213562,0.638071187,1.414213562,0.471404521,1.148565202,0.382855067,0.859383713,0.286461238,0,0,0,0,0.077777778,0,0.922222222,0.922222222,0.409090909,0.922222222,0.922222222,0.513131313,0,-0.513131313,0,1.75,0.583333333,0.626506024,0.087493976,0,3,2,-273.15,-3,23.4,150
,ester,poly(ethylene sebacate),COC(=O)CCCCCCCCC(=O)OC,COC(=O)CCCCCCCCC(=O)OC,100,2,SCN,0.08,0.04,,-37,-42,79,,,,yes,,,,,,,1.92E-09,3.97E-09,7.35E-09,1.24E-08,1.96E-08,2.91E-08,4.13E-08,5.62E-08,7.41E-08,,,,,,,,,,,,,,,0.0002,480,-25,all temps,0.08,1696,-87,,,,,0.8,65000,entire range,,,,2.71,33,89.43,linear,none,90,,dry nitrogen,,https://doi.org/10.1021/ma00155a029,"Watanabe M, Rikukawa M, Sanui K, Ogata N. Effects of polymer structure and incorporated salt species on ionic conductivity of polymer complexes formed by aliphatic polyester and alkali metal thiocyanate. Macromolecules 1986;19:188-192",37.917446,27.278554,4,0,9,0.6,245.9962715,230.1518092,6.056626557,0,0,38,16,0,0,4,22,0,12,0,4,0,0,0,0,0,0,0,7.333333333,0.458333333,0.227272727,0.136363636,0,12,0.75,9,0.5625,3,0.1875,0,0,14.67694453,0.917309033,5.451628352,0.340726772,21.82896919,1.364310574,7.701907263,0.481369204,7.152024662,0.447001541,2.25027891,0.140642432,0.2123063,0.013269144,0.2123063,0.013269144,0,0.041666667,0.549122807,0.891666667,0.428,0.549122807,0.891666667,0.121122807,0,-0.121122807,0,-6,-0.375,0.514018692,0.199981308,0,16,11.484375,37.917446,27.278554,4,0,9,0.6,245.9962715,230.1518092,6.056626557,0,0,38,16,0,0,4,22,0,12,0,4,0,0,0,0,0,0,0,7.333333333,0.458333333,0.227272727,0.136363636,0,12,0.75,9,0.5625,3,0.1875,0,0,14.67694453,0.917309033,5.451628352,0.340726772,21.82896919,1.364310574,7.701907263,0.481369204,7.152024662,0.447001541,2.25027891,0.140642432,0.2123063,0.013269144,0.2123063,0.013269144,0,0.041666667,0.549122807,0.891666667,0.428,0.549122807,0.891666667,0.121122807,0,-0.121122807,0,-6,-0.375,0.514018692,0.199981308,0,16,11.484375,N#C[S-],5.67,1.8,2,0,0,0,48.76708187,57.97569358,19.32523119,1,0,3,3,0,0,2,0,0,1,1,0,1,0,0,0,0,0,0,1.733333333,0.577777778,0.711538462,0,0,4.25,1.416666667,1.25,0.416666667,3,1,0,0,0.76564836,0.25521612,0.554829849,0.184943283,1.914213562,0.638071187,1.414213562,0.471404521,1.148565202,0.382855067,0.859383713,0.286461238,0,0,0,0,0.077777778,0,0.922222222,0.922222222,0.409090909,0.922222222,0.922222222,0.513131313,0,-0.513131313,0,1.75,0.583333333,0.626506024,0.087493976,0,3,2,-273.15,-37,33,151
polymer 40,carbonyl,"poly(1,3- diacetyl-4-imidazolin-2-one)",C1C(N(C(=O)C)C(=O)N1(C(=O)C)),C1C(N(C(=O)C)C(=O)N1(C(=O)C)),100,3,TFSI,3,1,,24,,,,,0,no,1.55E-08,,1.43E-07,,,,3.37E-07,,6.84E-07,,1.26E-06,,2.20E-06,,3.28E-06,,4.12E-06,,,,,,,,,,,,,0.03,967,-82,all temps,0.0003,204,-26,,,,,0.58,1360,entire range,,,,,47,,linear,acetonitrile,90,24,yes,,https://doi.org/10.1007/s00289-006-0567-6,"Mitsuda H, Uno T, Kubo M, Itoh T. Solid polymer electrolytes based on poly(1,3-diacetyl-4-imidazolin-2-one). Polym Bull 2006;57:313-319.",22.96393,16.05607,3,0,0,0,157.7267218,170.0691422,7.730415554,0,0,22,12,0,0,5,10,0,7,2,3,0,0,0,0,0,0,0,5.3,0.441666667,0.377358491,0.433962264,0,12.75,1.0625,8.25,0.6875,4.5,0.375,0,0,7.849195987,0.654099666,2.747412913,0.228951076,16.55301605,1.379418005,5.53658126,0.461381772,8.703820068,0.725318339,2.789168347,0.232430696,0.377632302,0.031469359,0.463632302,0.038636025,0,0.058333333,0.659090909,0.958333333,0.433333333,0.659090909,0.958333333,0.225757576,0,-0.225757576,0,-3.75,-0.3125,0.460869565,0.253130435,0,10.08333333,3.806228374,22.96393,16.05607,3,0,0,0,157.7267218,170.0691422,7.730415554,0,0,22,12,0,0,5,10,0,7,2,3,0,0,0,0,0,0,0,5.3,0.441666667,0.377358491,0.433962264,0,12.75,1.0625,8.25,0.6875,4.5,0.375,0,0,7.849195987,0.654099666,2.747412913,0.228951076,16.55301605,1.379418005,5.53658126,0.461381772,8.703820068,0.725318339,2.789168347,0.232430696,0.377632302,0.031469359,0.463632302,0.038636025,0,0.058333333,0.659090909,0.958333333,0.433333333,0.659090909,0.958333333,0.225757576,0,-0.225757576,0,-3.75,-0.3125,0.460869565,0.253130435,0,10.08333333,3.806228374,C(F)(F)(F)S(=O)(=O)[N-]S(=O)(=O)C(F)(F)F,16.79,21.13,4,0,2,0.142857143,161.411271,279.9178424,18.66118949,1,0,15,15,0,0,13,0,0,2,1,4,2,0,6,0,0,0,6,6.114285714,0.407619048,0.498442368,0,0.436137072,15.5,1.033333333,9.5,0.633333333,6,0.4,0,0,10.39189168,0.692792779,3.002691864,0.200179458,27.65992063,1.843994709,6.207106781,0.413807119,17.26802895,1.15120193,3.204414918,0.213627661,1.207106781,0.080473785,1.207106781,0.080473785,0,0.092380952,1.412380952,1.412380952,0.427659574,1.412380952,1.412380952,0.984721378,0,-0.984721378,0,-3.5,-0.233333333,0.288604181,0.425395819,0,15,3.7856,82,24,47,152
COULD ADD COPOLYMERS,carbonyl,"poly(1,3- diacetyl-4-imidazolin-2-one)",C1C(N(C(=O)C)C(=O)N1(C(=O)C)),C1C(N(C(=O)C)C(=O)N1(C(=O)C)),100,3,TFSI,2,0.666666667,,35,,,,,0,no,1.90E-09,,4.33E-08,,,,1.39E-07,,3.92E-07,,9.46E-07,,2.07E-06,,4.21E-06,,8.22E-06,,,,,,,,,,,,,11,2085,-106,all temps,0.0002,147,-15,,,,,0.86,18000000,entire range,,,,,47,,linear,acetonitrile,90,24,yes,,https://doi.org/10.1007/s00289-006-0567-6,"Mitsuda H, Uno T, Kubo M, Itoh T. Solid polymer electrolytes based on poly(1,3-diacetyl-4-imidazolin-2-one). Polym Bull 2006;57:313-319.",22.96393,16.05607,3,0,0,0,157.7267218,170.0691422,7.730415554,0,0,22,12,0,0,5,10,0,7,2,3,0,0,0,0,0,0,0,5.3,0.441666667,0.377358491,0.433962264,0,12.75,1.0625,8.25,0.6875,4.5,0.375,0,0,7.849195987,0.654099666,2.747412913,0.228951076,16.55301605,1.379418005,5.53658126,0.461381772,8.703820068,0.725318339,2.789168347,0.232430696,0.377632302,0.031469359,0.463632302,0.038636025,0,0.058333333,0.659090909,0.958333333,0.433333333,0.659090909,0.958333333,0.225757576,0,-0.225757576,0,-3.75,-0.3125,0.460869565,0.253130435,0,10.08333333,3.806228374,22.96393,16.05607,3,0,0,0,157.7267218,170.0691422,7.730415554,0,0,22,12,0,0,5,10,0,7,2,3,0,0,0,0,0,0,0,5.3,0.441666667,0.377358491,0.433962264,0,12.75,1.0625,8.25,0.6875,4.5,0.375,0,0,7.849195987,0.654099666,2.747412913,0.228951076,16.55301605,1.379418005,5.53658126,0.461381772,8.703820068,0.725318339,2.789168347,0.232430696,0.377632302,0.031469359,0.463632302,0.038636025,0,0.058333333,0.659090909,0.958333333,0.433333333,0.659090909,0.958333333,0.225757576,0,-0.225757576,0,-3.75,-0.3125,0.460869565,0.253130435,0,10.08333333,3.806228374,C(F)(F)(F)S(=O)(=O)[N-]S(=O)(=O)C(F)(F)F,16.79,21.13,4,0,2,0.142857143,161.411271,279.9178424,18.66118949,1,0,15,15,0,0,13,0,0,2,1,4,2,0,6,0,0,0,6,6.114285714,0.407619048,0.498442368,0,0.436137072,15.5,1.033333333,9.5,0.633333333,6,0.4,0,0,10.39189168,0.692792779,3.002691864,0.200179458,27.65992063,1.843994709,6.207106781,0.413807119,17.26802895,1.15120193,3.204414918,0.213627661,1.207106781,0.080473785,1.207106781,0.080473785,0,0.092380952,1.412380952,1.412380952,0.427659574,1.412380952,1.412380952,0.984721378,0,-0.984721378,0,-3.5,-0.233333333,0.288604181,0.425395819,0,15,3.7856,82,35,47,153
,carbonyl,"poly(1,3- diacetyl-4-imidazolin-2-one)",C1C(N(C(=O)C)C(=O)N1(C(=O)C)),C1C(N(C(=O)C)C(=O)N1(C(=O)C)),100,3,TFSI,1,0.333333333,,32,,,,,0,no,1.32E-08,,5.07E-07,,,,1.79E-06,,5.15E-06,,1.22E-05,,2.57E-05,,5.02E-05,,8.91E-05,,,,,,,,,,,,,5.5,1246,-73,all temps,0.004,196,-18,,,,,0.98,680000000,entire range,,,,,47,,linear,acetonitrile,90,24,yes,,https://doi.org/10.1007/s00289-006-0567-6,"Mitsuda H, Uno T, Kubo M, Itoh T. Solid polymer electrolytes based on poly(1,3-diacetyl-4-imidazolin-2-one). Polym Bull 2006;57:313-319.",22.96393,16.05607,3,0,0,0,157.7267218,170.0691422,7.730415554,0,0,22,12,0,0,5,10,0,7,2,3,0,0,0,0,0,0,0,5.3,0.441666667,0.377358491,0.433962264,0,12.75,1.0625,8.25,0.6875,4.5,0.375,0,0,7.849195987,0.654099666,2.747412913,0.228951076,16.55301605,1.379418005,5.53658126,0.461381772,8.703820068,0.725318339,2.789168347,0.232430696,0.377632302,0.031469359,0.463632302,0.038636025,0,0.058333333,0.659090909,0.958333333,0.433333333,0.659090909,0.958333333,0.225757576,0,-0.225757576,0,-3.75,-0.3125,0.460869565,0.253130435,0,10.08333333,3.806228374,22.96393,16.05607,3,0,0,0,157.7267218,170.0691422,7.730415554,0,0,22,12,0,0,5,10,0,7,2,3,0,0,0,0,0,0,0,5.3,0.441666667,0.377358491,0.433962264,0,12.75,1.0625,8.25,0.6875,4.5,0.375,0,0,7.849195987,0.654099666,2.747412913,0.228951076,16.55301605,1.379418005,5.53658126,0.461381772,8.703820068,0.725318339,2.789168347,0.232430696,0.377632302,0.031469359,0.463632302,0.038636025,0,0.058333333,0.659090909,0.958333333,0.433333333,0.659090909,0.958333333,0.225757576,0,-0.225757576,0,-3.75,-0.3125,0.460869565,0.253130435,0,10.08333333,3.806228374,C(F)(F)(F)S(=O)(=O)[N-]S(=O)(=O)C(F)(F)F,16.79,21.13,4,0,2,0.142857143,161.411271,279.9178424,18.66118949,1,0,15,15,0,0,13,0,0,2,1,4,2,0,6,0,0,0,6,6.114285714,0.407619048,0.498442368,0,0.436137072,15.5,1.033333333,9.5,0.633333333,6,0.4,0,0,10.39189168,0.692792779,3.002691864,0.200179458,27.65992063,1.843994709,6.207106781,0.413807119,17.26802895,1.15120193,3.204414918,0.213627661,1.207106781,0.080473785,1.207106781,0.080473785,0,0.092380952,1.412380952,1.412380952,0.427659574,1.412380952,1.412380952,0.984721378,0,-0.984721378,0,-3.5,-0.233333333,0.288604181,0.425395819,0,15,3.7856,82,32,47,154
,carbonyl,"poly(1,3- diacetyl-4-imidazolin-2-one)",C1C(N(C(=O)C)C(=O)N1(C(=O)C)),C1C(N(C(=O)C)C(=O)N1(C(=O)C)),100,3,TFSI,0.333333333,0.111111111,,39,,,,,0,no,,,7.36E-10,,,,2.51E-09,,7.33E-09,,1.95E-08,,4.53E-08,,9.18E-08,,1.63E-07,,,,,,,,,,,,,0.17,1937,-98,all temps,0.0001,311,-11,,,,,0.81,68000,entire range,,,,,47,,linear,acetonitrile,90,24,yes,,https://doi.org/10.1007/s00289-006-0567-6,"Mitsuda H, Uno T, Kubo M, Itoh T. Solid polymer electrolytes based on poly(1,3-diacetyl-4-imidazolin-2-one). Polym Bull 2006;57:313-319.",22.96393,16.05607,3,0,0,0,157.7267218,170.0691422,7.730415554,0,0,22,12,0,0,5,10,0,7,2,3,0,0,0,0,0,0,0,5.3,0.441666667,0.377358491,0.433962264,0,12.75,1.0625,8.25,0.6875,4.5,0.375,0,0,7.849195987,0.654099666,2.747412913,0.228951076,16.55301605,1.379418005,5.53658126,0.461381772,8.703820068,0.725318339,2.789168347,0.232430696,0.377632302,0.031469359,0.463632302,0.038636025,0,0.058333333,0.659090909,0.958333333,0.433333333,0.659090909,0.958333333,0.225757576,0,-0.225757576,0,-3.75,-0.3125,0.460869565,0.253130435,0,10.08333333,3.806228374,22.96393,16.05607,3,0,0,0,157.7267218,170.0691422,7.730415554,0,0,22,12,0,0,5,10,0,7,2,3,0,0,0,0,0,0,0,5.3,0.441666667,0.377358491,0.433962264,0,12.75,1.0625,8.25,0.6875,4.5,0.375,0,0,7.849195987,0.654099666,2.747412913,0.228951076,16.55301605,1.379418005,5.53658126,0.461381772,8.703820068,0.725318339,2.789168347,0.232430696,0.377632302,0.031469359,0.463632302,0.038636025,0,0.058333333,0.659090909,0.958333333,0.433333333,0.659090909,0.958333333,0.225757576,0,-0.225757576,0,-3.75,-0.3125,0.460869565,0.253130435,0,10.08333333,3.806228374,C(F)(F)(F)S(=O)(=O)[N-]S(=O)(=O)C(F)(F)F,16.79,21.13,4,0,2,0.142857143,161.411271,279.9178424,18.66118949,1,0,15,15,0,0,13,0,0,2,1,4,2,0,6,0,0,0,6,6.114285714,0.407619048,0.498442368,0,0.436137072,15.5,1.033333333,9.5,0.633333333,6,0.4,0,0,10.39189168,0.692792779,3.002691864,0.200179458,27.65992063,1.843994709,6.207106781,0.413807119,17.26802895,1.15120193,3.204414918,0.213627661,1.207106781,0.080473785,1.207106781,0.080473785,0,0.092380952,1.412380952,1.412380952,0.427659574,1.412380952,1.412380952,0.984721378,0,-0.984721378,0,-3.5,-0.233333333,0.288604181,0.425395819,0,15,3.7856,82,39,47,155
,nitrile,polyacrylonitrile,CC(C#N),CC(C#N),100,1,CF3SO3,0.03923061,0.03923061,10,,,,,,,no,,,,,,1.24E-06,,,,,,,,,,,,,,,,,,,,,,,,,,,,,,,,,,,,,,,,,,,150,linear,DMF,80,24,yes,,https://doi.org/10.1016/j.electacta.2004.01.095,"Yoon HK, Chung WS, Jo NJ. Study on ionic transport mechanism and interactions between salt and polymer chain in PAN based solid polymer electrolytes containing LiCF3SO3. Electrochim Acta 2004;50:289-293",9.443965,5.586035,1,0,0,0,66.16825732,55.04219916,6.115799907,0,0,9,4,0,0,1,5,0,3,1,0,0,0,0,0,0,0,0,1.9,0.475,0.473684211,0,0,4.75,1.1875,1.75,0.4375,3,0.75,0,0,1.457499663,0.364374916,1.061664813,0.265416203,2.954653677,0.738663419,1.914213562,0.478553391,1.497154014,0.374288504,0.852548749,0.213137187,2.22E-16,5.55E-17,2.22E-16,5.55E-17,0,0.025,0.522222222,0.8,0.414285714,0.522222222,0.8,0.107936508,0,-0.107936508,0,1.25,0.3125,0.59375,0.12025,0,4,3,9.443965,5.586035,1,0,0,0,66.16825732,55.04219916,6.115799907,0,0,9,4,0,0,1,5,0,3,1,0,0,0,0,0,0,0,0,1.9,0.475,0.473684211,0,0,4.75,1.1875,1.75,0.4375,3,0.75,0,0,1.457499663,0.364374916,1.061664813,0.265416203,2.954653677,0.738663419,1.914213562,0.478553391,1.497154014,0.374288504,0.852548749,0.213137187,2.22E-16,5.55E-17,2.22E-16,5.55E-17,0,0.025,0.522222222,0.8,0.414285714,0.522222222,0.8,0.107936508,0,-0.107936508,0,1.25,0.3125,0.59375,0.12025,0,4,3,C(F)(F)(F)S(=O)(=O)[O-],8.647,10.863,3,0,0,0,87.61659689,148.9525731,18.61907164,1,0,8,8,0,0,7,0,0,1,0,3,1,0,3,0,0,0,3,3.19047619,0.398809524,0.582089552,0,0.417910448,8,1,5,0.625,3,0.375,0,0,3.946142885,0.493267861,1.498723936,0.187340492,10.75,1.34375,3.25,0.40625,6.803857115,0.850482139,1.751276064,0.218909508,0.664213562,0.083026695,0.664213562,0.083026695,0,0.101190476,1.438690476,1.438690476,0.423076923,1.438690476,1.438690476,1.015613553,0,-1.015613553,0,-2,-0.25,0.277203144,0.436796856,0,8,1.75,153,,150,156
,nitrile,polyacrylonitrile,CC(C#N),CC(C#N),100,1,CF3SO3,0.088268872,0.088268872,20,,,,,,,no,,,,,,2.12E-06,,,,,,,,,,,,,,,,,,,,,,,,,,,,,,,,,,,,,,,,,,,150,linear,DMF,80,24,yes,,https://doi.org/10.1016/j.electacta.2004.01.095,"Yoon HK, Chung WS, Jo NJ. Study on ionic transport mechanism and interactions between salt and polymer chain in PAN based solid polymer electrolytes containing LiCF3SO3. Electrochim Acta 2004;50:289-293",9.443965,5.586035,1,0,0,0,66.16825732,55.04219916,6.115799907,0,0,9,4,0,0,1,5,0,3,1,0,0,0,0,0,0,0,0,1.9,0.475,0.473684211,0,0,4.75,1.1875,1.75,0.4375,3,0.75,0,0,1.457499663,0.364374916,1.061664813,0.265416203,2.954653677,0.738663419,1.914213562,0.478553391,1.497154014,0.374288504,0.852548749,0.213137187,2.22E-16,5.55E-17,2.22E-16,5.55E-17,0,0.025,0.522222222,0.8,0.414285714,0.522222222,0.8,0.107936508,0,-0.107936508,0,1.25,0.3125,0.59375,0.12025,0,4,3,9.443965,5.586035,1,0,0,0,66.16825732,55.04219916,6.115799907,0,0,9,4,0,0,1,5,0,3,1,0,0,0,0,0,0,0,0,1.9,0.475,0.473684211,0,0,4.75,1.1875,1.75,0.4375,3,0.75,0,0,1.457499663,0.364374916,1.061664813,0.265416203,2.954653677,0.738663419,1.914213562,0.478553391,1.497154014,0.374288504,0.852548749,0.213137187,2.22E-16,5.55E-17,2.22E-16,5.55E-17,0,0.025,0.522222222,0.8,0.414285714,0.522222222,0.8,0.107936508,0,-0.107936508,0,1.25,0.3125,0.59375,0.12025,0,4,3,C(F)(F)(F)S(=O)(=O)[O-],8.647,10.863,3,0,0,0,87.61659689,148.9525731,18.61907164,1,0,8,8,0,0,7,0,0,1,0,3,1,0,3,0,0,0,3,3.19047619,0.398809524,0.582089552,0,0.417910448,8,1,5,0.625,3,0.375,0,0,3.946142885,0.493267861,1.498723936,0.187340492,10.75,1.34375,3.25,0.40625,6.803857115,0.850482139,1.751276064,0.218909508,0.664213562,0.083026695,0.664213562,0.083026695,0,0.101190476,1.438690476,1.438690476,0.423076923,1.438690476,1.438690476,1.015613553,0,-1.015613553,0,-2,-0.25,0.277203144,0.436796856,0,8,1.75,153,,150,157
,nitrile,polyacrylonitrile,CC(C#N),CC(C#N),100,1,CF3SO3,0.151318066,0.151318066,30,,,,,,,yes,,,,,,3.12E-06,,,,,,,,,,,,,,,,,,,,,,,,,,,,,,,,,,,,,,,,,,,150,linear,DMF,80,24,yes,,https://doi.org/10.1016/j.electacta.2004.01.095,"Yoon HK, Chung WS, Jo NJ. Study on ionic transport mechanism and interactions between salt and polymer chain in PAN based solid polymer electrolytes containing LiCF3SO3. Electrochim Acta 2004;50:289-293",9.443965,5.586035,1,0,0,0,66.16825732,55.04219916,6.115799907,0,0,9,4,0,0,1,5,0,3,1,0,0,0,0,0,0,0,0,1.9,0.475,0.473684211,0,0,4.75,1.1875,1.75,0.4375,3,0.75,0,0,1.457499663,0.364374916,1.061664813,0.265416203,2.954653677,0.738663419,1.914213562,0.478553391,1.497154014,0.374288504,0.852548749,0.213137187,2.22E-16,5.55E-17,2.22E-16,5.55E-17,0,0.025,0.522222222,0.8,0.414285714,0.522222222,0.8,0.107936508,0,-0.107936508,0,1.25,0.3125,0.59375,0.12025,0,4,3,9.443965,5.586035,1,0,0,0,66.16825732,55.04219916,6.115799907,0,0,9,4,0,0,1,5,0,3,1,0,0,0,0,0,0,0,0,1.9,0.475,0.473684211,0,0,4.75,1.1875,1.75,0.4375,3,0.75,0,0,1.457499663,0.364374916,1.061664813,0.265416203,2.954653677,0.738663419,1.914213562,0.478553391,1.497154014,0.374288504,0.852548749,0.213137187,2.22E-16,5.55E-17,2.22E-16,5.55E-17,0,0.025,0.522222222,0.8,0.414285714,0.522222222,0.8,0.107936508,0,-0.107936508,0,1.25,0.3125,0.59375,0.12025,0,4,3,C(F)(F)(F)S(=O)(=O)[O-],8.647,10.863,3,0,0,0,87.61659689,148.9525731,18.61907164,1,0,8,8,0,0,7,0,0,1,0,3,1,0,3,0,0,0,3,3.19047619,0.398809524,0.582089552,0,0.417910448,8,1,5,0.625,3,0.375,0,0,3.946142885,0.493267861,1.498723936,0.187340492,10.75,1.34375,3.25,0.40625,6.803857115,0.850482139,1.751276064,0.218909508,0.664213562,0.083026695,0.664213562,0.083026695,0,0.101190476,1.438690476,1.438690476,0.423076923,1.438690476,1.438690476,1.015613553,0,-1.015613553,0,-2,-0.25,0.277203144,0.436796856,0,8,1.75,153,,150,158
,nitrile,polyacrylonitrile,CC(C#N),CC(C#N),100,1,CF3SO3,0.235383658,0.235383658,40,,,,,,,yes,,,,,,4.78E-06,,,,,,,,,,,,,,,,,,,,,,,,,,,,,,,,,,,,,,,,,,,150,linear,DMF,80,24,yes,,https://doi.org/10.1016/j.electacta.2004.01.095,"Yoon HK, Chung WS, Jo NJ. Study on ionic transport mechanism and interactions between salt and polymer chain in PAN based solid polymer electrolytes containing LiCF3SO3. Electrochim Acta 2004;50:289-293",9.443965,5.586035,1,0,0,0,66.16825732,55.04219916,6.115799907,0,0,9,4,0,0,1,5,0,3,1,0,0,0,0,0,0,0,0,1.9,0.475,0.473684211,0,0,4.75,1.1875,1.75,0.4375,3,0.75,0,0,1.457499663,0.364374916,1.061664813,0.265416203,2.954653677,0.738663419,1.914213562,0.478553391,1.497154014,0.374288504,0.852548749,0.213137187,2.22E-16,5.55E-17,2.22E-16,5.55E-17,0,0.025,0.522222222,0.8,0.414285714,0.522222222,0.8,0.107936508,0,-0.107936508,0,1.25,0.3125,0.59375,0.12025,0,4,3,9.443965,5.586035,1,0,0,0,66.16825732,55.04219916,6.115799907,0,0,9,4,0,0,1,5,0,3,1,0,0,0,0,0,0,0,0,1.9,0.475,0.473684211,0,0,4.75,1.1875,1.75,0.4375,3,0.75,0,0,1.457499663,0.364374916,1.061664813,0.265416203,2.954653677,0.738663419,1.914213562,0.478553391,1.497154014,0.374288504,0.852548749,0.213137187,2.22E-16,5.55E-17,2.22E-16,5.55E-17,0,0.025,0.522222222,0.8,0.414285714,0.522222222,0.8,0.107936508,0,-0.107936508,0,1.25,0.3125,0.59375,0.12025,0,4,3,C(F)(F)(F)S(=O)(=O)[O-],8.647,10.863,3,0,0,0,87.61659689,148.9525731,18.61907164,1,0,8,8,0,0,7,0,0,1,0,3,1,0,3,0,0,0,3,3.19047619,0.398809524,0.582089552,0,0.417910448,8,1,5,0.625,3,0.375,0,0,3.946142885,0.493267861,1.498723936,0.187340492,10.75,1.34375,3.25,0.40625,6.803857115,0.850482139,1.751276064,0.218909508,0.664213562,0.083026695,0.664213562,0.083026695,0,0.101190476,1.438690476,1.438690476,0.423076923,1.438690476,1.438690476,1.015613553,0,-1.015613553,0,-2,-0.25,0.277203144,0.436796856,0,8,1.75,153,,150,159
