Repository: nschauser/PolymerElectrolyte

File: _Cleaned_Final_Data_6_2_2020.csv (part 10 of 35)
ETA_epsilon_3,Comonomer2 ETA_epsilon_4,Comonomer2 ETA_epsilon_5,Comonomer2 ETA_dEpsilon_A,Comonomer2 ETA_dEpsilon_B,Comonomer2 ETA_dEpsilon_C,Comonomer2 ETA_dEpsilon_D,Comonomer2 ETA_dBeta,Comonomer2 AETA_dBeta,Comonomer2 ETA_psi_1,Comonomer2 ETA_dPsi_A,Comonomer2 ETA_dPsi_B,Comonomer2 Kier1,Comonomer2 Kier2,Anion Smiles,anion apol,anion bpol,anion nHBAcc,anion nHBDon,anion nRot,anion RotRatio,anion Vabc,anion MW,anion AMW,anion nAcid,anion nBase,anion nAtom,anion nHeavyAtom,anion nSpiro,anion nBridgehead,anion nHetero,anion nH,anion nB,anion nC,anion nN,anion nO,anion nS,anion nP,anion nF,anion nCl,anion nBr,anion nI,anion nX,anion ETA_alpha,anion AETA_alpha,anion ETA_shape_p,anion ETA_shape_y,anion ETA_shape_x,anion ETA_beta,anion AETA_beta,anion ETA_beta_s,anion AETA_beta_s,anion ETA_beta_ns,anion AETA_beta_ns,anion ETA_beta_ns_d,anion AETA_beta_ns_d,anion ETA_eta,anion AETA_eta,anion ETA_eta_L,anion AETA_eta_L,anion ETA_eta_R,anion AETA_eta_R,anion ETA_eta_RL,anion AETA_eta_RL,anion ETA_eta_F,anion AETA_eta_F,anion ETA_eta_FL,anion AETA_eta_FL,anion ETA_eta_B,anion AETA_eta_B,anion ETA_eta_BR,anion AETA_eta_BR,anion ETA_dAlpha_A,anion ETA_dAlpha_B,anion ETA_epsilon_1,anion ETA_epsilon_2,anion ETA_epsilon_3,anion ETA_epsilon_4,anion ETA_epsilon_5,anion ETA_dEpsilon_A,anion ETA_dEpsilon_B,anion ETA_dEpsilon_C,anion ETA_dEpsilon_D,anion ETA_dBeta,anion AETA_dBeta,anion ETA_psi_1,anion ETA_dPsi_A,anion ETA_dPsi_B,anion Kier1,anion Kier2,solvent BP,approxTg,approxMW(kDa),Index
,nitrile,polyacrylonitrile,CC(C#N),CC(C#N),100,1,CF3SO3,0.353075486,0.353075486,50,,,,,,,yes,,,,,,5.32E-06,,,,,,,,,,,,,,,,,,,,,,,,,,,,,,,,,,,,,,,,,,,150,linear,DMF,80,24,yes,,https://doi.org/10.1016/j.electacta.2004.01.095,"Yoon HK, Chung WS, Jo NJ. Study on ionic transport mechanism and interactions between salt and polymer chain in PAN based solid polymer electrolytes containing LiCF3SO3. Electrochim Acta 2004;50:289-293",9.443965,5.586035,1,0,0,0,66.16825732,55.04219916,6.115799907,0,0,9,4,0,0,1,5,0,3,1,0,0,0,0,0,0,0,0,1.9,0.475,0.473684211,0,0,4.75,1.1875,1.75,0.4375,3,0.75,0,0,1.457499663,0.364374916,1.061664813,0.265416203,2.954653677,0.738663419,1.914213562,0.478553391,1.497154014,0.374288504,0.852548749,0.213137187,2.22E-16,5.55E-17,2.22E-16,5.55E-17,0,0.025,0.522222222,0.8,0.414285714,0.522222222,0.8,0.107936508,0,-0.107936508,0,1.25,0.3125,0.59375,0.12025,0,4,3,9.443965,5.586035,1,0,0,0,66.16825732,55.04219916,6.115799907,0,0,9,4,0,0,1,5,0,3,1,0,0,0,0,0,0,0,0,1.9,0.475,0.473684211,0,0,4.75,1.1875,1.75,0.4375,3,0.75,0,0,1.457499663,0.364374916,1.061664813,0.265416203,2.954653677,0.738663419,1.914213562,0.478553391,1.497154014,0.374288504,0.852548749,0.213137187,2.22E-16,5.55E-17,2.22E-16,5.55E-17,0,0.025,0.522222222,0.8,0.414285714,0.522222222,0.8,0.107936508,0,-0.107936508,0,1.25,0.3125,0.59375,0.12025,0,4,3,C(F)(F)(F)S(=O)(=O)[O-],8.647,10.863,3,0,0,0,87.61659689,148.9525731,18.61907164,1,0,8,8,0,0,7,0,0,1,0,3,1,0,3,0,0,0,3,3.19047619,0.398809524,0.582089552,0,0.417910448,8,1,5,0.625,3,0.375,0,0,3.946142885,0.493267861,1.498723936,0.187340492,10.75,1.34375,3.25,0.40625,6.803857115,0.850482139,1.751276064,0.218909508,0.664213562,0.083026695,0.664213562,0.083026695,0,0.101190476,1.438690476,1.438690476,0.423076923,1.438690476,1.438690476,1.015613553,0,-1.015613553,0,-2,-0.25,0.277203144,0.436796856,0,8,1.75,153,,150,160
,nitrile,polyacrylonitrile,CC(C#N),CC(C#N),100,1,CF3SO3,0.52961323,0.52961323,60,,,,,,,yes,,,,,,3.14E-05,,,,,,,,,,,,,,,,,,,,,,,,,,,,,,,,,,,,,,,,,,,150,linear,DMF,80,24,yes,,https://doi.org/10.1016/j.electacta.2004.01.095,"Yoon HK, Chung WS, Jo NJ. Study on ionic transport mechanism and interactions between salt and polymer chain in PAN based solid polymer electrolytes containing LiCF3SO3. Electrochim Acta 2004;50:289-293",9.443965,5.586035,1,0,0,0,66.16825732,55.04219916,6.115799907,0,0,9,4,0,0,1,5,0,3,1,0,0,0,0,0,0,0,0,1.9,0.475,0.473684211,0,0,4.75,1.1875,1.75,0.4375,3,0.75,0,0,1.457499663,0.364374916,1.061664813,0.265416203,2.954653677,0.738663419,1.914213562,0.478553391,1.497154014,0.374288504,0.852548749,0.213137187,2.22E-16,5.55E-17,2.22E-16,5.55E-17,0,0.025,0.522222222,0.8,0.414285714,0.522222222,0.8,0.107936508,0,-0.107936508,0,1.25,0.3125,0.59375,0.12025,0,4,3,9.443965,5.586035,1,0,0,0,66.16825732,55.04219916,6.115799907,0,0,9,4,0,0,1,5,0,3,1,0,0,0,0,0,0,0,0,1.9,0.475,0.473684211,0,0,4.75,1.1875,1.75,0.4375,3,0.75,0,0,1.457499663,0.364374916,1.061664813,0.265416203,2.954653677,0.738663419,1.914213562,0.478553391,1.497154014,0.374288504,0.852548749,0.213137187,2.22E-16,5.55E-17,2.22E-16,5.55E-17,0,0.025,0.522222222,0.8,0.414285714,0.522222222,0.8,0.107936508,0,-0.107936508,0,1.25,0.3125,0.59375,0.12025,0,4,3,C(F)(F)(F)S(=O)(=O)[O-],8.647,10.863,3,0,0,0,87.61659689,148.9525731,18.61907164,1,0,8,8,0,0,7,0,0,1,0,3,1,0,3,0,0,0,3,3.19047619,0.398809524,0.582089552,0,0.417910448,8,1,5,0.625,3,0.375,0,0,3.946142885,0.493267861,1.498723936,0.187340492,10.75,1.34375,3.25,0.40625,6.803857115,0.850482139,1.751276064,0.218909508,0.664213562,0.083026695,0.664213562,0.083026695,0,0.101190476,1.438690476,1.438690476,0.423076923,1.438690476,1.438690476,1.015613553,0,-1.015613553,0,-2,-0.25,0.277203144,0.436796856,0,8,1.75,153,,150,161
,nitrile,polyacrylonitrile,CC(C#N),CC(C#N),100,1,CF3SO3,0.823842802,0.823842802,70,,,,,,,yes,,,,,,0.001297179,,,,,,,,,,,,,,,,,,,,,,,,,,,,,,,,,,,,,,,,,,,150,linear,DMF,80,24,yes,,https://doi.org/10.1016/j.electacta.2004.01.095,"Yoon HK, Chung WS, Jo NJ. Study on ionic transport mechanism and interactions between salt and polymer chain in PAN based solid polymer electrolytes containing LiCF3SO3. Electrochim Acta 2004;50:289-293",9.443965,5.586035,1,0,0,0,66.16825732,55.04219916,6.115799907,0,0,9,4,0,0,1,5,0,3,1,0,0,0,0,0,0,0,0,1.9,0.475,0.473684211,0,0,4.75,1.1875,1.75,0.4375,3,0.75,0,0,1.457499663,0.364374916,1.061664813,0.265416203,2.954653677,0.738663419,1.914213562,0.478553391,1.497154014,0.374288504,0.852548749,0.213137187,2.22E-16,5.55E-17,2.22E-16,5.55E-17,0,0.025,0.522222222,0.8,0.414285714,0.522222222,0.8,0.107936508,0,-0.107936508,0,1.25,0.3125,0.59375,0.12025,0,4,3,9.443965,5.586035,1,0,0,0,66.16825732,55.04219916,6.115799907,0,0,9,4,0,0,1,5,0,3,1,0,0,0,0,0,0,0,0,1.9,0.475,0.473684211,0,0,4.75,1.1875,1.75,0.4375,3,0.75,0,0,1.457499663,0.364374916,1.061664813,0.265416203,2.954653677,0.738663419,1.914213562,0.478553391,1.497154014,0.374288504,0.852548749,0.213137187,2.22E-16,5.55E-17,2.22E-16,5.55E-17,0,0.025,0.522222222,0.8,0.414285714,0.522222222,0.8,0.107936508,0,-0.107936508,0,1.25,0.3125,0.59375,0.12025,0,4,3,C(F)(F)(F)S(=O)(=O)[O-],8.647,10.863,3,0,0,0,87.61659689,148.9525731,18.61907164,1,0,8,8,0,0,7,0,0,1,0,3,1,0,3,0,0,0,3,3.19047619,0.398809524,0.582089552,0,0.417910448,8,1,5,0.625,3,0.375,0,0,3.946142885,0.493267861,1.498723936,0.187340492,10.75,1.34375,3.25,0.40625,6.803857115,0.850482139,1.751276064,0.218909508,0.664213562,0.083026695,0.664213562,0.083026695,0,0.101190476,1.438690476,1.438690476,0.423076923,1.438690476,1.438690476,1.015613553,0,-1.015613553,0,-2,-0.25,0.277203144,0.436796856,0,8,1.75,153,,150,162
,nitrile,polyacrylonitrile,CC(C#N),CC(C#N),100,1,CF3SO3,,0.083333333,,,,,,,,na,,,,,,,,,,,,,,,,,,,,2.58E-10,9.03E-10,5.25E-09,,,,,,,,5.90E+12,18106,-273.15,95,,,,,,,,1.54,1.80E+11,start 95C,,,,,,,linear,none,25,72,yes,hot press at 150 to incorporate salt,https://doi.org/10.1063/1.371053,"  A. Ferry, L. Edman, M. Forsyth, D.R. MacFarlane, J. Sun,J.  Appl.  Phys.  86  (1999)  2346.",9.443965,5.586035,1,0,0,0,66.16825732,55.04219916,6.115799907,0,0,9,4,0,0,1,5,0,3,1,0,0,0,0,0,0,0,0,1.9,0.475,0.473684211,0,0,4.75,1.1875,1.75,0.4375,3,0.75,0,0,1.457499663,0.364374916,1.061664813,0.265416203,2.954653677,0.738663419,1.914213562,0.478553391,1.497154014,0.374288504,0.852548749,0.213137187,2.22E-16,5.55E-17,2.22E-16,5.55E-17,0,0.025,0.522222222,0.8,0.414285714,0.522222222,0.8,0.107936508,0,-0.107936508,0,1.25,0.3125,0.59375,0.12025,0,4,3,9.443965,5.586035,1,0,0,0,66.16825732,55.04219916,6.115799907,0,0,9,4,0,0,1,5,0,3,1,0,0,0,0,0,0,0,0,1.9,0.475,0.473684211,0,0,4.75,1.1875,1.75,0.4375,3,0.75,0,0,1.457499663,0.364374916,1.061664813,0.265416203,2.954653677,0.738663419,1.914213562,0.478553391,1.497154014,0.374288504,0.852548749,0.213137187,2.22E-16,5.55E-17,2.22E-16,5.55E-17,0,0.025,0.522222222,0.8,0.414285714,0.522222222,0.8,0.107936508,0,-0.107936508,0,1.25,0.3125,0.59375,0.12025,0,4,3,C(F)(F)(F)S(=O)(=O)[O-],8.647,10.863,3,0,0,0,87.61659689,148.9525731,18.61907164,1,0,8,8,0,0,7,0,0,1,0,3,1,0,3,0,0,0,3,3.19047619,0.398809524,0.582089552,0,0.417910448,8,1,5,0.625,3,0.375,0,0,3.946142885,0.493267861,1.498723936,0.187340492,10.75,1.34375,3.25,0.40625,6.803857115,0.850482139,1.751276064,0.218909508,0.664213562,0.083026695,0.664213562,0.083026695,0,0.101190476,1.438690476,1.438690476,0.423076923,1.438690476,1.438690476,1.015613553,0,-1.015613553,0,-2,-0.25,0.277203144,0.436796856,0,8,1.75,-273.15,,,163
similar reference: https://reader.elsevier.com/reader/sd/pii/S0167273898001660?token=BEF34E6E10AAFD3870609919F2FE8C931AA9342CDDD72BC57761588A27ED5BAF7679D94E2A540003D68EA0780D2615AC,nitrile,polyacrylonitrile,CC(C#N),CC(C#N),100,1,CF3SO3,,0.5,,,,,,,,na,,,,,,,,,,,,,,5.29E-09,1.39E-08,3.31E-08,7.27E-08,1.49E-07,2.86E-07,9.03E-07,2.41E-06,,,,,,,,,13.7,1717,-26.5,65,,,,,,,,1.48,7.40E+13,start 65C,,,,,,,linear,none,25,72,yes,,https://doi.org/10.1063/1.371053,"  A. Ferry, L. Edman, M. Forsyth, D.R. MacFarlane, J. Sun,J.  Appl.  Phys.  86  (1999)  2346.",9.443965,5.586035,1,0,0,0,66.16825732,55.04219916,6.115799907,0,0,9,4,0,0,1,5,0,3,1,0,0,0,0,0,0,0,0,1.9,0.475,0.473684211,0,0,4.75,1.1875,1.75,0.4375,3,0.75,0,0,1.457499663,0.364374916,1.061664813,0.265416203,2.954653677,0.738663419,1.914213562,0.478553391,1.497154014,0.374288504,0.852548749,0.213137187,2.22E-16,5.55E-17,2.22E-16,5.55E-17,0,0.025,0.522222222,0.8,0.414285714,0.522222222,0.8,0.107936508,0,-0.107936508,0,1.25,0.3125,0.59375,0.12025,0,4,3,9.443965,5.586035,1,0,0,0,66.16825732,55.04219916,6.115799907,0,0,9,4,0,0,1,5,0,3,1,0,0,0,0,0,0,0,0,1.9,0.475,0.473684211,0,0,4.75,1.1875,1.75,0.4375,3,0.75,0,0,1.457499663,0.364374916,1.061664813,0.265416203,2.954653677,0.738663419,1.914213562,0.478553391,1.497154014,0.374288504,0.852548749,0.213137187,2.22E-16,5.55E-17,2.22E-16,5.55E-17,0,0.025,0.522222222,0.8,0.414285714,0.522222222,0.8,0.107936508,0,-0.107936508,0,1.25,0.3125,0.59375,0.12025,0,4,3,C(F)(F)(F)S(=O)(=O)[O-],8.647,10.863,3,0,0,0,87.61659689,148.9525731,18.61907164,1,0,8,8,0,0,7,0,0,1,0,3,1,0,3,0,0,0,3,3.19047619,0.398809524,0.582089552,0,0.417910448,8,1,5,0.625,3,0.375,0,0,3.946142885,0.493267861,1.498723936,0.187340492,10.75,1.34375,3.25,0.40625,6.803857115,0.850482139,1.751276064,0.218909508,0.664213562,0.083026695,0.664213562,0.083026695,0,0.101190476,1.438690476,1.438690476,0.423076923,1.438690476,1.438690476,1.015613553,0,-1.015613553,0,-2,-0.25,0.277203144,0.436796856,0,8,1.75,-273.15,,,164
,nitrile,polyacrylonitrile,CC(C#N),CC(C#N),100,1,CF3SO3,,0.833333333,,,,,,,,na,,,,,,,,3.87E-08,8.77E-08,1.82E-07,3.52E-07,6.39E-07,1.10E-06,1.80E-06,2.84E-06,4.30E-06,6.32E-06,9.03E-06,1.26E-05,2.28E-05,,,,,,,,,,2.4,1303,-51.4,35,,,,,,,,0.94,150000000,start 35C,,,,,,,linear,none,25,72,yes,,https://doi.org/10.1063/1.371053,"  A. Ferry, L. Edman, M. Forsyth, D.R. MacFarlane, J. Sun,J.  Appl.  Phys.  86  (1999)  2346.",9.443965,5.586035,1,0,0,0,66.16825732,55.04219916,6.115799907,0,0,9,4,0,0,1,5,0,3,1,0,0,0,0,0,0,0,0,1.9,0.475,0.473684211,0,0,4.75,1.1875,1.75,0.4375,3,0.75,0,0,1.457499663,0.364374916,1.061664813,0.265416203,2.954653677,0.738663419,1.914213562,0.478553391,1.497154014,0.374288504,0.852548749,0.213137187,2.22E-16,5.55E-17,2.22E-16,5.55E-17,0,0.025,0.522222222,0.8,0.414285714,0.522222222,0.8,0.107936508,0,-0.107936508,0,1.25,0.3125,0.59375,0.12025,0,4,3,9.443965,5.586035,1,0,0,0,66.16825732,55.04219916,6.115799907,0,0,9,4,0,0,1,5,0,3,1,0,0,0,0,0,0,0,0,1.9,0.475,0.473684211,0,0,4.75,1.1875,1.75,0.4375,3,0.75,0,0,1.457499663,0.364374916,1.061664813,0.265416203,2.954653677,0.738663419,1.914213562,0.478553391,1.497154014,0.374288504,0.852548749,0.213137187,2.22E-16,5.55E-17,2.22E-16,5.55E-17,0,0.025,0.522222222,0.8,0.414285714,0.522222222,0.8,0.107936508,0,-0.107936508,0,1.25,0.3125,0.59375,0.12025,0,4,3,C(F)(F)(F)S(=O)(=O)[O-],8.647,10.863,3,0,0,0,87.61659689,148.9525731,18.61907164,1,0,8,8,0,0,7,0,0,1,0,3,1,0,3,0,0,0,3,3.19047619,0.398809524,0.582089552,0,0.417910448,8,1,5,0.625,3,0.375,0,0,3.946142885,0.493267861,1.498723936,0.187340492,10.75,1.34375,3.25,0.40625,6.803857115,0.850482139,1.751276064,0.218909508,0.664213562,0.083026695,0.664213562,0.083026695,0,0.101190476,1.438690476,1.438690476,0.423076923,1.438690476,1.438690476,1.015613553,0,-1.015613553,0,-2,-0.25,0.277203144,0.436796856,0,8,1.75,-273.15,,,165
also did block copolymers,nitrile,polymethacrylonitrile,CC(C)C#N,CC(C)C#N,100,1,TFSI,,0.5,,,80,,,,,na,,,,,7.89E-08,,1.76E-07,3.67E-07,7.18E-07,1.33E-06,2.36E-06,4.02E-06,6.57E-06,1.04E-05,1.59E-05,2.38E-05,3.46E-05,4.91E-05,6.85E-05,,,,,,,,,,,104,1941,-82,23,,,,,,,,0.94,1000000000,,,,,,170,,linear,dimethyl ketone,,,yes,"heating, but  no temp or time given",https://doi.org/10.1016/S0013-4686(99)00329-1,"Saunier J, Alloin F, Sanchez JY. Electrochemical and spectroscopic studies of polymethacrylonitrile based electrolytes. Electrochim Acta 2000;45:1255-1263.",12.447551,7.592449,1,0,0,0,83.46424255,69.05784922,5.754820769,0,0,12,5,0,0,1,7,0,4,1,0,0,0,0,0,0,0,0,2.4,0.48,0.583333333,0.208333333,0,5.25,1.05,2.25,0.45,3,0.6,0,0,2.61976295,0.52395259,1.464752454,0.292950491,4.432504192,0.886500838,2.27005561,0.454011122,1.812741243,0.362548249,0.805303156,0.161060631,0.144157952,0.02883159,0.144157952,0.02883159,0,0.02,0.5,0.78,0.417647059,0.5,0.78,0.082352941,0,-0.082352941,0,0.75,0.15,0.615384615,0.098615385,0,5,2.25,12.447551,7.592449,1,0,0,0,83.46424255,69.05784922,5.754820769,0,0,12,5,0,0,1,7,0,4,1,0,0,0,0,0,0,0,0,2.4,0.48,0.583333333,0.208333333,0,5.25,1.05,2.25,0.45,3,0.6,0,0,2.61976295,0.52395259,1.464752454,0.292950491,4.432504192,0.886500838,2.27005561,0.454011122,1.812741243,0.362548249,0.805303156,0.161060631,0.144157952,0.02883159,0.144157952,0.02883159,0,0.02,0.5,0.78,0.417647059,0.5,0.78,0.082352941,0,-0.082352941,0,0.75,0.15,0.615384615,0.098615385,0,5,2.25,C(F)(F)(F)S(=O)(=O)[N-]S(=O)(=O)C(F)(F)F,16.79,21.13,4,0,2,0.142857143,161.411271,279.9178424,18.66118949,1,0,15,15,0,0,13,0,0,2,1,4,2,0,6,0,0,0,6,6.114285714,0.407619048,0.498442368,0,0.436137072,15.5,1.033333333,9.5,0.633333333,6,0.4,0,0,10.39189168,0.692792779,3.002691864,0.200179458,27.65992063,1.843994709,6.207106781,0.413807119,17.26802895,1.15120193,3.204414918,0.213627661,1.207106781,0.080473785,1.207106781,0.080473785,0,0.092380952,1.412380952,1.412380952,0.427659574,1.412380952,1.412380952,0.984721378,0,-0.984721378,0,-3.5,-0.233333333,0.288604181,0.425395819,0,15,3.7856,56,80,170,166
,nitrile,polymethacrylonitrile,CC(C)C#N,CC(C)C#N,100,1,TFSI,,0.333333333,,,80,,,,,na,,,,,,,,6.50E-09,1.37E-08,2.78E-08,5.43E-08,1.02E-07,1.87E-07,3.31E-07,5.70E-07,9.57E-07,1.57E-06,2.51E-06,3.94E-06,9.16E-06,,,,,,,,,,51705,4629,-137,37,,,,,,,,1.1,5300000000,,,,,,170,,linear,dimethyl ketone,,,yes,"heating, but  no temp or time given",https://doi.org/10.1016/S0013-4686(99)00329-1,"Saunier J, Alloin F, Sanchez JY. Electrochemical and spectroscopic studies of polymethacrylonitrile based electrolytes. Electrochim Acta 2000;45:1255-1263.",12.447551,7.592449,1,0,0,0,83.46424255,69.05784922,5.754820769,0,0,12,5,0,0,1,7,0,4,1,0,0,0,0,0,0,0,0,2.4,0.48,0.583333333,0.208333333,0,5.25,1.05,2.25,0.45,3,0.6,0,0,2.61976295,0.52395259,1.464752454,0.292950491,4.432504192,0.886500838,2.27005561,0.454011122,1.812741243,0.362548249,0.805303156,0.161060631,0.144157952,0.02883159,0.144157952,0.02883159,0,0.02,0.5,0.78,0.417647059,0.5,0.78,0.082352941,0,-0.082352941,0,0.75,0.15,0.615384615,0.098615385,0,5,2.25,12.447551,7.592449,1,0,0,0,83.46424255,69.05784922,5.754820769,0,0,12,5,0,0,1,7,0,4,1,0,0,0,0,0,0,0,0,2.4,0.48,0.583333333,0.208333333,0,5.25,1.05,2.25,0.45,3,0.6,0,0,2.61976295,0.52395259,1.464752454,0.292950491,4.432504192,0.886500838,2.27005561,0.454011122,1.812741243,0.362548249,0.805303156,0.161060631,0.144157952,0.02883159,0.144157952,0.02883159,0,0.02,0.5,0.78,0.417647059,0.5,0.78,0.082352941,0,-0.082352941,0,0.75,0.15,0.615384615,0.098615385,0,5,2.25,C(F)(F)(F)S(=O)(=O)[N-]S(=O)(=O)C(F)(F)F,16.79,21.13,4,0,2,0.142857143,161.411271,279.9178424,18.66118949,1,0,15,15,0,0,13,0,0,2,1,4,2,0,6,0,0,0,6,6.114285714,0.407619048,0.498442368,0,0.436137072,15.5,1.033333333,9.5,0.633333333,6,0.4,0,0,10.39189168,0.692792779,3.002691864,0.200179458,27.65992063,1.843994709,6.207106781,0.413807119,17.26802895,1.15120193,3.204414918,0.213627661,1.207106781,0.080473785,1.207106781,0.080473785,0,0.092380952,1.412380952,1.412380952,0.427659574,1.412380952,1.412380952,0.984721378,0,-0.984721378,0,-3.5,-0.233333333,0.288604181,0.425395819,0,15,3.7856,56,80,170,167
,nitrile,polymethacrylonitrile,CC(C)C#N,CC(C)C#N,100,1,TFSI,,0.166666667,,,80,,,,,na,,,,,1.12E-09,,2.70E-09,6.20E-09,1.35E-08,2.83E-08,5.67E-08,1.09E-07,2.04E-07,3.68E-07,6.45E-07,1.10E-06,1.83E-06,2.97E-06,4.71E-06,1.12E-05,,,,,,,,,,52439,4448,-130,23,,,,,,,,1.18,1.30E+11,,,,,,170,,linear,dimethyl ketone,,,yes,"heating, but  no temp or time given",https://doi.org/10.1016/S0013-4686(99)00329-1,"Saunier J, Alloin F, Sanchez JY. Electrochemical and spectroscopic studies of polymethacrylonitrile based electrolytes. Electrochim Acta 2000;45:1255-1263.",12.447551,7.592449,1,0,0,0,83.46424255,69.05784922,5.754820769,0,0,12,5,0,0,1,7,0,4,1,0,0,0,0,0,0,0,0,2.4,0.48,0.583333333,0.208333333,0,5.25,1.05,2.25,0.45,3,0.6,0,0,2.61976295,0.52395259,1.464752454,0.292950491,4.432504192,0.886500838,2.27005561,0.454011122,1.812741243,0.362548249,0.805303156,0.161060631,0.144157952,0.02883159,0.144157952,0.02883159,0,0.02,0.5,0.78,0.417647059,0.5,0.78,0.082352941,0,-0.082352941,0,0.75,0.15,0.615384615,0.098615385,0,5,2.25,12.447551,7.592449,1,0,0,0,83.46424255,69.05784922,5.754820769,0,0,12,5,0,0,1,7,0,4,1,0,0,0,0,0,0,0,0,2.4,0.48,0.583333333,0.208333333,0,5.25,1.05,2.25,0.45,3,0.6,0,0,2.61976295,0.52395259,1.464752454,0.292950491,4.432504192,0.886500838,2.27005561,0.454011122,1.812741243,0.362548249,0.805303156,0.161060631,0.144157952,0.02883159,0.144157952,0.02883159,0,0.02,0.5,0.78,0.417647059,0.5,0.78,0.082352941,0,-0.082352941,0,0.75,0.15,0.615384615,0.098615385,0,5,2.25,C(F)(F)(F)S(=O)(=O)[N-]S(=O)(=O)C(F)(F)F,16.79,21.13,4,0,2,0.142857143,161.411271,279.9178424,18.66118949,1,0,15,15,0,0,13,0,0,2,1,4,2,0,6,0,0,0,6,6.114285714,0.407619048,0.498442368,0,0.436137072,15.5,1.033333333,9.5,0.633333333,6,0.4,0,0,10.39189168,0.692792779,3.002691864,0.200179458,27.65992063,1.843994709,6.207106781,0.413807119,17.26802895,1.15120193,3.204414918,0.213627661,1.207106781,0.080473785,1.207106781,0.080473785,0,0.092380952,1.412380952,1.412380952,0.427659574,1.412380952,1.412380952,0.984721378,0,-0.984721378,0,-3.5,-0.233333333,0.288604181,0.425395819,0,15,3.7856,56,80,170,168
,nitrile,polymethacrylonitrile,CC(C)C#N,CC(C)C#N,100,1,TFSI,,0.125,,,80,,,,,na,,,,,,,,3.12E-08,5.81E-08,1.06E-07,1.89E-07,3.32E-07,5.72E-07,9.69E-07,1.61E-06,2.65E-06,4.28E-06,6.81E-06,1.07E-05,2.54E-05,,,,,,,,,,6800000000,10723,-254.3,35,,,,,,,,1.02,1600000000,,,,,,170,,linear,dimethyl ketone,,,yes,"heating, but  no temp or time given",https://doi.org/10.1016/S0013-4686(99)00329-1,"Saunier J, Alloin F, Sanchez JY. Electrochemical and spectroscopic studies of polymethacrylonitrile based electrolytes. Electrochim Acta 2000;45:1255-1263.",12.447551,7.592449,1,0,0,0,83.46424255,69.05784922,5.754820769,0,0,12,5,0,0,1,7,0,4,1,0,0,0,0,0,0,0,0,2.4,0.48,0.583333333,0.208333333,0,5.25,1.05,2.25,0.45,3,0.6,0,0,2.61976295,0.52395259,1.464752454,0.292950491,4.432504192,0.886500838,2.27005561,0.454011122,1.812741243,0.362548249,0.805303156,0.161060631,0.144157952,0.02883159,0.144157952,0.02883159,0,0.02,0.5,0.78,0.417647059,0.5,0.78,0.082352941,0,-0.082352941,0,0.75,0.15,0.615384615,0.098615385,0,5,2.25,12.447551,7.592449,1,0,0,0,83.46424255,69.05784922,5.754820769,0,0,12,5,0,0,1,7,0,4,1,0,0,0,0,0,0,0,0,2.4,0.48,0.583333333,0.208333333,0,5.25,1.05,2.25,0.45,3,0.6,0,0,2.61976295,0.52395259,1.464752454,0.292950491,4.432504192,0.886500838,2.27005561,0.454011122,1.812741243,0.362548249,0.805303156,0.161060631,0.144157952,0.02883159,0.144157952,0.02883159,0,0.02,0.5,0.78,0.417647059,0.5,0.78,0.082352941,0,-0.082352941,0,0.75,0.15,0.615384615,0.098615385,0,5,2.25,C(F)(F)(F)S(=O)(=O)[N-]S(=O)(=O)C(F)(F)F,16.79,21.13,4,0,2,0.142857143,161.411271,279.9178424,18.66118949,1,0,15,15,0,0,13,0,0,2,1,4,2,0,6,0,0,0,6,6.114285714,0.407619048,0.498442368,0,0.436137072,15.5,1.033333333,9.5,0.633333333,6,0.4,0,0,10.39189168,0.692792779,3.002691864,0.200179458,27.65992063,1.843994709,6.207106781,0.413807119,17.26802895,1.15120193,3.204414918,0.213627661,1.207106781,0.080473785,1.207106781,0.080473785,0,0.092380952,1.412380952,1.412380952,0.427659574,1.412380952,1.412380952,0.984721378,0,-0.984721378,0,-3.5,-0.233333333,0.288604181,0.425395819,0,15,3.7856,56,80,170,169
,nitrile,polymethacrylonitrile,CC(C)C#N,CC(C)C#N,100,1,TFSI,,0.083333333,,,80,,,,,na,,,,,,,,,8.77E-09,2.06E-08,4.52E-08,9.35E-08,1.84E-07,3.44E-07,6.18E-07,1.07E-06,1.79E-06,2.89E-06,4.55E-06,1.04E-05,,,,,,,,,,331,2574,-80,41,,,,,,,,1.16,61000000000,,,,,,170,,linear,dimethyl ketone,,,yes,"heating, but  no temp or time given",https://doi.org/10.1016/S0013-4686(99)00329-1,"Saunier J, Alloin F, Sanchez JY. Electrochemical and spectroscopic studies of polymethacrylonitrile based electrolytes. Electrochim Acta 2000;45:1255-1263.",12.447551,7.592449,1,0,0,0,83.46424255,69.05784922,5.754820769,0,0,12,5,0,0,1,7,0,4,1,0,0,0,0,0,0,0,0,2.4,0.48,0.583333333,0.208333333,0,5.25,1.05,2.25,0.45,3,0.6,0,0,2.61976295,0.52395259,1.464752454,0.292950491,4.432504192,0.886500838,2.27005561,0.454011122,1.812741243,0.362548249,0.805303156,0.161060631,0.144157952,0.02883159,0.144157952,0.02883159,0,0.02,0.5,0.78,0.417647059,0.5,0.78,0.082352941,0,-0.082352941,0,0.75,0.15,0.615384615,0.098615385,0,5,2.25,12.447551,7.592449,1,0,0,0,83.46424255,69.05784922,5.754820769,0,0,12,5,0,0,1,7,0,4,1,0,0,0,0,0,0,0,0,2.4,0.48,0.583333333,0.208333333,0,5.25,1.05,2.25,0.45,3,0.6,0,0,2.61976295,0.52395259,1.464752454,0.292950491,4.432504192,0.886500838,2.27005561,0.454011122,1.812741243,0.362548249,0.805303156,0.161060631,0.144157952,0.02883159,0.144157952,0.02883159,0,0.02,0.5,0.78,0.417647059,0.5,0.78,0.082352941,0,-0.082352941,0,0.75,0.15,0.615384615,0.098615385,0,5,2.25,C(F)(F)(F)S(=O)(=O)[N-]S(=O)(=O)C(F)(F)F,16.79,21.13,4,0,2,0.142857143,161.411271,279.9178424,18.66118949,1,0,15,15,0,0,13,0,0,2,1,4,2,0,6,0,0,0,6,6.114285714,0.407619048,0.498442368,0,0.436137072,15.5,1.033333333,9.5,0.633333333,6,0.4,0,0,10.39189168,0.692792779,3.002691864,0.200179458,27.65992063,1.843994709,6.207106781,0.413807119,17.26802895,1.15120193,3.204414918,0.213627661,1.207106781,0.080473785,1.207106781,0.080473785,0,0.092380952,1.412380952,1.412380952,0.427659574,1.412380952,1.412380952,0.984721378,0,-0.984721378,0,-3.5,-0.233333333,0.288604181,0.425395819,0,15,3.7856,56,80,170,170
,nitrile,polymethacrylonitrile,CC(C)C#N,CC(C)C#N,100,1,TFSI,,0.0625,,,80,,,,,na,,,,,,,,,,3.07E-09,1.29E-08,4.01E-08,1.01E-07,2.16E-07,4.10E-07,7.07E-07,1.13E-06,,,,,,,,,,,,,0.015,480,6.6,44,,,,,,,,1.62,1.80E+17,,,,,,170,,linear,dimethyl ketone,,,yes,"heating, but  no temp or time given",https://doi.org/10.1016/S0013-4686(99)00329-1,"Saunier J, Alloin F, Sanchez JY. Electrochemical and spectroscopic studies of polymethacrylonitrile based electrolytes. Electrochim Acta 2000;45:1255-1263.",12.447551,7.592449,1,0,0,0,83.46424255,69.05784922,5.754820769,0,0,12,5,0,0,1,7,0,4,1,0,0,0,0,0,0,0,0,2.4,0.48,0.583333333,0.208333333,0,5.25,1.05,2.25,0.45,3,0.6,0,0,2.61976295,0.52395259,1.464752454,0.292950491,4.432504192,0.886500838,2.27005561,0.454011122,1.812741243,0.362548249,0.805303156,0.161060631,0.144157952,0.02883159,0.144157952,0.02883159,0,0.02,0.5,0.78,0.417647059,0.5,0.78,0.082352941,0,-0.082352941,0,0.75,0.15,0.615384615,0.098615385,0,5,2.25,12.447551,7.592449,1,0,0,0,83.46424255,69.05784922,5.754820769,0,0,12,5,0,0,1,7,0,4,1,0,0,0,0,0,0,0,0,2.4,0.48,0.583333333,0.208333333,0,5.25,1.05,2.25,0.45,3,0.6,0,0,2.61976295,0.52395259,1.464752454,0.292950491,4.432504192,0.886500838,2.27005561,0.454011122,1.812741243,0.362548249,0.805303156,0.161060631,0.144157952,0.02883159,0.144157952,0.02883159,0,0.02,0.5,0.78,0.417647059,0.5,0.78,0.082352941,0,-0.082352941,0,0.75,0.15,0.615384615,0.098615385,0,5,2.25,C(F)(F)(F)S(=O)(=O)[N-]S(=O)(=O)C(F)(F)F,16.79,21.13,4,0,2,0.142857143,161.411271,279.9178424,18.66118949,1,0,15,15,0,0,13,0,0,2,1,4,2,0,6,0,0,0,6,6.114285714,0.407619048,0.498442368,0,0.436137072,15.5,1.033333333,9.5,0.633333333,6,0.4,0,0,10.39189168,0.692792779,3.002691864,0.200179458,27.65992063,1.843994709,6.207106781,0.413807119,17.26802895,1.15120193,3.204414918,0.213627661,1.207106781,0.080473785,1.207106781,0.080473785,0,0.092380952,1.412380952,1.412380952,0.427659574,1.412380952,1.412380952,0.984721378,0,-0.984721378,0,-3.5,-0.233333333,0.288604181,0.425395819,0,15,3.7856,56,80,170,171
,nitrile,polymethacrylonitrile,CC(C)C#N,CC(C)C#N,100,1,TFSI,,0.033333333,,,80,,,,,na,,,,,,,,,,,,,,1.90E-09,6.94E-09,2.13E-08,5.69E-08,1.35E-07,,,,,,,,,,,,2.7,1172,0.42,67,,,,,,,,2.2,7.30E+23,,,,,,170,,linear,dimethyl ketone,,,yes,"heating, but  no temp or time given",https://doi.org/10.1016/S0013-4686(99)00329-1,"Saunier J, Alloin F, Sanchez JY. Electrochemical and spectroscopic studies of polymethacrylonitrile based electrolytes. Electrochim Acta 2000;45:1255-1263.",12.447551,7.592449,1,0,0,0,83.46424255,69.05784922,5.754820769,0,0,12,5,0,0,1,7,0,4,1,0,0,0,0,0,0,0,0,2.4,0.48,0.583333333,0.208333333,0,5.25,1.05,2.25,0.45,3,0.6,0,0,2.61976295,0.52395259,1.464752454,0.292950491,4.432504192,0.886500838,2.27005561,0.454011122,1.812741243,0.362548249,0.805303156,0.161060631,0.144157952,0.02883159,0.144157952,0.02883159,0,0.02,0.5,0.78,0.417647059,0.5,0.78,0.082352941,0,-0.082352941,0,0.75,0.15,0.615384615,0.098615385,0,5,2.25,12.447551,7.592449,1,0,0,0,83.46424255,69.05784922,5.754820769,0,0,12,5,0,0,1,7,0,4,1,0,0,0,0,0,0,0,0,2.4,0.48,0.583333333,0.208333333,0,5.25,1.05,2.25,0.45,3,0.6,0,0,2.61976295,0.52395259,1.464752454,0.292950491,4.432504192,0.886500838,2.27005561,0.454011122,1.812741243,0.362548249,0.805303156,0.161060631,0.144157952,0.02883159,0.144157952,0.02883159,0,0.02,0.5,0.78,0.417647059,0.5,0.78,0.082352941,0,-0.082352941,0,0.75,0.15,0.615384615,0.098615385,0,5,2.25,C(F)(F)(F)S(=O)(=O)[N-]S(=O)(=O)C(F)(F)F,16.79,21.13,4,0,2,0.142857143,161.411271,279.9178424,18.66118949,1,0,15,15,0,0,13,0,0,2,1,4,2,0,6,0,0,0,6,6.114285714,0.407619048,0.498442368,0,0.436137072,15.5,1.033333333,9.5,0.633333333,6,0.4,0,0,10.39189168,0.692792779,3.002691864,0.200179458,27.65992063,1.843994709,6.207106781,0.413807119,17.26802895,1.15120193,3.204414918,0.213627661,1.207106781,0.080473785,1.207106781,0.080473785,0,0.092380952,1.412380952,1.412380952,0.427659574,1.412380952,1.412380952,0.984721378,0,-0.984721378,0,-3.5,-0.233333333,0.288604181,0.425395819,0,15,3.7856,56,80,170,172
,nitrile,poly((N -2-cyanoethyl)ethylenimine,CN(CCC#N)C,CN(CCC#N)C,100,1,CF3SO3,,0.166666667,,,-36,,,,,no,,,,,,,4.25E-08,,,,,,,,,,,,,,,,,,,,,,,,,,,,,,,,,,,,,,,,,,190,linear,acetonitrile,,96,yes,no temp given,https://doi.org/10.1016/S0013-4686(03)00185-3,"Erickson M, Frech R, Glatzhofer DT. Solid polymer/salt electrolytes based on linear poly((N-2-cyanoethyl)ethylenimine). Electrochim Acta 2003;48:2059-2063",17.21793,12.31207,2,0,2,0.333333333,111.7569884,98.08439832,5.769670489,0,1,17,7,0,0,2,10,0,5,2,0,0,0,0,0,0,0,0,3.3,0.471428571,0.424242424,0.121212121,0,7,1,4,0.571428571,3,0.428571429,0,0,3.762787439,0.537541063,1.756968667,0.250995524,7.02592043,1.003702919,3.27005561,0.467150801,3.26313299,0.466161856,1.513086943,0.216155278,0.144157952,0.020593993,0.144157952,0.020593993,0,0.028571429,0.511764706,0.814285714,0.42173913,0.511764706,0.814285714,0.090025575,0,-0.090025575,0,-1,-0.142857143,0.578947368,0.135052632,0,7,4.166666667,17.21793,12.31207,2,0,2,0.333333333,111.7569884,98.08439832,5.769670489,0,1,17,7,0,0,2,10,0,5,2,0,0,0,0,0,0,0,0,3.3,0.471428571,0.424242424,0.121212121,0,7,1,4,0.571428571,3,0.428571429,0,0,3.762787439,0.537541063,1.756968667,0.250995524,7.02592043,1.003702919,3.27005561,0.467150801,3.26313299,0.466161856,1.513086943,0.216155278,0.144157952,0.020593993,0.144157952,0.020593993,0,0.028571429,0.511764706,0.814285714,0.42173913,0.511764706,0.814285714,0.090025575,0,-0.090025575,0,-1,-0.142857143,0.578947368,0.135052632,0,7,4.166666667,C(F)(F)(F)S(=O)(=O)[O-],8.647,10.863,3,0,0,0,87.61659689,148.9525731,18.61907164,1,0,8,8,0,0,7,0,0,1,0,3,1,0,3,0,0,0,3,3.19047619,0.398809524,0.582089552,0,0.417910448,8,1,5,0.625,3,0.375,0,0,3.946142885,0.493267861,1.498723936,0.187340492,10.75,1.34375,3.25,0.40625,6.803857115,0.850482139,1.751276064,0.218909508,0.664213562,0.083026695,0.664213562,0.083026695,0,0.101190476,1.438690476,1.438690476,0.423076923,1.438690476,1.438690476,1.015613553,0,-1.015613553,0,-2,-0.25,0.277203144,0.436796856,0,8,1.75,82,-36,190,173
,nitrile,poly((N -2-cyanoethyl)ethylenimine,CN(CCC#N)C,CN(CCC#N)C,100,1,CF3SO3,,0.1,,,-36,,,,,no,,5.81E-08,1.25E-07,,2.57E-07,,5.06E-07,9.61E-07,1.76E-06,3.13E-06,5.39E-06,9.04E-06,1.48E-05,,,,,,,,,,,,,,,,,129000,4103,-145,10,,,,,,,,1,68000000000,,,,,,,190,linear,acetonitrile,,96,yes,no temp given,https://doi.org/10.1016/S0013-4686(03)00185-3,"Erickson M, Frech R, Glatzhofer DT. Solid polymer/salt electrolytes based on linear poly((N-2-cyanoethyl)ethylenimine). Electrochim Acta 2003;48:2059-2063",17.21793,12.31207,2,0,2,0.333333333,111.7569884,98.08439832,5.769670489,0,1,17,7,0,0,2,10,0,5,2,0,0,0,0,0,0,0,0,3.3,0.471428571,0.424242424,0.121212121,0,7,1,4,0.571428571,3,0.428571429,0,0,3.762787439,0.537541063,1.756968667,0.250995524,7.02592043,1.003702919,3.27005561,0.467150801,3.26313299,0.466161856,1.513086943,0.216155278,0.144157952,0.020593993,0.144157952,0.020593993,0,0.028571429,0.511764706,0.814285714,0.42173913,0.511764706,0.814285714,0.090025575,0,-0.090025575,0,-1,-0.142857143,0.578947368,0.135052632,0,7,4.166666667,17.21793,12.31207,2,0,2,0.333333333,111.7569884,98.08439832,5.769670489,0,1,17,7,0,0,2,10,0,5,2,0,0,0,0,0,0,0,0,3.3,0.471428571,0.424242424,0.121212121,0,7,1,4,0.571428571,3,0.428571429,0,0,3.762787439,0.537541063,1.756968667,0.250995524,7.02592043,1.003702919,3.27005561,0.467150801,3.26313299,0.466161856,1.513086943,0.216155278,0.144157952,0.020593993,0.144157952,0.020593993,0,0.028571429,0.511764706,0.814285714,0.42173913,0.511764706,0.814285714,0.090025575,0,-0.090025575,0,-1,-0.142857143,0.578947368,0.135052632,0,7,4.166666667,C(F)(F)(F)S(=O)(=O)[O-],8.647,10.863,3,0,0,0,87.61659689,148.9525731,18.61907164,1,0,8,8,0,0,7,0,0,1,0,3,1,0,3,0,0,0,3,3.19047619,0.398809524,0.582089552,0,0.417910448,8,1,5,0.625,3,0.375,0,0,3.946142885,0.493267861,1.498723936,0.187340492,10.75,1.34375,3.25,0.40625,6.803857115,0.850482139,1.751276064,0.218909508,0.664213562,0.083026695,0.664213562,0.083026695,0,0.101190476,1.438690476,1.438690476,0.423076923,1.438690476,1.438690476,1.015613553,0,-1.015613553,0,-2,-0.25,0.277203144,0.436796856,0,8,1.75,82,-36,190,174
,nitrile,poly((N -2-cyanoethyl)ethylenimine,CN(CCC#N)C,CN(CCC#N)C,100,1,CF3SO3,,0.05,,,-36,,,,,no,,,,,,,4.45E-08,,,,,,,,,,,,,,,,,,,,,,,,,,,,,,,,,,,,,,,,,,190,linear,acetonitrile,,96,yes,no temp given,https://doi.org/10.1016/S0013-4686(03)00185-3,"Erickson M, Frech R, Glatzhofer DT. Solid polymer/salt electrolytes based on linear poly((N-2-cyanoethyl)ethylenimine). Electrochim Acta 2003;48:2059-2063",17.21793,12.31207,2,0,2,0.333333333,111.7569884,98.08439832,5.769670489,0,1,17,7,0,0,2,10,0,5,2,0,0,0,0,0,0,0,0,3.3,0.471428571,0.424242424,0.121212121,0,7,1,4,0.571428571,3,0.428571429,0,0,3.762787439,0.537541063,1.756968667,0.250995524,7.02592043,1.003702919,3.27005561,0.467150801,3.26313299,0.466161856,1.513086943,0.216155278,0.144157952,0.020593993,0.144157952,0.020593993,0,0.028571429,0.511764706,0.814285714,0.42173913,0.511764706,0.814285714,0.090025575,0,-0.090025575,0,-1,-0.142857143,0.578947368,0.135052632,0,7,4.166666667,17.21793,12.31207,2,0,2,0.333333333,111.7569884,98.08439832,5.769670489,0,1,17,7,0,0,2,10,0,5,2,0,0,0,0,0,0,0,0,3.3,0.471428571,0.424242424,0.121212121,0,7,1,4,0.571428571,3,0.428571429,0,0,3.762787439,0.537541063,1.756968667,0.250995524,7.02592043,1.003702919,3.27005561,0.467150801,3.26313299,0.466161856,1.513086943,0.216155278,0.144157952,0.020593993,0.144157952,0.020593993,0,0.028571429,0.511764706,0.814285714,0.42173913,0.511764706,0.814285714,0.090025575,0,-0.090025575,0,-1,-0.142857143,0.578947368,0.135052632,0,7,4.166666667,C(F)(F)(F)S(=O)(=O)[O-],8.647,10.863,3,0,0,0,87.61659689,148.9525731,18.61907164,1,0,8,8,0,0,7,0,0,1,0,3,1,0,3,0,0,0,3,3.19047619,0.398809524,0.582089552,0,0.417910448,8,1,5,0.625,3,0.375,0,0,3.946142885,0.493267861,1.498723936,0.187340492,10.75,1.34375,3.25,0.40625,6.803857115,0.850482139,1.751276064,0.218909508,0.664213562,0.083026695,0.664213562,0.083026695,0,0.101190476,1.438690476,1.438690476,0.423076923,1.438690476,1.438690476,1.015613553,0,-1.015613553,0,-2,-0.25,0.277203144,0.436796856,0,8,1.75,82,-36,190,175
,nitrile,poly((N -2-cyanoethyl)ethylenimine,CN(CCC#N)C,CN(CCC#N)C,100,1,CF3SO3,,0.025,,,-36,,,,,no,,,,,,,7.45E-08,,,,,,,,,,,,,,,,,,,,,,,,,,,,,,,,,,,,,,,,,,190,linear,acetonitrile,,96,yes,no temp given,https://doi.org/10.1016/S0013-4686(03)00185-3,"Erickson M, Frech R, Glatzhofer DT. Solid polymer/salt electrolytes based on linear poly((N-2-cyanoethyl)ethylenimine). Electrochim Acta 2003;48:2059-2063",17.21793,12.31207,2,0,2,0.333333333,111.7569884,98.08439832,5.769670489,0,1,17,7,0,0,2,10,0,5,2,0,0,0,0,0,0,0,0,3.3,0.471428571,0.424242424,0.121212121,0,7,1,4,0.571428571,3,0.428571429,0,0,3.762787439,0.537541063,1.756968667,0.250995524,7.02592043,1.003702919,3.27005561,0.467150801,3.26313299,0.466161856,1.513086943,0.216155278,0.144157952,0.020593993,0.144157952,0.020593993,0,0.028571429,0.511764706,0.814285714,0.42173913,0.511764706,0.814285714,0.090025575,0,-0.090025575,0,-1,-0.142857143,0.578947368,0.135052632,0,7,4.166666667,17.21793,12.31207,2,0,2,0.333333333,111.7569884,98.08439832,5.769670489,0,1,17,7,0,0,2,10,0,5,2,0,0,0,0,0,0,0,0,3.3,0.471428571,0.424242424,0.121212121,0,7,1,4,0.571428571,3,0.428571429,0,0,3.762787439,0.537541063,1.756968667,0.250995524,7.02592043,1.003702919,3.27005561,0.467150801,3.26313299,0.466161856,1.513086943,0.216155278,0.144157952,0.020593993,0.144157952,0.020593993,0,0.028571429,0.511764706,0.814285714,0.42173913,0.511764706,0.814285714,0.090025575,0,-0.090025575,0,-1,-0.142857143,0.578947368,0.135052632,0,7,4.166666667,C(F)(F)(F)S(=O)(=O)[O-],8.647,10.863,3,0,0,0,87.61659689,148.9525731,18.61907164,1,0,8,8,0,0,7,0,0,1,0,3,1,0,3,0,0,0,3,3.19047619,0.398809524,0.582089552,0,0.417910448,8,1,5,0.625,3,0.375,0,0,3.946142885,0.493267861,1.498723936,0.187340492,10.75,1.34375,3.25,0.40625,6.803857115,0.850482139,1.751276064,0.218909508,0.664213562,0.083026695,0.664213562,0.083026695,0,0.101190476,1.438690476,1.438690476,0.423076923,1.438690476,1.438690476,1.015613553,0,-1.015613553,0,-2,-0.25,0.277203144,0.436796856,0,8,1.75,82,-36,190,176
,nitrile,poly((N -2-cyanoethyl)ethylenimine,CN(CCC#N)C,CN(CCC#N)C,100,1,CF3SO3,,0.0125,,,-36,,,,,no,,,,,,,9.15E-08,,,,,,,,,,,,,,,,,,,,,,,,,,,,,,,,,,,,,,,,,,190,linear,acetonitrile,,96,yes,no temp given,https://doi.org/10.1016/S0013-4686(03)00185-3,"Erickson M, Frech R, Glatzhofer DT. Solid polymer/salt electrolytes based on linear poly((N-2-cyanoethyl)ethylenimine). Electrochim Acta 2003;48:2059-2063",17.21793,12.31207,2,0,2,0.333333333,111.7569884,98.08439832,5.769670489,0,1,17,7,0,0,2,10,0,5,2,0,0,0,0,0,0,0,0,3.3,0.471428571,0.424242424,0.121212121,0,7,1,4,0.571428571,3,0.428571429,0,0,3.762787439,0.537541063,1.756968667,0.250995524,7.02592043,1.003702919,3.27005561,0.467150801,3.26313299,0.466161856,1.513086943,0.216155278,0.144157952,0.020593993,0.144157952,0.020593993,0,0.028571429,0.511764706,0.814285714,0.42173913,0.511764706,0.814285714,0.090025575,0,-0.090025575,0,-1,-0.142857143,0.578947368,0.135052632,0,7,4.166666667,17.21793,12.31207,2,0,2,0.333333333,111.7569884,98.08439832,5.769670489,0,1,17,7,0,0,2,10,0,5,2,0,0,0,0,0,0,0,0,3.3,0.471428571,0.424242424,0.121212121,0,7,1,4,0.571428571,3,0.428571429,0,0,3.762787439,0.537541063,1.756968667,0.250995524,7.02592043,1.003702919,3.27005561,0.467150801,3.26313299,0.466161856,1.513086943,0.216155278,0.144157952,0.020593993,0.144157952,0.020593993,0,0.028571429,0.511764706,0.814285714,0.42173913,0.511764706,0.814285714,0.090025575,0,-0.090025575,0,-1,-0.142857143,0.578947368,0.135052632,0,7,4.166666667,C(F)(F)(F)S(=O)(=O)[O-],8.647,10.863,3,0,0,0,87.61659689,148.9525731,18.61907164,1,0,8,8,0,0,7,0,0,1,0,3,1,0,3,0,0,0,3,3.19047619,0.398809524,0.582089552,0,0.417910448,8,1,5,0.625,3,0.375,0,0,3.946142885,0.493267861,1.498723936,0.187340492,10.75,1.34375,3.25,0.40625,6.803857115,0.850482139,1.751276064,0.218909508,0.664213562,0.083026695,0.664213562,0.083026695,0,0.101190476,1.438690476,1.438690476,0.423076923,1.438690476,1.438690476,1.015613553,0,-1.015613553,0,-2,-0.25,0.277203144,0.436796856,0,8,1.75,82,-36,190,177
,"alcohol, acrylate",polyvinyl alcohol,CC(O),CC(OC(=O)C),88,1,CF3SO3,0.161394395,0.161394395,33,45,67,,,,,no,,,,,,,,,2.59E-10,1.04E-09,3.46E-09,9.84E-09,2.46E-08,5.53E-08,1.14E-07,2.18E-07,3.90E-07,,,,,,,,,,,,,0.73,1179,-22,40,0.03,704,-5,,,,,1.74,3.20E+18,,,,,,,,linear,none,25,72,yes,"<0.1 Torr, hot pressed at 110",https://doi.org/10.1016/S0167-2738(98)00373-7,"MacFarlane DR, Zhou F, Forsyth M. Ion conductivity in amorphous polymer/salt mixtures. Solid State Ionics 1998;113:193-197.",8.142758,6.019242,1,1,0,0,51.93865635,46.04186481,5.115762757,0,0,9,3,0,0,1,6,0,2,0,1,0,0,0,0,0,0,0,1.333333333,0.444444444,0.625,0,0,1.25,0.416666667,1.25,0.416666667,0,0,0,0,1.387425887,0.462475296,1.054092553,0.351364184,1.914213562,0.638071187,1.414213562,0.471404521,0.526787676,0.175595892,0.360121009,0.120040336,0,0,0,0,0,0.055555556,0.518518519,0.955555556,0.409090909,0.518518519,0.791666667,0.109427609,0,-0.109427609,0.163888889,-1.25,-0.416666667,0.465116279,0.248883721,0,3,2,13.618344,10.629656,2,0,1,0.2,92.6843948,88.0524295,6.28945925,0,0,14,6,0,0,2,8,0,4,0,2,0,0,0,0,0,0,0,2.666666667,0.444444444,0.5,0.1875,0,4.75,0.791666667,3.25,0.541666667,1.5,0.25,0,0,3.270490266,0.545081711,1.632215157,0.272035859,5.698694538,0.949782423,2.77005561,0.461675935,2.428204271,0.404700712,1.137840453,0.189640076,0.144157952,0.024026325,0.144157952,0.024026325,0,0.055555556,0.580952381,0.955555556,0.42,0.580952381,0.955555556,0.160952381,0,-0.160952381,0,-1.75,-0.291666667,0.465116279,0.248883721,0,6,3.2,C(F)(F)(F)S(=O)(=O)[O-],8.647,10.863,3,0,0,0,87.61659689,148.9525731,18.61907164,1,0,8,8,0,0,7,0,0,1,0,3,1,0,3,0,0,0,3,3.19047619,0.398809524,0.582089552,0,0.417910448,8,1,5,0.625,3,0.375,0,0,3.946142885,0.493267861,1.498723936,0.187340492,10.75,1.34375,3.25,0.40625,6.803857115,0.850482139,1.751276064,0.218909508,0.664213562,0.083026695,0.664213562,0.083026695,0,0.101190476,1.438690476,1.438690476,0.423076923,1.438690476,1.438690476,1.015613553,0,-1.015613553,0,-2,-0.25,0.277203144,0.436796856,0,8,1.75,-273.15,45,,178
,"alcohol, acrylate",polyvinyl alcohol,CC(O),CC(OC(=O)C),88,1,CF3SO3,0.218453019,0.218453019,40,40,67,,,,,no,,,,,,,,,1.44E-09,4.30E-09,1.14E-08,2.76E-08,6.13E-08,1.27E-07,2.47E-07,4.54E-07,7.96E-07,,,,,,,,,,,,,17,1780,-48,40,,,,,,,,1.5,2.50E+15,,,,,,,,linear,none,25,72,yes,"<0.1 Torr, hot pressed at 110",https://doi.org/10.1016/S0167-2738(98)00373-7,"MacFarlane DR, Zhou F, Forsyth M. Ion conductivity in amorphous polymer/salt mixtures. Solid State Ionics 1998;113:193-197.",8.142758,6.019242,1,1,0,0,51.93865635,46.04186481,5.115762757,0,0,9,3,0,0,1,6,0,2,0,1,0,0,0,0,0,0,0,1.333333333,0.444444444,0.625,0,0,1.25,0.416666667,1.25,0.416666667,0,0,0,0,1.387425887,0.462475296,1.054092553,0.351364184,1.914213562,0.638071187,1.414213562,0.471404521,0.526787676,0.175595892,0.360121009,0.120040336,0,0,0,0,0,0.055555556,0.518518519,0.955555556,0.409090909,0.518518519,0.791666667,0.109427609,0,-0.109427609,0.163888889,-1.25,-0.416666667,0.465116279,0.248883721,0,3,2,13.618344,10.629656,2,0,1,0.2,92.6843948,88.0524295,6.28945925,0,0,14,6,0,0,2,8,0,4,0,2,0,0,0,0,0,0,0,2.666666667,0.444444444,0.5,0.1875,0,4.75,0.791666667,3.25,0.541666667,1.5,0.25,0,0,3.270490266,0.545081711,1.632215157,0.272035859,5.698694538,0.949782423,2.77005561,0.461675935,2.428204271,0.404700712,1.137840453,0.189640076,0.144157952,0.024026325,0.144157952,0.024026325,0,0.055555556,0.580952381,0.955555556,0.42,0.580952381,0.955555556,0.160952381,0,-0.160952381,0,-1.75,-0.291666667,0.465116279,0.248883721,0,6,3.2,C(F)(F)(F)S(=O)(=O)[O-],8.647,10.863,3,0,0,0,87.61659689,148.9525731,18.61907164,1,0,8,8,0,0,7,0,0,1,0,3,1,0,3,0,0,0,3,3.19047619,0.398809524,0.582089552,0,0.417910448,8,1,5,0.625,3,0.375,0,0,3.946142885,0.493267861,1.498723936,0.187340492,10.75,1.34375,3.25,0.40625,6.803857115,0.850482139,1.751276064,0.218909508,0.664213562,0.083026695,0.664213562,0.083026695,0,0.101190476,1.438690476,1.438690476,0.423076923,1.438690476,1.438690476,1.015613553,0,-1.015613553,0,-2,-0.25,0.277203144,0.436796856,0,8,1.75,-273.15,40,,179
