Repository: nschauser/PolymerElectrolyte

File: _Cleaned_Final_Data_6_2_2020.csv (part 11 of 35)
ETA_epsilon_3,Comonomer2 ETA_epsilon_4,Comonomer2 ETA_epsilon_5,Comonomer2 ETA_dEpsilon_A,Comonomer2 ETA_dEpsilon_B,Comonomer2 ETA_dEpsilon_C,Comonomer2 ETA_dEpsilon_D,Comonomer2 ETA_dBeta,Comonomer2 AETA_dBeta,Comonomer2 ETA_psi_1,Comonomer2 ETA_dPsi_A,Comonomer2 ETA_dPsi_B,Comonomer2 Kier1,Comonomer2 Kier2,Anion Smiles,anion apol,anion bpol,anion nHBAcc,anion nHBDon,anion nRot,anion RotRatio,anion Vabc,anion MW,anion AMW,anion nAcid,anion nBase,anion nAtom,anion nHeavyAtom,anion nSpiro,anion nBridgehead,anion nHetero,anion nH,anion nB,anion nC,anion nN,anion nO,anion nS,anion nP,anion nF,anion nCl,anion nBr,anion nI,anion nX,anion ETA_alpha,anion AETA_alpha,anion ETA_shape_p,anion ETA_shape_y,anion ETA_shape_x,anion ETA_beta,anion AETA_beta,anion ETA_beta_s,anion AETA_beta_s,anion ETA_beta_ns,anion AETA_beta_ns,anion ETA_beta_ns_d,anion AETA_beta_ns_d,anion ETA_eta,anion AETA_eta,anion ETA_eta_L,anion AETA_eta_L,anion ETA_eta_R,anion AETA_eta_R,anion ETA_eta_RL,anion AETA_eta_RL,anion ETA_eta_F,anion AETA_eta_F,anion ETA_eta_FL,anion AETA_eta_FL,anion ETA_eta_B,anion AETA_eta_B,anion ETA_eta_BR,anion AETA_eta_BR,anion ETA_dAlpha_A,anion ETA_dAlpha_B,anion ETA_epsilon_1,anion ETA_epsilon_2,anion ETA_epsilon_3,anion ETA_epsilon_4,anion ETA_epsilon_5,anion ETA_dEpsilon_A,anion ETA_dEpsilon_B,anion ETA_dEpsilon_C,anion ETA_dEpsilon_D,anion ETA_dBeta,anion AETA_dBeta,anion ETA_psi_1,anion ETA_dPsi_A,anion ETA_dPsi_B,anion Kier1,anion Kier2,solvent BP,approxTg,approxMW(kDa),Index
,"alcohol, acrylate",polyvinyl alcohol,CC(O),CC(OC(=O)C),88,1,CF3SO3,0.327679529,0.327679529,50,33,67,,,,,no,,,,,,,3.96E-10,1.10E-09,2.84E-09,6.94E-09,1.60E-08,3.53E-08,7.40E-08,1.49E-07,2.89E-07,5.41E-07,9.79E-07,,,,,,,,,,,,,130251,4394,-114,30,0.018,714,-17,,,,,1.44,4.10E+14,,,,,,,,linear,none,25,72,yes,"<0.1 Torr, hot pressed at 110",https://doi.org/10.1016/S0167-2738(98)00373-7,"MacFarlane DR, Zhou F, Forsyth M. Ion conductivity in amorphous polymer/salt mixtures. Solid State Ionics 1998;113:193-197.",8.142758,6.019242,1,1,0,0,51.93865635,46.04186481,5.115762757,0,0,9,3,0,0,1,6,0,2,0,1,0,0,0,0,0,0,0,1.333333333,0.444444444,0.625,0,0,1.25,0.416666667,1.25,0.416666667,0,0,0,0,1.387425887,0.462475296,1.054092553,0.351364184,1.914213562,0.638071187,1.414213562,0.471404521,0.526787676,0.175595892,0.360121009,0.120040336,0,0,0,0,0,0.055555556,0.518518519,0.955555556,0.409090909,0.518518519,0.791666667,0.109427609,0,-0.109427609,0.163888889,-1.25,-0.416666667,0.465116279,0.248883721,0,3,2,13.618344,10.629656,2,0,1,0.2,92.6843948,88.0524295,6.28945925,0,0,14,6,0,0,2,8,0,4,0,2,0,0,0,0,0,0,0,2.666666667,0.444444444,0.5,0.1875,0,4.75,0.791666667,3.25,0.541666667,1.5,0.25,0,0,3.270490266,0.545081711,1.632215157,0.272035859,5.698694538,0.949782423,2.77005561,0.461675935,2.428204271,0.404700712,1.137840453,0.189640076,0.144157952,0.024026325,0.144157952,0.024026325,0,0.055555556,0.580952381,0.955555556,0.42,0.580952381,0.955555556,0.160952381,0,-0.160952381,0,-1.75,-0.291666667,0.465116279,0.248883721,0,6,3.2,C(F)(F)(F)S(=O)(=O)[O-],8.647,10.863,3,0,0,0,87.61659689,148.9525731,18.61907164,1,0,8,8,0,0,7,0,0,1,0,3,1,0,3,0,0,0,3,3.19047619,0.398809524,0.582089552,0,0.417910448,8,1,5,0.625,3,0.375,0,0,3.946142885,0.493267861,1.498723936,0.187340492,10.75,1.34375,3.25,0.40625,6.803857115,0.850482139,1.751276064,0.218909508,0.664213562,0.083026695,0.664213562,0.083026695,0,0.101190476,1.438690476,1.438690476,0.423076923,1.438690476,1.438690476,1.015613553,0,-1.015613553,0,-2,-0.25,0.277203144,0.436796856,0,8,1.75,-273.15,33,,180
,"alcohol, acrylate",polyvinyl alcohol,CC(O),CC(OC(=O)C),88,1,CF3SO3,0.400497202,0.400497202,55,30,67,,,,,no,,,,,,,,,8.00E-08,1.52E-07,2.65E-07,4.27E-07,6.48E-07,9.35E-07,1.30E-06,1.73E-06,2.25E-06,,,,,,,,,,,,,0.007,514,-20,40,,,,,,,,0.79,510000,,,,,,,,linear,none,25,72,yes,"<0.1 Torr, hot pressed at 110",https://doi.org/10.1016/S0167-2738(98)00373-7,"MacFarlane DR, Zhou F, Forsyth M. Ion conductivity in amorphous polymer/salt mixtures. Solid State Ionics 1998;113:193-197.",8.142758,6.019242,1,1,0,0,51.93865635,46.04186481,5.115762757,0,0,9,3,0,0,1,6,0,2,0,1,0,0,0,0,0,0,0,1.333333333,0.444444444,0.625,0,0,1.25,0.416666667,1.25,0.416666667,0,0,0,0,1.387425887,0.462475296,1.054092553,0.351364184,1.914213562,0.638071187,1.414213562,0.471404521,0.526787676,0.175595892,0.360121009,0.120040336,0,0,0,0,0,0.055555556,0.518518519,0.955555556,0.409090909,0.518518519,0.791666667,0.109427609,0,-0.109427609,0.163888889,-1.25,-0.416666667,0.465116279,0.248883721,0,3,2,13.618344,10.629656,2,0,1,0.2,92.6843948,88.0524295,6.28945925,0,0,14,6,0,0,2,8,0,4,0,2,0,0,0,0,0,0,0,2.666666667,0.444444444,0.5,0.1875,0,4.75,0.791666667,3.25,0.541666667,1.5,0.25,0,0,3.270490266,0.545081711,1.632215157,0.272035859,5.698694538,0.949782423,2.77005561,0.461675935,2.428204271,0.404700712,1.137840453,0.189640076,0.144157952,0.024026325,0.144157952,0.024026325,0,0.055555556,0.580952381,0.955555556,0.42,0.580952381,0.955555556,0.160952381,0,-0.160952381,0,-1.75,-0.291666667,0.465116279,0.248883721,0,6,3.2,C(F)(F)(F)S(=O)(=O)[O-],8.647,10.863,3,0,0,0,87.61659689,148.9525731,18.61907164,1,0,8,8,0,0,7,0,0,1,0,3,1,0,3,0,0,0,3,3.19047619,0.398809524,0.582089552,0,0.417910448,8,1,5,0.625,3,0.375,0,0,3.946142885,0.493267861,1.498723936,0.187340492,10.75,1.34375,3.25,0.40625,6.803857115,0.850482139,1.751276064,0.218909508,0.664213562,0.083026695,0.664213562,0.083026695,0,0.101190476,1.438690476,1.438690476,0.423076923,1.438690476,1.438690476,1.015613553,0,-1.015613553,0,-2,-0.25,0.277203144,0.436796856,0,8,1.75,-273.15,30,,181
,"alcohol, acrylate",polyvinyl alcohol,CC(O),CC(OC(=O)C),88,1,CF3SO3,0.491519293,0.491519293,60,27,67,,,,,no,,,,,,,,,2.55E-07,3.55E-07,4.90E-07,6.68E-07,9.03E-07,1.21E-06,1.61E-06,2.11E-06,2.76E-06,,,,,,,,,,,,,10419,6751,-273.15,40,0.002,393,-23,,,,,0.57,347,,,,,,,,linear,none,25,72,yes,"<0.1 Torr, hot pressed at 110",https://doi.org/10.1016/S0167-2738(98)00373-7,"MacFarlane DR, Zhou F, Forsyth M. Ion conductivity in amorphous polymer/salt mixtures. Solid State Ionics 1998;113:193-197.",8.142758,6.019242,1,1,0,0,51.93865635,46.04186481,5.115762757,0,0,9,3,0,0,1,6,0,2,0,1,0,0,0,0,0,0,0,1.333333333,0.444444444,0.625,0,0,1.25,0.416666667,1.25,0.416666667,0,0,0,0,1.387425887,0.462475296,1.054092553,0.351364184,1.914213562,0.638071187,1.414213562,0.471404521,0.526787676,0.175595892,0.360121009,0.120040336,0,0,0,0,0,0.055555556,0.518518519,0.955555556,0.409090909,0.518518519,0.791666667,0.109427609,0,-0.109427609,0.163888889,-1.25,-0.416666667,0.465116279,0.248883721,0,3,2,13.618344,10.629656,2,0,1,0.2,92.6843948,88.0524295,6.28945925,0,0,14,6,0,0,2,8,0,4,0,2,0,0,0,0,0,0,0,2.666666667,0.444444444,0.5,0.1875,0,4.75,0.791666667,3.25,0.541666667,1.5,0.25,0,0,3.270490266,0.545081711,1.632215157,0.272035859,5.698694538,0.949782423,2.77005561,0.461675935,2.428204271,0.404700712,1.137840453,0.189640076,0.144157952,0.024026325,0.144157952,0.024026325,0,0.055555556,0.580952381,0.955555556,0.42,0.580952381,0.955555556,0.160952381,0,-0.160952381,0,-1.75,-0.291666667,0.465116279,0.248883721,0,6,3.2,C(F)(F)(F)S(=O)(=O)[O-],8.647,10.863,3,0,0,0,87.61659689,148.9525731,18.61907164,1,0,8,8,0,0,7,0,0,1,0,3,1,0,3,0,0,0,3,3.19047619,0.398809524,0.582089552,0,0.417910448,8,1,5,0.625,3,0.375,0,0,3.946142885,0.493267861,1.498723936,0.187340492,10.75,1.34375,3.25,0.40625,6.803857115,0.850482139,1.751276064,0.218909508,0.664213562,0.083026695,0.664213562,0.083026695,0,0.101190476,1.438690476,1.438690476,0.423076923,1.438690476,1.438690476,1.015613553,0,-1.015613553,0,-2,-0.25,0.277203144,0.436796856,0,8,1.75,-273.15,27,,182
,"alcohol, acrylate",polyvinyl alcohol,CC(O),CC(OC(=O)C),88,1,CF3SO3,0.327679529,0.327679529,50,,67,,,,,no,,,,,,,1.38E-07,2.64E-07,4.90E-07,8.90E-07,1.58E-06,2.74E-06,4.66E-06,7.78E-06,1.27E-05,2.05E-05,3.24E-05,,,,,,,,,,,,,220000000,7721,-210,30,,,,,,,,1,8000000000,,,,,,,,linear,DMSO,25,70,yes,"hot pressed with solvent, 10 wt% DMSO remaining",https://doi.org/10.1016/S0167-2738(98)00373-7,"MacFarlane DR, Zhou F, Forsyth M. Ion conductivity in amorphous polymer/salt mixtures. Solid State Ionics 1998;113:193-197.",8.142758,6.019242,1,1,0,0,51.93865635,46.04186481,5.115762757,0,0,9,3,0,0,1,6,0,2,0,1,0,0,0,0,0,0,0,1.333333333,0.444444444,0.625,0,0,1.25,0.416666667,1.25,0.416666667,0,0,0,0,1.387425887,0.462475296,1.054092553,0.351364184,1.914213562,0.638071187,1.414213562,0.471404521,0.526787676,0.175595892,0.360121009,0.120040336,0,0,0,0,0,0.055555556,0.518518519,0.955555556,0.409090909,0.518518519,0.791666667,0.109427609,0,-0.109427609,0.163888889,-1.25,-0.416666667,0.465116279,0.248883721,0,3,2,13.618344,10.629656,2,0,1,0.2,92.6843948,88.0524295,6.28945925,0,0,14,6,0,0,2,8,0,4,0,2,0,0,0,0,0,0,0,2.666666667,0.444444444,0.5,0.1875,0,4.75,0.791666667,3.25,0.541666667,1.5,0.25,0,0,3.270490266,0.545081711,1.632215157,0.272035859,5.698694538,0.949782423,2.77005561,0.461675935,2.428204271,0.404700712,1.137840453,0.189640076,0.144157952,0.024026325,0.144157952,0.024026325,0,0.055555556,0.580952381,0.955555556,0.42,0.580952381,0.955555556,0.160952381,0,-0.160952381,0,-1.75,-0.291666667,0.465116279,0.248883721,0,6,3.2,C(F)(F)(F)S(=O)(=O)[O-],8.647,10.863,3,0,0,0,87.61659689,148.9525731,18.61907164,1,0,8,8,0,0,7,0,0,1,0,3,1,0,3,0,0,0,3,3.19047619,0.398809524,0.582089552,0,0.417910448,8,1,5,0.625,3,0.375,0,0,3.946142885,0.493267861,1.498723936,0.187340492,10.75,1.34375,3.25,0.40625,6.803857115,0.850482139,1.751276064,0.218909508,0.664213562,0.083026695,0.664213562,0.083026695,0,0.101190476,1.438690476,1.438690476,0.423076923,1.438690476,1.438690476,1.015613553,0,-1.015613553,0,-2,-0.25,0.277203144,0.436796856,0,8,1.75,189,67,,183
,"alcohol, acrylate",Poly(hydroxyethylmethacrylate),CC(C)(C(=O)OCCO),CC(C)(C(=O)OCCO),100,2,CF3SO3,0.374,0.187,,40,,,,,,no,,,9.01E-09,,1.09E-08,,1.32E-08,1.58E-08,1.88E-08,2.23E-08,2.63E-08,3.08E-08,3.60E-08,4.18E-08,4.83E-08,,,,,,,,,,,,,,,0.03,3537,-273.15,20,,,,,,,,0.29,0.0009,,,,,,,,cross-linked,none,25,72,yes,"<0.1 Torr, polymerized with salt",https://doi.org/10.1016/S0167-2738(98)00373-7,"MacFarlane DR, Zhou F, Forsyth M. Ion conductivity in amorphous polymer/salt mixtures. Solid State Ionics 1998;113:193-197.",20.427516,14.642484,3,1,3,0.375,136.0665922,132.0786442,6.28945925,0,0,21,9,0,0,3,12,0,6,0,3,0,0,0,0,0,0,0,4,0.444444444,0.416666667,0.25,0,6.5,0.722222222,5,0.555555556,1.5,0.166666667,0,0,6.60468333,0.733853703,2.816350602,0.312927845,10.50213675,1.166904083,4.180739213,0.464526579,3.897453418,0.43305038,1.364388611,0.151598735,0.23347435,0.025941594,0.23347435,0.025941594,0,0.055555556,0.580952381,0.955555556,0.424137931,0.580952381,0.89,0.15681445,0,-0.15681445,0.065555556,-3.5,-0.388888889,0.465116279,0.248883721,0,9,4.839506173,20.427516,14.642484,3,1,3,0.375,136.0665922,132.0786442,6.28945925,0,0,21,9,0,0,3,12,0,6,0,3,0,0,0,0,0,0,0,4,0.444444444,0.416666667,0.25,0,6.5,0.722222222,5,0.555555556,1.5,0.166666667,0,0,6.60468333,0.733853703,2.816350602,0.312927845,10.50213675,1.166904083,4.180739213,0.464526579,3.897453418,0.43305038,1.364388611,0.151598735,0.23347435,0.025941594,0.23347435,0.025941594,0,0.055555556,0.580952381,0.955555556,0.424137931,0.580952381,0.89,0.15681445,0,-0.15681445,0.065555556,-3.5,-0.388888889,0.465116279,0.248883721,0,9,4.839506173,C(F)(F)(F)S(=O)(=O)[O-],8.647,10.863,3,0,0,0,87.61659689,148.9525731,18.61907164,1,0,8,8,0,0,7,0,0,1,0,3,1,0,3,0,0,0,3,3.19047619,0.398809524,0.582089552,0,0.417910448,8,1,5,0.625,3,0.375,0,0,3.946142885,0.493267861,1.498723936,0.187340492,10.75,1.34375,3.25,0.40625,6.803857115,0.850482139,1.751276064,0.218909508,0.664213562,0.083026695,0.664213562,0.083026695,0,0.101190476,1.438690476,1.438690476,0.423076923,1.438690476,1.438690476,1.015613553,0,-1.015613553,0,-2,-0.25,0.277203144,0.436796856,0,8,1.75,-273.15,40,,184
,"alcohol, acrylate",poly(hydroxyethylacrylate),CC(C(=O)OCCO),CC(C(=O)OCCO),100,2,CF3SO3,0.374,0.187,,30,,,,,,no,,,,,,,,,2.78E-07,4.69E-07,7.79E-07,1.27E-06,2.05E-06,3.26E-06,5.12E-06,,,,,,,,,,,,,,,2500000000,10602,-273.15,40,0.03,528,-20,,,,,0.9,83000000,,,,,,,,cross-linked,none,25,72,yes,"<0.1 Torr, polymerized with salt",https://doi.org/10.1016/S0167-2738(98)00373-7,"MacFarlane DR, Zhou F, Forsyth M. Ion conductivity in amorphous polymer/salt mixtures. Solid State Ionics 1998;113:193-197.",17.42393,12.63607,3,1,3,0.428571429,118.770607,118.0629942,6.559055232,0,0,18,8,0,0,3,10,0,5,0,3,0,0,0,0,0,0,0,3.5,0.4375,0.333333333,0.142857143,0,6,0.75,4.5,0.5625,1.5,0.1875,0,0,4.956727492,0.619590937,2.417800196,0.302225025,8.477109746,1.059638718,3.808060412,0.476007552,3.520382254,0.440047782,1.390260216,0.173782527,0.10615315,0.013269144,0.10615315,0.013269144,0,0.0625,0.605555556,0.9875,0.423076923,0.605555556,0.911111111,0.182478632,0,-0.182478632,0.076388889,-3,-0.375,0.443037975,0.270962025,0,8,5.142857143,17.42393,12.63607,3,1,3,0.428571429,118.770607,118.0629942,6.559055232,0,0,18,8,0,0,3,10,0,5,0,3,0,0,0,0,0,0,0,3.5,0.4375,0.333333333,0.142857143,0,6,0.75,4.5,0.5625,1.5,0.1875,0,0,4.956727492,0.619590937,2.417800196,0.302225025,8.477109746,1.059638718,3.808060412,0.476007552,3.520382254,0.440047782,1.390260216,0.173782527,0.10615315,0.013269144,0.10615315,0.013269144,0,0.0625,0.605555556,0.9875,0.423076923,0.605555556,0.911111111,0.182478632,0,-0.182478632,0.076388889,-3,-0.375,0.443037975,0.270962025,0,8,5.142857143,C(F)(F)(F)S(=O)(=O)[O-],8.647,10.863,3,0,0,0,87.61659689,148.9525731,18.61907164,1,0,8,8,0,0,7,0,0,1,0,3,1,0,3,0,0,0,3,3.19047619,0.398809524,0.582089552,0,0.417910448,8,1,5,0.625,3,0.375,0,0,3.946142885,0.493267861,1.498723936,0.187340492,10.75,1.34375,3.25,0.40625,6.803857115,0.850482139,1.751276064,0.218909508,0.664213562,0.083026695,0.664213562,0.083026695,0,0.101190476,1.438690476,1.438690476,0.423076923,1.438690476,1.438690476,1.015613553,0,-1.015613553,0,-2,-0.25,0.277203144,0.436796856,0,8,1.75,-273.15,30,,185
,"alcohol, acrylate",polyvinyl alcohol,CC(O),CC(OC(=O)C),98,1,TFSI,,0.25,,,,,,,,no,,,5.03E-05,,7.80E-05,,0.000113548,0.00015739,0.000209496,0.000269656,0.000337483,0.000412465,0.000494006,0.000581462,0.000674168,0.000771462,0.000872696,0.000977252,0.001084547,0.001305221,0.00153088,,,,,,,,,0.35,374,-42,20,,,,,,,,0.36,110,,,,,,,125000,linear,DMSO,,120,yes,"dried in furnace, don't specify temp, 10 wt% DMSO remaining",https://doi.org/10.1016/j.electacta.2017.05.127,"Ek G, Jeschull F, Bowden T, Brandell D. Li-ion batteries using electrolytes based on mixtures of poly(vinyl alcohol) and lithium bis(triflouromethane) sulfonamide salt. Electrochim Acta 2017;246:208-212",8.142758,6.019242,1,1,0,0,51.93865635,46.04186481,5.115762757,0,0,9,3,0,0,1,6,0,2,0,1,0,0,0,0,0,0,0,1.333333333,0.444444444,0.625,0,0,1.25,0.416666667,1.25,0.416666667,0,0,0,0,1.387425887,0.462475296,1.054092553,0.351364184,1.914213562,0.638071187,1.414213562,0.471404521,0.526787676,0.175595892,0.360121009,0.120040336,0,0,0,0,0,0.055555556,0.518518519,0.955555556,0.409090909,0.518518519,0.791666667,0.109427609,0,-0.109427609,0.163888889,-1.25,-0.416666667,0.465116279,0.248883721,0,3,2,13.618344,10.629656,2,0,1,0.2,92.6843948,88.0524295,6.28945925,0,0,14,6,0,0,2,8,0,4,0,2,0,0,0,0,0,0,0,2.666666667,0.444444444,0.5,0.1875,0,4.75,0.791666667,3.25,0.541666667,1.5,0.25,0,0,3.270490266,0.545081711,1.632215157,0.272035859,5.698694538,0.949782423,2.77005561,0.461675935,2.428204271,0.404700712,1.137840453,0.189640076,0.144157952,0.024026325,0.144157952,0.024026325,0,0.055555556,0.580952381,0.955555556,0.42,0.580952381,0.955555556,0.160952381,0,-0.160952381,0,-1.75,-0.291666667,0.465116279,0.248883721,0,6,3.2,C(F)(F)(F)S(=O)(=O)[N-]S(=O)(=O)C(F)(F)F,16.79,21.13,4,0,2,0.142857143,161.411271,279.9178424,18.66118949,1,0,15,15,0,0,13,0,0,2,1,4,2,0,6,0,0,0,6,6.114285714,0.407619048,0.498442368,0,0.436137072,15.5,1.033333333,9.5,0.633333333,6,0.4,0,0,10.39189168,0.692792779,3.002691864,0.200179458,27.65992063,1.843994709,6.207106781,0.413807119,17.26802895,1.15120193,3.204414918,0.213627661,1.207106781,0.080473785,1.207106781,0.080473785,0,0.092380952,1.412380952,1.412380952,0.427659574,1.412380952,1.412380952,0.984721378,0,-0.984721378,0,-3.5,-0.233333333,0.288604181,0.425395819,0,15,3.7856,189,,125000,186
,"alcohol, acrylate",polyvinyl alcohol,CC(O),CC(OC(=O)C),98,1,CF3SO3,,0.25,,,,,,,,no,,,,,,,3.76E-08,1.24E-07,3.35E-07,7.76E-07,1.59E-06,2.97E-06,5.11E-06,8.25E-06,1.26E-05,1.85E-05,2.60E-05,3.54E-05,4.68E-05,7.63E-05,0.0001151,,,,,,,,,0.37,664,-20,30,,,,,,,,0.96,970000000,,,,,,,125000,linear,DMSO,,120,yes,"dried in furnace, don't specify temp, 10 wt% DMSO remaining",https://doi.org/10.1016/j.electacta.2017.05.127,"Ek G, Jeschull F, Bowden T, Brandell D. Li-ion batteries using electrolytes based on mixtures of poly(vinyl alcohol) and lithium bis(triflouromethane) sulfonamide salt. Electrochim Acta 2017;246:208-212",8.142758,6.019242,1,1,0,0,51.93865635,46.04186481,5.115762757,0,0,9,3,0,0,1,6,0,2,0,1,0,0,0,0,0,0,0,1.333333333,0.444444444,0.625,0,0,1.25,0.416666667,1.25,0.416666667,0,0,0,0,1.387425887,0.462475296,1.054092553,0.351364184,1.914213562,0.638071187,1.414213562,0.471404521,0.526787676,0.175595892,0.360121009,0.120040336,0,0,0,0,0,0.055555556,0.518518519,0.955555556,0.409090909,0.518518519,0.791666667,0.109427609,0,-0.109427609,0.163888889,-1.25,-0.416666667,0.465116279,0.248883721,0,3,2,13.618344,10.629656,2,0,1,0.2,92.6843948,88.0524295,6.28945925,0,0,14,6,0,0,2,8,0,4,0,2,0,0,0,0,0,0,0,2.666666667,0.444444444,0.5,0.1875,0,4.75,0.791666667,3.25,0.541666667,1.5,0.25,0,0,3.270490266,0.545081711,1.632215157,0.272035859,5.698694538,0.949782423,2.77005561,0.461675935,2.428204271,0.404700712,1.137840453,0.189640076,0.144157952,0.024026325,0.144157952,0.024026325,0,0.055555556,0.580952381,0.955555556,0.42,0.580952381,0.955555556,0.160952381,0,-0.160952381,0,-1.75,-0.291666667,0.465116279,0.248883721,0,6,3.2,C(F)(F)(F)S(=O)(=O)[O-],8.647,10.863,3,0,0,0,87.61659689,148.9525731,18.61907164,1,0,8,8,0,0,7,0,0,1,0,3,1,0,3,0,0,0,3,3.19047619,0.398809524,0.582089552,0,0.417910448,8,1,5,0.625,3,0.375,0,0,3.946142885,0.493267861,1.498723936,0.187340492,10.75,1.34375,3.25,0.40625,6.803857115,0.850482139,1.751276064,0.218909508,0.664213562,0.083026695,0.664213562,0.083026695,0,0.101190476,1.438690476,1.438690476,0.423076923,1.438690476,1.438690476,1.015613553,0,-1.015613553,0,-2,-0.25,0.277203144,0.436796856,0,8,1.75,189,,125000,187
,"alcohol, acrylate",polyvinyl alcohol,CC(O),CC(OC(=O)C),98,1,ClO4,,0.25,,,,,,,,no,,,,,,,2.14E-07,6.31E-07,1.60E-06,3.60E-06,7.32E-06,1.37E-05,2.41E-05,3.98E-05,6.27E-05,9.45E-05,0.000137379,0.000193309,0.000264419,,,,,,,,,,,9.5,926,-33,30,,,,,,,,1,32000000000,,,,,,,125000,linear,DMSO,,120,yes,"dried in furnace, don't specify temp, 10 wt% DMSO remaining",https://doi.org/10.1016/j.electacta.2017.05.127,"Ek G, Jeschull F, Bowden T, Brandell D. Li-ion batteries using electrolytes based on mixtures of poly(vinyl alcohol) and lithium bis(triflouromethane) sulfonamide salt. Electrochim Acta 2017;246:208-212",8.142758,6.019242,1,1,0,0,51.93865635,46.04186481,5.115762757,0,0,9,3,0,0,1,6,0,2,0,1,0,0,0,0,0,0,0,1.333333333,0.444444444,0.625,0,0,1.25,0.416666667,1.25,0.416666667,0,0,0,0,1.387425887,0.462475296,1.054092553,0.351364184,1.914213562,0.638071187,1.414213562,0.471404521,0.526787676,0.175595892,0.360121009,0.120040336,0,0,0,0,0,0.055555556,0.518518519,0.955555556,0.409090909,0.518518519,0.791666667,0.109427609,0,-0.109427609,0.163888889,-1.25,-0.416666667,0.465116279,0.248883721,0,3,2,13.618344,10.629656,2,0,1,0.2,92.6843948,88.0524295,6.28945925,0,0,14,6,0,0,2,8,0,4,0,2,0,0,0,0,0,0,0,2.666666667,0.444444444,0.5,0.1875,0,4.75,0.791666667,3.25,0.541666667,1.5,0.25,0,0,3.270490266,0.545081711,1.632215157,0.272035859,5.698694538,0.949782423,2.77005561,0.461675935,2.428204271,0.404700712,1.137840453,0.189640076,0.144157952,0.024026325,0.144157952,0.024026325,0,0.055555556,0.580952381,0.955555556,0.42,0.580952381,0.955555556,0.160952381,0,-0.160952381,0,-1.75,-0.291666667,0.465116279,0.248883721,0,6,3.2,[O-]Cl(=O)(=O)=O,5.388,5.512,4,0,0,0,57.61020531,98.94905974,19.78981195,4,0,5,5,0,0,5,0,0,0,0,4,0,0,0,1,0,0,1,2.047619048,0.40952381,0.651162791,0,0.348837209,2,0.4,2,0.4,0,0,0,0,3.951800146,0.790360029,1.951800146,0.390360029,5,1,2,0.4,1.048199854,0.209639971,0.048199854,0.009639971,0.414213562,0.082842712,0.414213562,0.082842712,0,0.09047619,1.45047619,1.45047619,0.417647059,1.45047619,1.45047619,1.032829132,0,-1.032829132,0,-2,-0.4,0.282337492,0.431662508,0,5,1,189,,125000,188
,"alcohol, acrylate",polyvinyl alcohol,CC(O),CC(OC(=O)C),98,1,TFSI,,0.25,,58,,,,,,no,,,,,1.90E-09,,4.39E-09,9.88E-09,2.17E-08,4.63E-08,9.67E-08,1.97E-07,3.95E-07,7.72E-07,1.48E-06,2.79E-06,5.17E-06,9.39E-06,1.68E-05,5.13E-05,0.000147546,,,,,,,,,6.40E+14,15300,-273.15,27,,,,,,,,1.3,2.10E+13,,,,,,,125000,linear,water,,120,yes,"dried in furnace, don't specify temp, 1 wt% DMSO remaining",https://doi.org/10.1016/j.electacta.2017.05.127,"Ek G, Jeschull F, Bowden T, Brandell D. Li-ion batteries using electrolytes based on mixtures of poly(vinyl alcohol) and lithium bis(triflouromethane) sulfonamide salt. Electrochim Acta 2017;246:208-212",8.142758,6.019242,1,1,0,0,51.93865635,46.04186481,5.115762757,0,0,9,3,0,0,1,6,0,2,0,1,0,0,0,0,0,0,0,1.333333333,0.444444444,0.625,0,0,1.25,0.416666667,1.25,0.416666667,0,0,0,0,1.387425887,0.462475296,1.054092553,0.351364184,1.914213562,0.638071187,1.414213562,0.471404521,0.526787676,0.175595892,0.360121009,0.120040336,0,0,0,0,0,0.055555556,0.518518519,0.955555556,0.409090909,0.518518519,0.791666667,0.109427609,0,-0.109427609,0.163888889,-1.25,-0.416666667,0.465116279,0.248883721,0,3,2,13.618344,10.629656,2,0,1,0.2,92.6843948,88.0524295,6.28945925,0,0,14,6,0,0,2,8,0,4,0,2,0,0,0,0,0,0,0,2.666666667,0.444444444,0.5,0.1875,0,4.75,0.791666667,3.25,0.541666667,1.5,0.25,0,0,3.270490266,0.545081711,1.632215157,0.272035859,5.698694538,0.949782423,2.77005561,0.461675935,2.428204271,0.404700712,1.137840453,0.189640076,0.144157952,0.024026325,0.144157952,0.024026325,0,0.055555556,0.580952381,0.955555556,0.42,0.580952381,0.955555556,0.160952381,0,-0.160952381,0,-1.75,-0.291666667,0.465116279,0.248883721,0,6,3.2,C(F)(F)(F)S(=O)(=O)[N-]S(=O)(=O)C(F)(F)F,16.79,21.13,4,0,2,0.142857143,161.411271,279.9178424,18.66118949,1,0,15,15,0,0,13,0,0,2,1,4,2,0,6,0,0,0,6,6.114285714,0.407619048,0.498442368,0,0.436137072,15.5,1.033333333,9.5,0.633333333,6,0.4,0,0,10.39189168,0.692792779,3.002691864,0.200179458,27.65992063,1.843994709,6.207106781,0.413807119,17.26802895,1.15120193,3.204414918,0.213627661,1.207106781,0.080473785,1.207106781,0.080473785,0,0.092380952,1.412380952,1.412380952,0.427659574,1.412380952,1.412380952,0.984721378,0,-0.984721378,0,-3.5,-0.233333333,0.288604181,0.425395819,0,15,3.7856,100,58,125000,189
,"alcohol, acrylate",polyvinyl alcohol,CC(O),CC(OC(=O)C),98,1,CF3SO3,,0.25,,67,,,,,,no,,,,,,,8.08E-10,,2.13E-09,5.06E-09,1.17E-08,2.63E-08,5.77E-08,1.24E-07,2.60E-07,5.34E-07,1.07E-06,2.12E-06,4.10E-06,1.46E-05,4.85E-05,,,,,,,,,4.60E+16,17366,-273.15,30,,,,,,,,1.5,1.50E+15,,,,,,,125000,linear,water,,120,yes,"dried in furnace, don't specify temp, 1 wt% DMSO remaining",https://doi.org/10.1016/j.electacta.2017.05.127,"Ek G, Jeschull F, Bowden T, Brandell D. Li-ion batteries using electrolytes based on mixtures of poly(vinyl alcohol) and lithium bis(triflouromethane) sulfonamide salt. Electrochim Acta 2017;246:208-212",8.142758,6.019242,1,1,0,0,51.93865635,46.04186481,5.115762757,0,0,9,3,0,0,1,6,0,2,0,1,0,0,0,0,0,0,0,1.333333333,0.444444444,0.625,0,0,1.25,0.416666667,1.25,0.416666667,0,0,0,0,1.387425887,0.462475296,1.054092553,0.351364184,1.914213562,0.638071187,1.414213562,0.471404521,0.526787676,0.175595892,0.360121009,0.120040336,0,0,0,0,0,0.055555556,0.518518519,0.955555556,0.409090909,0.518518519,0.791666667,0.109427609,0,-0.109427609,0.163888889,-1.25,-0.416666667,0.465116279,0.248883721,0,3,2,13.618344,10.629656,2,0,1,0.2,92.6843948,88.0524295,6.28945925,0,0,14,6,0,0,2,8,0,4,0,2,0,0,0,0,0,0,0,2.666666667,0.444444444,0.5,0.1875,0,4.75,0.791666667,3.25,0.541666667,1.5,0.25,0,0,3.270490266,0.545081711,1.632215157,0.272035859,5.698694538,0.949782423,2.77005561,0.461675935,2.428204271,0.404700712,1.137840453,0.189640076,0.144157952,0.024026325,0.144157952,0.024026325,0,0.055555556,0.580952381,0.955555556,0.42,0.580952381,0.955555556,0.160952381,0,-0.160952381,0,-1.75,-0.291666667,0.465116279,0.248883721,0,6,3.2,C(F)(F)(F)S(=O)(=O)[O-],8.647,10.863,3,0,0,0,87.61659689,148.9525731,18.61907164,1,0,8,8,0,0,7,0,0,1,0,3,1,0,3,0,0,0,3,3.19047619,0.398809524,0.582089552,0,0.417910448,8,1,5,0.625,3,0.375,0,0,3.946142885,0.493267861,1.498723936,0.187340492,10.75,1.34375,3.25,0.40625,6.803857115,0.850482139,1.751276064,0.218909508,0.664213562,0.083026695,0.664213562,0.083026695,0,0.101190476,1.438690476,1.438690476,0.423076923,1.438690476,1.438690476,1.015613553,0,-1.015613553,0,-2,-0.25,0.277203144,0.436796856,0,8,1.75,100,67,125000,190
,"alcohol, acrylate",polyvinyl alcohol,CC(O),CC(OC(=O)C),98,1,ClO4,,0.25,,41,,,,,,no,,,,,1.29E-10,,3.11E-10,7.28E-10,1.66E-09,3.67E-09,7.95E-09,1.68E-08,3.47E-08,7.01E-08,1.39E-07,2.70E-07,5.14E-07,9.61E-07,1.77E-06,5.69E-06,1.72E-05,,,,,,,,,4.90E+14,16027,-273.15,26,,,,,,,,1.37,1.60E+13,,,,,,,125000,linear,water,,120,yes,"dried in furnace, don't specify temp, 1 wt% DMSO remaining",https://doi.org/10.1016/j.electacta.2017.05.127,"Ek G, Jeschull F, Bowden T, Brandell D. Li-ion batteries using electrolytes based on mixtures of poly(vinyl alcohol) and lithium bis(triflouromethane) sulfonamide salt. Electrochim Acta 2017;246:208-212",8.142758,6.019242,1,1,0,0,51.93865635,46.04186481,5.115762757,0,0,9,3,0,0,1,6,0,2,0,1,0,0,0,0,0,0,0,1.333333333,0.444444444,0.625,0,0,1.25,0.416666667,1.25,0.416666667,0,0,0,0,1.387425887,0.462475296,1.054092553,0.351364184,1.914213562,0.638071187,1.414213562,0.471404521,0.526787676,0.175595892,0.360121009,0.120040336,0,0,0,0,0,0.055555556,0.518518519,0.955555556,0.409090909,0.518518519,0.791666667,0.109427609,0,-0.109427609,0.163888889,-1.25,-0.416666667,0.465116279,0.248883721,0,3,2,13.618344,10.629656,2,0,1,0.2,92.6843948,88.0524295,6.28945925,0,0,14,6,0,0,2,8,0,4,0,2,0,0,0,0,0,0,0,2.666666667,0.444444444,0.5,0.1875,0,4.75,0.791666667,3.25,0.541666667,1.5,0.25,0,0,3.270490266,0.545081711,1.632215157,0.272035859,5.698694538,0.949782423,2.77005561,0.461675935,2.428204271,0.404700712,1.137840453,0.189640076,0.144157952,0.024026325,0.144157952,0.024026325,0,0.055555556,0.580952381,0.955555556,0.42,0.580952381,0.955555556,0.160952381,0,-0.160952381,0,-1.75,-0.291666667,0.465116279,0.248883721,0,6,3.2,[O-]Cl(=O)(=O)=O,5.388,5.512,4,0,0,0,57.61020531,98.94905974,19.78981195,4,0,5,5,0,0,5,0,0,0,0,4,0,0,0,1,0,0,1,2.047619048,0.40952381,0.651162791,0,0.348837209,2,0.4,2,0.4,0,0,0,0,3.951800146,0.790360029,1.951800146,0.390360029,5,1,2,0.4,1.048199854,0.209639971,0.048199854,0.009639971,0.414213562,0.082842712,0.414213562,0.082842712,0,0.09047619,1.45047619,1.45047619,0.417647059,1.45047619,1.45047619,1.032829132,0,-1.032829132,0,-2,-0.4,0.282337492,0.431662508,0,5,1,100,41,125000,191
,"alcohol, acrylate",polyvinyl alcohol,CC(O),CC(OC(=O)C),98,1,TFSI,,0.25,,59,,,,,,no,,,,,,,8.95E-10,2.00E-09,4.34E-09,9.19E-09,1.90E-08,3.85E-08,7.64E-08,1.48E-07,2.83E-07,5.29E-07,9.71E-07,1.75E-06,3.12E-06,9.39E-06,2.67E-05,,,,,,,,,7.30E+13,15128,-273.15,28,,,,,,,,1.3,2.40E+12,,,,,,,125000,linear,none,200,0.1,none,hot pressed,https://doi.org/10.1016/j.electacta.2017.05.127,"Ek G, Jeschull F, Bowden T, Brandell D. Li-ion batteries using electrolytes based on mixtures of poly(vinyl alcohol) and lithium bis(triflouromethane) sulfonamide salt. Electrochim Acta 2017;246:208-212",8.142758,6.019242,1,1,0,0,51.93865635,46.04186481,5.115762757,0,0,9,3,0,0,1,6,0,2,0,1,0,0,0,0,0,0,0,1.333333333,0.444444444,0.625,0,0,1.25,0.416666667,1.25,0.416666667,0,0,0,0,1.387425887,0.462475296,1.054092553,0.351364184,1.914213562,0.638071187,1.414213562,0.471404521,0.526787676,0.175595892,0.360121009,0.120040336,0,0,0,0,0,0.055555556,0.518518519,0.955555556,0.409090909,0.518518519,0.791666667,0.109427609,0,-0.109427609,0.163888889,-1.25,-0.416666667,0.465116279,0.248883721,0,3,2,13.618344,10.629656,2,0,1,0.2,92.6843948,88.0524295,6.28945925,0,0,14,6,0,0,2,8,0,4,0,2,0,0,0,0,0,0,0,2.666666667,0.444444444,0.5,0.1875,0,4.75,0.791666667,3.25,0.541666667,1.5,0.25,0,0,3.270490266,0.545081711,1.632215157,0.272035859,5.698694538,0.949782423,2.77005561,0.461675935,2.428204271,0.404700712,1.137840453,0.189640076,0.144157952,0.024026325,0.144157952,0.024026325,0,0.055555556,0.580952381,0.955555556,0.42,0.580952381,0.955555556,0.160952381,0,-0.160952381,0,-1.75,-0.291666667,0.465116279,0.248883721,0,6,3.2,C(F)(F)(F)S(=O)(=O)[N-]S(=O)(=O)C(F)(F)F,16.79,21.13,4,0,2,0.142857143,161.411271,279.9178424,18.66118949,1,0,15,15,0,0,13,0,0,2,1,4,2,0,6,0,0,0,6,6.114285714,0.407619048,0.498442368,0,0.436137072,15.5,1.033333333,9.5,0.633333333,6,0.4,0,0,10.39189168,0.692792779,3.002691864,0.200179458,27.65992063,1.843994709,6.207106781,0.413807119,17.26802895,1.15120193,3.204414918,0.213627661,1.207106781,0.080473785,1.207106781,0.080473785,0,0.092380952,1.412380952,1.412380952,0.427659574,1.412380952,1.412380952,0.984721378,0,-0.984721378,0,-3.5,-0.233333333,0.288604181,0.425395819,0,15,3.7856,-273.15,59,125000,192
,"alcohol, acrylate",polyvinyl alcohol,CC(O),CC(OC(=O)C),98,1,CF3SO3,,0.25,,82,,,,,,no,,,,,,,,,,,,,,,,,,,,,,,,,,,,,,,,,,,,,,,,,,,,,,,,,125000,linear,none,200,0.1,none,hot pressed,https://doi.org/10.1016/j.electacta.2017.05.127,"Ek G, Jeschull F, Bowden T, Brandell D. Li-ion batteries using electrolytes based on mixtures of poly(vinyl alcohol) and lithium bis(triflouromethane) sulfonamide salt. Electrochim Acta 2017;246:208-212",8.142758,6.019242,1,1,0,0,51.93865635,46.04186481,5.115762757,0,0,9,3,0,0,1,6,0,2,0,1,0,0,0,0,0,0,0,1.333333333,0.444444444,0.625,0,0,1.25,0.416666667,1.25,0.416666667,0,0,0,0,1.387425887,0.462475296,1.054092553,0.351364184,1.914213562,0.638071187,1.414213562,0.471404521,0.526787676,0.175595892,0.360121009,0.120040336,0,0,0,0,0,0.055555556,0.518518519,0.955555556,0.409090909,0.518518519,0.791666667,0.109427609,0,-0.109427609,0.163888889,-1.25,-0.416666667,0.465116279,0.248883721,0,3,2,13.618344,10.629656,2,0,1,0.2,92.6843948,88.0524295,6.28945925,0,0,14,6,0,0,2,8,0,4,0,2,0,0,0,0,0,0,0,2.666666667,0.444444444,0.5,0.1875,0,4.75,0.791666667,3.25,0.541666667,1.5,0.25,0,0,3.270490266,0.545081711,1.632215157,0.272035859,5.698694538,0.949782423,2.77005561,0.461675935,2.428204271,0.404700712,1.137840453,0.189640076,0.144157952,0.024026325,0.144157952,0.024026325,0,0.055555556,0.580952381,0.955555556,0.42,0.580952381,0.955555556,0.160952381,0,-0.160952381,0,-1.75,-0.291666667,0.465116279,0.248883721,0,6,3.2,C(F)(F)(F)S(=O)(=O)[O-],8.647,10.863,3,0,0,0,87.61659689,148.9525731,18.61907164,1,0,8,8,0,0,7,0,0,1,0,3,1,0,3,0,0,0,3,3.19047619,0.398809524,0.582089552,0,0.417910448,8,1,5,0.625,3,0.375,0,0,3.946142885,0.493267861,1.498723936,0.187340492,10.75,1.34375,3.25,0.40625,6.803857115,0.850482139,1.751276064,0.218909508,0.664213562,0.083026695,0.664213562,0.083026695,0,0.101190476,1.438690476,1.438690476,0.423076923,1.438690476,1.438690476,1.015613553,0,-1.015613553,0,-2,-0.25,0.277203144,0.436796856,0,8,1.75,-273.15,82,125000,193
,"alcohol, acrylate",polyvinyl alcohol,CC(O),CC(OC(=O)C),98,1,ClO4,,0.25,,40,,,,,,no,,,,,,,,,,,,,,,,,,,,,,,,,,,,,,,,,,,,,,,,,,,,,,,,,125000,linear,none,200,0.1,none,hot pressed,https://doi.org/10.1016/j.electacta.2017.05.127,"Ek G, Jeschull F, Bowden T, Brandell D. Li-ion batteries using electrolytes based on mixtures of poly(vinyl alcohol) and lithium bis(triflouromethane) sulfonamide salt. Electrochim Acta 2017;246:208-212",8.142758,6.019242,1,1,0,0,51.93865635,46.04186481,5.115762757,0,0,9,3,0,0,1,6,0,2,0,1,0,0,0,0,0,0,0,1.333333333,0.444444444,0.625,0,0,1.25,0.416666667,1.25,0.416666667,0,0,0,0,1.387425887,0.462475296,1.054092553,0.351364184,1.914213562,0.638071187,1.414213562,0.471404521,0.526787676,0.175595892,0.360121009,0.120040336,0,0,0,0,0,0.055555556,0.518518519,0.955555556,0.409090909,0.518518519,0.791666667,0.109427609,0,-0.109427609,0.163888889,-1.25,-0.416666667,0.465116279,0.248883721,0,3,2,13.618344,10.629656,2,0,1,0.2,92.6843948,88.0524295,6.28945925,0,0,14,6,0,0,2,8,0,4,0,2,0,0,0,0,0,0,0,2.666666667,0.444444444,0.5,0.1875,0,4.75,0.791666667,3.25,0.541666667,1.5,0.25,0,0,3.270490266,0.545081711,1.632215157,0.272035859,5.698694538,0.949782423,2.77005561,0.461675935,2.428204271,0.404700712,1.137840453,0.189640076,0.144157952,0.024026325,0.144157952,0.024026325,0,0.055555556,0.580952381,0.955555556,0.42,0.580952381,0.955555556,0.160952381,0,-0.160952381,0,-1.75,-0.291666667,0.465116279,0.248883721,0,6,3.2,[O-]Cl(=O)(=O)=O,5.388,5.512,4,0,0,0,57.61020531,98.94905974,19.78981195,4,0,5,5,0,0,5,0,0,0,0,4,0,0,0,1,0,0,1,2.047619048,0.40952381,0.651162791,0,0.348837209,2,0.4,2,0.4,0,0,0,0,3.951800146,0.790360029,1.951800146,0.390360029,5,1,2,0.4,1.048199854,0.209639971,0.048199854,0.009639971,0.414213562,0.082842712,0.414213562,0.082842712,0,0.09047619,1.45047619,1.45047619,0.417647059,1.45047619,1.45047619,1.032829132,0,-1.032829132,0,-2,-0.4,0.282337492,0.431662508,0,5,1,-273.15,40,125000,194
,amine,poly(ethylenimine),CNC,CNC,100,1,CF3SO3,,0.066666667,,-17.32891832,-23,55,,,,yes,,,,,,,,,,8.03E-07,1.27E-06,1.94E-06,2.88E-06,4.16E-06,5.87E-06,8.10E-06,1.10E-05,1.46E-05,,,,,,,,,,,,5,1690,-87,45,1.1,1262,-67,,,,,0.71,140000,,,,,,122664,,linear,methanol,130,12,yes,"0.01 Torr, DP 2850",https://doi.org/10.1016/0167-2738(93)90284-A,"Tanaka R, Fujita T, Nishibayashi H, Saito S. Ionic conduction in poly(ethylenimine)- and poly(N-methylethylenimine)-lithium salt systems. Solid State Ionics 1993;60:119-123",9.107551,7.592449,1,1,0,0,54.14518999,45.05784922,4.505784922,0,1,10,3,0,0,1,7,0,2,1,0,0,0,0,0,0,0,0,1.4,0.466666667,0.714285714,0,0,1.5,0.5,1.5,0.5,0,0,0,0,1.176607376,0.392202459,0.843274043,0.281091348,1.914213562,0.638071187,1.414213562,0.471404521,0.737606186,0.245868729,0.57093952,0.190313173,0,0,0,0,0,0.033333333,0.46,0.833333333,0.409090909,0.46,0.7,0.050909091,0,-0.050909091,0.133333333,-1.5,-0.5,0.56,0.154,0,3,2,9.107551,7.592449,1,1,0,0,54.14518999,45.05784922,4.505784922,0,1,10,3,0,0,1,7,0,2,1,0,0,0,0,0,0,0,0,1.4,0.466666667,0.714285714,0,0,1.5,0.5,1.5,0.5,0,0,0,0,1.176607376,0.392202459,0.843274043,0.281091348,1.914213562,0.638071187,1.414213562,0.471404521,0.737606186,0.245868729,0.57093952,0.190313173,0,0,0,0,0,0.033333333,0.46,0.833333333,0.409090909,0.46,0.7,0.050909091,0,-0.050909091,0.133333333,-1.5,-0.5,0.56,0.154,0,3,2,C(F)(F)(F)S(=O)(=O)[O-],8.647,10.863,3,0,0,0,87.61659689,148.9525731,18.61907164,1,0,8,8,0,0,7,0,0,1,0,3,1,0,3,0,0,0,3,3.19047619,0.398809524,0.582089552,0,0.417910448,8,1,5,0.625,3,0.375,0,0,3.946142885,0.493267861,1.498723936,0.187340492,10.75,1.34375,3.25,0.40625,6.803857115,0.850482139,1.751276064,0.218909508,0.664213562,0.083026695,0.664213562,0.083026695,0,0.101190476,1.438690476,1.438690476,0.423076923,1.438690476,1.438690476,1.015613553,0,-1.015613553,0,-2,-0.25,0.277203144,0.436796856,0,8,1.75,65,-17.32891832,122664,195
,amine,poly(ethylenimine),CNC,CNC,100,1,CF3SO3,,0.1,,-10.24650478,-23,55,,,,yes,,,,,,,3.87E-08,7.26E-08,1.31E-07,2.28E-07,3.83E-07,6.25E-07,9.91E-07,1.53E-06,2.31E-06,3.42E-06,4.96E-06,7.05E-06,9.85E-06,1.84E-05,,,,,,,,,,193,2872,-118,32,1.1,1308,-60,,,,,0.85,6000000,,,,,,122664,,linear,methanol,130,12,yes,"0.01 Torr, DP 2851",https://doi.org/10.1016/0167-2738(93)90284-A,"Tanaka R, Fujita T, Nishibayashi H, Saito S. Ionic conduction in poly(ethylenimine)- and poly(N-methylethylenimine)-lithium salt systems. Solid State Ionics 1993;60:119-123",9.107551,7.592449,1,1,0,0,54.14518999,45.05784922,4.505784922,0,1,10,3,0,0,1,7,0,2,1,0,0,0,0,0,0,0,0,1.4,0.466666667,0.714285714,0,0,1.5,0.5,1.5,0.5,0,0,0,0,1.176607376,0.392202459,0.843274043,0.281091348,1.914213562,0.638071187,1.414213562,0.471404521,0.737606186,0.245868729,0.57093952,0.190313173,0,0,0,0,0,0.033333333,0.46,0.833333333,0.409090909,0.46,0.7,0.050909091,0,-0.050909091,0.133333333,-1.5,-0.5,0.56,0.154,0,3,2,9.107551,7.592449,1,1,0,0,54.14518999,45.05784922,4.505784922,0,1,10,3,0,0,1,7,0,2,1,0,0,0,0,0,0,0,0,1.4,0.466666667,0.714285714,0,0,1.5,0.5,1.5,0.5,0,0,0,0,1.176607376,0.392202459,0.843274043,0.281091348,1.914213562,0.638071187,1.414213562,0.471404521,0.737606186,0.245868729,0.57093952,0.190313173,0,0,0,0,0,0.033333333,0.46,0.833333333,0.409090909,0.46,0.7,0.050909091,0,-0.050909091,0.133333333,-1.5,-0.5,0.56,0.154,0,3,2,C(F)(F)(F)S(=O)(=O)[O-],8.647,10.863,3,0,0,0,87.61659689,148.9525731,18.61907164,1,0,8,8,0,0,7,0,0,1,0,3,1,0,3,0,0,0,3,3.19047619,0.398809524,0.582089552,0,0.417910448,8,1,5,0.625,3,0.375,0,0,3.946142885,0.493267861,1.498723936,0.187340492,10.75,1.34375,3.25,0.40625,6.803857115,0.850482139,1.751276064,0.218909508,0.664213562,0.083026695,0.664213562,0.083026695,0,0.101190476,1.438690476,1.438690476,0.423076923,1.438690476,1.438690476,1.015613553,0,-1.015613553,0,-2,-0.25,0.277203144,0.436796856,0,8,1.75,65,-10.24650478,122664,196
,amine,poly(ethylenimine),CNC,CNC,100,1,CF3SO3,,0.166666667,,11.8285504,-23,,,,,no,,,,,,,,,,,,,,,,,,,,,,,,,,,,,,,,,,,,,,,,,,,,,,,,122664,,linear,methanol,130,12,yes,"0.01 Torr, DP 2852",https://doi.org/10.1016/0167-2738(93)90284-A,"Tanaka R, Fujita T, Nishibayashi H, Saito S. Ionic conduction in poly(ethylenimine)- and poly(N-methylethylenimine)-lithium salt systems. Solid State Ionics 1993;60:119-123",9.107551,7.592449,1,1,0,0,54.14518999,45.05784922,4.505784922,0,1,10,3,0,0,1,7,0,2,1,0,0,0,0,0,0,0,0,1.4,0.466666667,0.714285714,0,0,1.5,0.5,1.5,0.5,0,0,0,0,1.176607376,0.392202459,0.843274043,0.281091348,1.914213562,0.638071187,1.414213562,0.471404521,0.737606186,0.245868729,0.57093952,0.190313173,0,0,0,0,0,0.033333333,0.46,0.833333333,0.409090909,0.46,0.7,0.050909091,0,-0.050909091,0.133333333,-1.5,-0.5,0.56,0.154,0,3,2,9.107551,7.592449,1,1,0,0,54.14518999,45.05784922,4.505784922,0,1,10,3,0,0,1,7,0,2,1,0,0,0,0,0,0,0,0,1.4,0.466666667,0.714285714,0,0,1.5,0.5,1.5,0.5,0,0,0,0,1.176607376,0.392202459,0.843274043,0.281091348,1.914213562,0.638071187,1.414213562,0.471404521,0.737606186,0.245868729,0.57093952,0.190313173,0,0,0,0,0,0.033333333,0.46,0.833333333,0.409090909,0.46,0.7,0.050909091,0,-0.050909091,0.133333333,-1.5,-0.5,0.56,0.154,0,3,2,C(F)(F)(F)S(=O)(=O)[O-],8.647,10.863,3,0,0,0,87.61659689,148.9525731,18.61907164,1,0,8,8,0,0,7,0,0,1,0,3,1,0,3,0,0,0,3,3.19047619,0.398809524,0.582089552,0,0.417910448,8,1,5,0.625,3,0.375,0,0,3.946142885,0.493267861,1.498723936,0.187340492,10.75,1.34375,3.25,0.40625,6.803857115,0.850482139,1.751276064,0.218909508,0.664213562,0.083026695,0.664213562,0.083026695,0,0.101190476,1.438690476,1.438690476,0.423076923,1.438690476,1.438690476,1.015613553,0,-1.015613553,0,-2,-0.25,0.277203144,0.436796856,0,8,1.75,65,11.8285504,122664,197
,amine,poly(ethylenimine),CNC,CNC,100,1,CF3SO3,,0.25,,25.34952171,-23,,,,,no,,,,,,,,,,,,,,,,1.29E-08,2.60E-08,4.97E-08,9.06E-08,2.66E-07,6.83E-07,,,,,,,,,20,2257,-49,75,1.4,1563,-25,,,,,1.3,31000000000,,,,,,122664,,linear,methanol,130,12,yes,"0.01 Torr, DP 2853",https://doi.org/10.1016/0167-2738(93)90284-A,"Tanaka R, Fujita T, Nishibayashi H, Saito S. Ionic conduction in poly(ethylenimine)- and poly(N-methylethylenimine)-lithium salt systems. Solid State Ionics 1993;60:119-123",9.107551,7.592449,1,1,0,0,54.14518999,45.05784922,4.505784922,0,1,10,3,0,0,1,7,0,2,1,0,0,0,0,0,0,0,0,1.4,0.466666667,0.714285714,0,0,1.5,0.5,1.5,0.5,0,0,0,0,1.176607376,0.392202459,0.843274043,0.281091348,1.914213562,0.638071187,1.414213562,0.471404521,0.737606186,0.245868729,0.57093952,0.190313173,0,0,0,0,0,0.033333333,0.46,0.833333333,0.409090909,0.46,0.7,0.050909091,0,-0.050909091,0.133333333,-1.5,-0.5,0.56,0.154,0,3,2,9.107551,7.592449,1,1,0,0,54.14518999,45.05784922,4.505784922,0,1,10,3,0,0,1,7,0,2,1,0,0,0,0,0,0,0,0,1.4,0.466666667,0.714285714,0,0,1.5,0.5,1.5,0.5,0,0,0,0,1.176607376,0.392202459,0.843274043,0.281091348,1.914213562,0.638071187,1.414213562,0.471404521,0.737606186,0.245868729,0.57093952,0.190313173,0,0,0,0,0,0.033333333,0.46,0.833333333,0.409090909,0.46,0.7,0.050909091,0,-0.050909091,0.133333333,-1.5,-0.5,0.56,0.154,0,3,2,C(F)(F)(F)S(=O)(=O)[O-],8.647,10.863,3,0,0,0,87.61659689,148.9525731,18.61907164,1,0,8,8,0,0,7,0,0,1,0,3,1,0,3,0,0,0,3,3.19047619,0.398809524,0.582089552,0,0.417910448,8,1,5,0.625,3,0.375,0,0,3.946142885,0.493267861,1.498723936,0.187340492,10.75,1.34375,3.25,0.40625,6.803857115,0.850482139,1.751276064,0.218909508,0.664213562,0.083026695,0.664213562,0.083026695,0,0.101190476,1.438690476,1.438690476,0.423076923,1.438690476,1.438690476,1.015613553,0,-1.015613553,0,-2,-0.25,0.277203144,0.436796856,0,8,1.75,65,25.34952171,122664,198
