Repository: nschauser/PolymerElectrolyte

File: _Cleaned_Final_Data_6_2_2020.csv (part 12 of 35)
ETA_epsilon_3,Comonomer2 ETA_epsilon_4,Comonomer2 ETA_epsilon_5,Comonomer2 ETA_dEpsilon_A,Comonomer2 ETA_dEpsilon_B,Comonomer2 ETA_dEpsilon_C,Comonomer2 ETA_dEpsilon_D,Comonomer2 ETA_dBeta,Comonomer2 AETA_dBeta,Comonomer2 ETA_psi_1,Comonomer2 ETA_dPsi_A,Comonomer2 ETA_dPsi_B,Comonomer2 Kier1,Comonomer2 Kier2,Anion Smiles,anion apol,anion bpol,anion nHBAcc,anion nHBDon,anion nRot,anion RotRatio,anion Vabc,anion MW,anion AMW,anion nAcid,anion nBase,anion nAtom,anion nHeavyAtom,anion nSpiro,anion nBridgehead,anion nHetero,anion nH,anion nB,anion nC,anion nN,anion nO,anion nS,anion nP,anion nF,anion nCl,anion nBr,anion nI,anion nX,anion ETA_alpha,anion AETA_alpha,anion ETA_shape_p,anion ETA_shape_y,anion ETA_shape_x,anion ETA_beta,anion AETA_beta,anion ETA_beta_s,anion AETA_beta_s,anion ETA_beta_ns,anion AETA_beta_ns,anion ETA_beta_ns_d,anion AETA_beta_ns_d,anion ETA_eta,anion AETA_eta,anion ETA_eta_L,anion AETA_eta_L,anion ETA_eta_R,anion AETA_eta_R,anion ETA_eta_RL,anion AETA_eta_RL,anion ETA_eta_F,anion AETA_eta_F,anion ETA_eta_FL,anion AETA_eta_FL,anion ETA_eta_B,anion AETA_eta_B,anion ETA_eta_BR,anion AETA_eta_BR,anion ETA_dAlpha_A,anion ETA_dAlpha_B,anion ETA_epsilon_1,anion ETA_epsilon_2,anion ETA_epsilon_3,anion ETA_epsilon_4,anion ETA_epsilon_5,anion ETA_dEpsilon_A,anion ETA_dEpsilon_B,anion ETA_dEpsilon_C,anion ETA_dEpsilon_D,anion ETA_dBeta,anion AETA_dBeta,anion ETA_psi_1,anion ETA_dPsi_A,anion ETA_dPsi_B,anion Kier1,anion Kier2,solvent BP,approxTg,approxMW(kDa),Index
,amine,poly(ethylenimine),CNC,CNC,100,1,ClO4,,0.066666667,,-15.39735099,-23,55,,,,yes,,,,,,,,,,6.26E-07,9.96E-07,1.54E-06,2.33E-06,3.43E-06,4.96E-06,7.02E-06,9.77E-06,1.34E-05,1.80E-05,,,,,,,,,,,79,2559,-117,45,1.3,1290,-65,,,,,0.75,470000,,,,,,122664,,linear,methanol,130,12,yes,"0.01 Torr, DP 2854",https://doi.org/10.1016/0167-2738(93)90284-A,"Tanaka R, Fujita T, Nishibayashi H, Saito S. Ionic conduction in poly(ethylenimine)- and poly(N-methylethylenimine)-lithium salt systems. Solid State Ionics 1993;60:119-123",9.107551,7.592449,1,1,0,0,54.14518999,45.05784922,4.505784922,0,1,10,3,0,0,1,7,0,2,1,0,0,0,0,0,0,0,0,1.4,0.466666667,0.714285714,0,0,1.5,0.5,1.5,0.5,0,0,0,0,1.176607376,0.392202459,0.843274043,0.281091348,1.914213562,0.638071187,1.414213562,0.471404521,0.737606186,0.245868729,0.57093952,0.190313173,0,0,0,0,0,0.033333333,0.46,0.833333333,0.409090909,0.46,0.7,0.050909091,0,-0.050909091,0.133333333,-1.5,-0.5,0.56,0.154,0,3,2,9.107551,7.592449,1,1,0,0,54.14518999,45.05784922,4.505784922,0,1,10,3,0,0,1,7,0,2,1,0,0,0,0,0,0,0,0,1.4,0.466666667,0.714285714,0,0,1.5,0.5,1.5,0.5,0,0,0,0,1.176607376,0.392202459,0.843274043,0.281091348,1.914213562,0.638071187,1.414213562,0.471404521,0.737606186,0.245868729,0.57093952,0.190313173,0,0,0,0,0,0.033333333,0.46,0.833333333,0.409090909,0.46,0.7,0.050909091,0,-0.050909091,0.133333333,-1.5,-0.5,0.56,0.154,0,3,2,[O-]Cl(=O)(=O)=O,5.388,5.512,4,0,0,0,57.61020531,98.94905974,19.78981195,4,0,5,5,0,0,5,0,0,0,0,4,0,0,0,1,0,0,1,2.047619048,0.40952381,0.651162791,0,0.348837209,2,0.4,2,0.4,0,0,0,0,3.951800146,0.790360029,1.951800146,0.390360029,5,1,2,0.4,1.048199854,0.209639971,0.048199854,0.009639971,0.414213562,0.082842712,0.414213562,0.082842712,0,0.09047619,1.45047619,1.45047619,0.417647059,1.45047619,1.45047619,1.032829132,0,-1.032829132,0,-2,-0.4,0.282337492,0.431662508,0,5,1,65,-15.39735099,122664,199
,amine,poly(ethylenimine),CNC,CNC,100,1,ClO4,,0.1,,-0.128771155,-23,55,,,,yes,,,,,,,,1.83E-08,3.82E-08,7.49E-08,1.39E-07,2.46E-07,4.17E-07,6.81E-07,1.08E-06,1.64E-06,2.45E-06,3.55E-06,5.03E-06,9.52E-06,1.68E-05,,,,,,,,,8.4,1875,-75,35,0.81,1265,-50,,,,,0.91,21000000,,,,,,122664,,linear,methanol,130,12,yes,"0.01 Torr, DP 2855",https://doi.org/10.1016/0167-2738(93)90284-A,"Tanaka R, Fujita T, Nishibayashi H, Saito S. Ionic conduction in poly(ethylenimine)- and poly(N-methylethylenimine)-lithium salt systems. Solid State Ionics 1993;60:119-123",9.107551,7.592449,1,1,0,0,54.14518999,45.05784922,4.505784922,0,1,10,3,0,0,1,7,0,2,1,0,0,0,0,0,0,0,0,1.4,0.466666667,0.714285714,0,0,1.5,0.5,1.5,0.5,0,0,0,0,1.176607376,0.392202459,0.843274043,0.281091348,1.914213562,0.638071187,1.414213562,0.471404521,0.737606186,0.245868729,0.57093952,0.190313173,0,0,0,0,0,0.033333333,0.46,0.833333333,0.409090909,0.46,0.7,0.050909091,0,-0.050909091,0.133333333,-1.5,-0.5,0.56,0.154,0,3,2,9.107551,7.592449,1,1,0,0,54.14518999,45.05784922,4.505784922,0,1,10,3,0,0,1,7,0,2,1,0,0,0,0,0,0,0,0,1.4,0.466666667,0.714285714,0,0,1.5,0.5,1.5,0.5,0,0,0,0,1.176607376,0.392202459,0.843274043,0.281091348,1.914213562,0.638071187,1.414213562,0.471404521,0.737606186,0.245868729,0.57093952,0.190313173,0,0,0,0,0,0.033333333,0.46,0.833333333,0.409090909,0.46,0.7,0.050909091,0,-0.050909091,0.133333333,-1.5,-0.5,0.56,0.154,0,3,2,[O-]Cl(=O)(=O)=O,5.388,5.512,4,0,0,0,57.61020531,98.94905974,19.78981195,4,0,5,5,0,0,5,0,0,0,0,4,0,0,0,1,0,0,1,2.047619048,0.40952381,0.651162791,0,0.348837209,2,0.4,2,0.4,0,0,0,0,3.951800146,0.790360029,1.951800146,0.390360029,5,1,2,0.4,1.048199854,0.209639971,0.048199854,0.009639971,0.414213562,0.082842712,0.414213562,0.082842712,0,0.09047619,1.45047619,1.45047619,0.417647059,1.45047619,1.45047619,1.032829132,0,-1.032829132,0,-2,-0.4,0.282337492,0.431662508,0,5,1,65,-0.128771155,122664,200
,amine,poly(ethylenimine),CNC,CNC,100,1,ClO4,,0.166666667,,25.34952171,-23,,,,,no,,,,,,,,,,,,,,,,,,,,,,,,,,,,,,,,,,,,,,,,,,,,,,,,122664,,linear,methanol,130,12,yes,"0.01 Torr, DP 2856",https://doi.org/10.1016/0167-2738(93)90284-A,"Tanaka R, Fujita T, Nishibayashi H, Saito S. Ionic conduction in poly(ethylenimine)- and poly(N-methylethylenimine)-lithium salt systems. Solid State Ionics 1993;60:119-123",9.107551,7.592449,1,1,0,0,54.14518999,45.05784922,4.505784922,0,1,10,3,0,0,1,7,0,2,1,0,0,0,0,0,0,0,0,1.4,0.466666667,0.714285714,0,0,1.5,0.5,1.5,0.5,0,0,0,0,1.176607376,0.392202459,0.843274043,0.281091348,1.914213562,0.638071187,1.414213562,0.471404521,0.737606186,0.245868729,0.57093952,0.190313173,0,0,0,0,0,0.033333333,0.46,0.833333333,0.409090909,0.46,0.7,0.050909091,0,-0.050909091,0.133333333,-1.5,-0.5,0.56,0.154,0,3,2,9.107551,7.592449,1,1,0,0,54.14518999,45.05784922,4.505784922,0,1,10,3,0,0,1,7,0,2,1,0,0,0,0,0,0,0,0,1.4,0.466666667,0.714285714,0,0,1.5,0.5,1.5,0.5,0,0,0,0,1.176607376,0.392202459,0.843274043,0.281091348,1.914213562,0.638071187,1.414213562,0.471404521,0.737606186,0.245868729,0.57093952,0.190313173,0,0,0,0,0,0.033333333,0.46,0.833333333,0.409090909,0.46,0.7,0.050909091,0,-0.050909091,0.133333333,-1.5,-0.5,0.56,0.154,0,3,2,[O-]Cl(=O)(=O)=O,5.388,5.512,4,0,0,0,57.61020531,98.94905974,19.78981195,4,0,5,5,0,0,5,0,0,0,0,4,0,0,0,1,0,0,1,2.047619048,0.40952381,0.651162791,0,0.348837209,2,0.4,2,0.4,0,0,0,0,3.951800146,0.790360029,1.951800146,0.390360029,5,1,2,0.4,1.048199854,0.209639971,0.048199854,0.009639971,0.414213562,0.082842712,0.414213562,0.082842712,0,0.09047619,1.45047619,1.45047619,0.417647059,1.45047619,1.45047619,1.032829132,0,-1.032829132,0,-2,-0.4,0.282337492,0.431662508,0,5,1,65,25.34952171,122664,201
,amine,poly(ethylenimine),CNC,CNC,100,1,ClO4,,0.25,,43.74540103,-23,,,,,no,,,,,,,,,,,,,,,,,,2.76E-09,5.75E-09,2.20E-08,7.22E-08,3.43E-07,,,,,,,,1426,3776,-72,85,0.53,1480,-6,,,,,1.45,7.80E+11,,,,,,122664,,linear,methanol,130,12,yes,"0.01 Torr, DP 2857",https://doi.org/10.1016/0167-2738(93)90284-A,"Tanaka R, Fujita T, Nishibayashi H, Saito S. Ionic conduction in poly(ethylenimine)- and poly(N-methylethylenimine)-lithium salt systems. Solid State Ionics 1993;60:119-123",9.107551,7.592449,1,1,0,0,54.14518999,45.05784922,4.505784922,0,1,10,3,0,0,1,7,0,2,1,0,0,0,0,0,0,0,0,1.4,0.466666667,0.714285714,0,0,1.5,0.5,1.5,0.5,0,0,0,0,1.176607376,0.392202459,0.843274043,0.281091348,1.914213562,0.638071187,1.414213562,0.471404521,0.737606186,0.245868729,0.57093952,0.190313173,0,0,0,0,0,0.033333333,0.46,0.833333333,0.409090909,0.46,0.7,0.050909091,0,-0.050909091,0.133333333,-1.5,-0.5,0.56,0.154,0,3,2,9.107551,7.592449,1,1,0,0,54.14518999,45.05784922,4.505784922,0,1,10,3,0,0,1,7,0,2,1,0,0,0,0,0,0,0,0,1.4,0.466666667,0.714285714,0,0,1.5,0.5,1.5,0.5,0,0,0,0,1.176607376,0.392202459,0.843274043,0.281091348,1.914213562,0.638071187,1.414213562,0.471404521,0.737606186,0.245868729,0.57093952,0.190313173,0,0,0,0,0,0.033333333,0.46,0.833333333,0.409090909,0.46,0.7,0.050909091,0,-0.050909091,0.133333333,-1.5,-0.5,0.56,0.154,0,3,2,[O-]Cl(=O)(=O)=O,5.388,5.512,4,0,0,0,57.61020531,98.94905974,19.78981195,4,0,5,5,0,0,5,0,0,0,0,4,0,0,0,1,0,0,1,2.047619048,0.40952381,0.651162791,0,0.348837209,2,0.4,2,0.4,0,0,0,0,3.951800146,0.790360029,1.951800146,0.390360029,5,1,2,0.4,1.048199854,0.209639971,0.048199854,0.009639971,0.414213562,0.082842712,0.414213562,0.082842712,0,0.09047619,1.45047619,1.45047619,0.417647059,1.45047619,1.45047619,1.032829132,0,-1.032829132,0,-2,-0.4,0.282337492,0.431662508,0,5,1,65,43.74540103,122664,202
,amine,poly(N-methylethylenimine),CN(C)C,CN(C)C,100,1,CF3SO3,,0.0625,,-42.07137601,-88,,,,,no,,,,,,,,1.80E-07,2.62E-07,3.74E-07,5.22E-07,7.14E-07,9.62E-07,1.27E-06,1.66E-06,2.14E-06,2.72E-06,3.41E-06,4.23E-06,6.33E-06,,,,,,,,,,0.83,1955,-122,35,0.15,1375,-92,,,,,0.54,138,,,,,,162707,,linear,methanol,130,12,yes,"0.01 Torr, DP 2858",https://doi.org/10.1016/0167-2738(93)90284-A,"Tanaka R, Fujita T, Nishibayashi H, Saito S. Ionic conduction in poly(ethylenimine)- and poly(N-methylethylenimine)-lithium salt systems. Solid State Ionics 1993;60:119-123",12.111137,10.738863,1,0,0,0,71.44117522,59.07349929,4.54411533,0,1,13,4,0,0,1,9,0,3,1,0,0,0,0,0,0,0,0,1.9,0.475,0.789473684,0.210526316,0,2.25,0.5625,2.25,0.5625,0,0,0,0,2.032795559,0.50819889,1.032795559,0.25819889,3.232050808,0.808012702,1.732050808,0.433012702,1.199255249,0.299813812,0.699255249,0.174813812,0.182162755,0.045540689,0.182162755,0.045540689,0,0.025,0.453846154,0.8,0.414285714,0.453846154,0.8,0.03956044,0,-0.03956044,0,-2.25,-0.5625,0.59375,0.12025,0,4,1.333333333,12.111137,10.738863,1,0,0,0,71.44117522,59.07349929,4.54411533,0,1,13,4,0,0,1,9,0,3,1,0,0,0,0,0,0,0,0,1.9,0.475,0.789473684,0.210526316,0,2.25,0.5625,2.25,0.5625,0,0,0,0,2.032795559,0.50819889,1.032795559,0.25819889,3.232050808,0.808012702,1.732050808,0.433012702,1.199255249,0.299813812,0.699255249,0.174813812,0.182162755,0.045540689,0.182162755,0.045540689,0,0.025,0.453846154,0.8,0.414285714,0.453846154,0.8,0.03956044,0,-0.03956044,0,-2.25,-0.5625,0.59375,0.12025,0,4,1.333333333,C(F)(F)(F)S(=O)(=O)[O-],8.647,10.863,3,0,0,0,87.61659689,148.9525731,18.61907164,1,0,8,8,0,0,7,0,0,1,0,3,1,0,3,0,0,0,3,3.19047619,0.398809524,0.582089552,0,0.417910448,8,1,5,0.625,3,0.375,0,0,3.946142885,0.493267861,1.498723936,0.187340492,10.75,1.34375,3.25,0.40625,6.803857115,0.850482139,1.751276064,0.218909508,0.664213562,0.083026695,0.664213562,0.083026695,0,0.101190476,1.438690476,1.438690476,0.423076923,1.438690476,1.438690476,1.015613553,0,-1.015613553,0,-2,-0.25,0.277203144,0.436796856,0,8,1.75,65,-42.07137601,162707,203
,amine,poly(N-methylethylenimine),CN(C)C,CN(C)C,100,1,CF3SO3,,0.1,,-33.79323032,-88,,,,,no,,,,,,,,1.43E-07,2.25E-07,3.45E-07,5.14E-07,7.49E-07,1.07E-06,1.49E-06,2.04E-06,2.75E-06,3.65E-06,4.77E-06,6.15E-06,9.87E-06,,,,,,,,,,3.8,2115,-114,35,0.52,1462,-84,,,,,0.64,5272,,,,,,162707,,linear,methanol,130,12,yes,"0.01 Torr, DP 2859",https://doi.org/10.1016/0167-2738(93)90284-A,"Tanaka R, Fujita T, Nishibayashi H, Saito S. Ionic conduction in poly(ethylenimine)- and poly(N-methylethylenimine)-lithium salt systems. Solid State Ionics 1993;60:119-123",12.111137,10.738863,1,0,0,0,71.44117522,59.07349929,4.54411533,0,1,13,4,0,0,1,9,0,3,1,0,0,0,0,0,0,0,0,1.9,0.475,0.789473684,0.210526316,0,2.25,0.5625,2.25,0.5625,0,0,0,0,2.032795559,0.50819889,1.032795559,0.25819889,3.232050808,0.808012702,1.732050808,0.433012702,1.199255249,0.299813812,0.699255249,0.174813812,0.182162755,0.045540689,0.182162755,0.045540689,0,0.025,0.453846154,0.8,0.414285714,0.453846154,0.8,0.03956044,0,-0.03956044,0,-2.25,-0.5625,0.59375,0.12025,0,4,1.333333333,12.111137,10.738863,1,0,0,0,71.44117522,59.07349929,4.54411533,0,1,13,4,0,0,1,9,0,3,1,0,0,0,0,0,0,0,0,1.9,0.475,0.789473684,0.210526316,0,2.25,0.5625,2.25,0.5625,0,0,0,0,2.032795559,0.50819889,1.032795559,0.25819889,3.232050808,0.808012702,1.732050808,0.433012702,1.199255249,0.299813812,0.699255249,0.174813812,0.182162755,0.045540689,0.182162755,0.045540689,0,0.025,0.453846154,0.8,0.414285714,0.453846154,0.8,0.03956044,0,-0.03956044,0,-2.25,-0.5625,0.59375,0.12025,0,4,1.333333333,C(F)(F)(F)S(=O)(=O)[O-],8.647,10.863,3,0,0,0,87.61659689,148.9525731,18.61907164,1,0,8,8,0,0,7,0,0,1,0,3,1,0,3,0,0,0,3,3.19047619,0.398809524,0.582089552,0,0.417910448,8,1,5,0.625,3,0.375,0,0,3.946142885,0.493267861,1.498723936,0.187340492,10.75,1.34375,3.25,0.40625,6.803857115,0.850482139,1.751276064,0.218909508,0.664213562,0.083026695,0.664213562,0.083026695,0,0.101190476,1.438690476,1.438690476,0.423076923,1.438690476,1.438690476,1.015613553,0,-1.015613553,0,-2,-0.25,0.277203144,0.436796856,0,8,1.75,65,-33.79323032,162707,204
,amine,poly(N-methylethylenimine),CN(C)C,CN(C)C,100,1,CF3SO3,,0.169491525,,4.194260486,-88,,,,,no,,,,,,,,,,1.73E-08,3.14E-08,5.50E-08,9.33E-08,1.54E-07,2.46E-07,3.84E-07,5.87E-07,8.76E-07,1.28E-06,2.61E-06,4.97E-06,,,,,,,,,132,3172,-115,45,0.35,1289,-45.8,,,,,0.89,2800000,,,,,,162707,,linear,methanol,130,12,yes,"0.01 Torr, DP 2860",https://doi.org/10.1016/0167-2738(93)90284-A,"Tanaka R, Fujita T, Nishibayashi H, Saito S. Ionic conduction in poly(ethylenimine)- and poly(N-methylethylenimine)-lithium salt systems. Solid State Ionics 1993;60:119-123",12.111137,10.738863,1,0,0,0,71.44117522,59.07349929,4.54411533,0,1,13,4,0,0,1,9,0,3,1,0,0,0,0,0,0,0,0,1.9,0.475,0.789473684,0.210526316,0,2.25,0.5625,2.25,0.5625,0,0,0,0,2.032795559,0.50819889,1.032795559,0.25819889,3.232050808,0.808012702,1.732050808,0.433012702,1.199255249,0.299813812,0.699255249,0.174813812,0.182162755,0.045540689,0.182162755,0.045540689,0,0.025,0.453846154,0.8,0.414285714,0.453846154,0.8,0.03956044,0,-0.03956044,0,-2.25,-0.5625,0.59375,0.12025,0,4,1.333333333,12.111137,10.738863,1,0,0,0,71.44117522,59.07349929,4.54411533,0,1,13,4,0,0,1,9,0,3,1,0,0,0,0,0,0,0,0,1.9,0.475,0.789473684,0.210526316,0,2.25,0.5625,2.25,0.5625,0,0,0,0,2.032795559,0.50819889,1.032795559,0.25819889,3.232050808,0.808012702,1.732050808,0.433012702,1.199255249,0.299813812,0.699255249,0.174813812,0.182162755,0.045540689,0.182162755,0.045540689,0,0.025,0.453846154,0.8,0.414285714,0.453846154,0.8,0.03956044,0,-0.03956044,0,-2.25,-0.5625,0.59375,0.12025,0,4,1.333333333,C(F)(F)(F)S(=O)(=O)[O-],8.647,10.863,3,0,0,0,87.61659689,148.9525731,18.61907164,1,0,8,8,0,0,7,0,0,1,0,3,1,0,3,0,0,0,3,3.19047619,0.398809524,0.582089552,0,0.417910448,8,1,5,0.625,3,0.375,0,0,3.946142885,0.493267861,1.498723936,0.187340492,10.75,1.34375,3.25,0.40625,6.803857115,0.850482139,1.751276064,0.218909508,0.664213562,0.083026695,0.664213562,0.083026695,0,0.101190476,1.438690476,1.438690476,0.423076923,1.438690476,1.438690476,1.015613553,0,-1.015613553,0,-2,-0.25,0.277203144,0.436796856,0,8,1.75,65,4.194260486,162707,205
,amine,poly(N-methylethylenimine),CN(C)C,CN(C)C,100,1,CF3SO3,,0.243902439,,23.78587196,-88,,,,,no,,,,,,,,,,,,,,,,,1.82E-08,3.30E-08,5.74E-08,1.55E-07,3.71E-07,,,,,,,,,4.2,2123,-50,80,0.4,1485,-26,,,,,1.1,270000000,,,,,,162707,,linear,methanol,130,12,yes,"0.01 Torr, DP 2861",https://doi.org/10.1016/0167-2738(93)90284-A,"Tanaka R, Fujita T, Nishibayashi H, Saito S. Ionic conduction in poly(ethylenimine)- and poly(N-methylethylenimine)-lithium salt systems. Solid State Ionics 1993;60:119-123",12.111137,10.738863,1,0,0,0,71.44117522,59.07349929,4.54411533,0,1,13,4,0,0,1,9,0,3,1,0,0,0,0,0,0,0,0,1.9,0.475,0.789473684,0.210526316,0,2.25,0.5625,2.25,0.5625,0,0,0,0,2.032795559,0.50819889,1.032795559,0.25819889,3.232050808,0.808012702,1.732050808,0.433012702,1.199255249,0.299813812,0.699255249,0.174813812,0.182162755,0.045540689,0.182162755,0.045540689,0,0.025,0.453846154,0.8,0.414285714,0.453846154,0.8,0.03956044,0,-0.03956044,0,-2.25,-0.5625,0.59375,0.12025,0,4,1.333333333,12.111137,10.738863,1,0,0,0,71.44117522,59.07349929,4.54411533,0,1,13,4,0,0,1,9,0,3,1,0,0,0,0,0,0,0,0,1.9,0.475,0.789473684,0.210526316,0,2.25,0.5625,2.25,0.5625,0,0,0,0,2.032795559,0.50819889,1.032795559,0.25819889,3.232050808,0.808012702,1.732050808,0.433012702,1.199255249,0.299813812,0.699255249,0.174813812,0.182162755,0.045540689,0.182162755,0.045540689,0,0.025,0.453846154,0.8,0.414285714,0.453846154,0.8,0.03956044,0,-0.03956044,0,-2.25,-0.5625,0.59375,0.12025,0,4,1.333333333,C(F)(F)(F)S(=O)(=O)[O-],8.647,10.863,3,0,0,0,87.61659689,148.9525731,18.61907164,1,0,8,8,0,0,7,0,0,1,0,3,1,0,3,0,0,0,3,3.19047619,0.398809524,0.582089552,0,0.417910448,8,1,5,0.625,3,0.375,0,0,3.946142885,0.493267861,1.498723936,0.187340492,10.75,1.34375,3.25,0.40625,6.803857115,0.850482139,1.751276064,0.218909508,0.664213562,0.083026695,0.664213562,0.083026695,0,0.101190476,1.438690476,1.438690476,0.423076923,1.438690476,1.438690476,1.015613553,0,-1.015613553,0,-2,-0.25,0.277203144,0.436796856,0,8,1.75,65,23.78587196,162707,206
,amine,poly(N-methylethylenimine),CN(C)C,CN(C)C,100,1,ClO4,,0.066666667,,-53.01692421,-88,,,,,no,,,,,,,1.99E-08,3.49E-08,5.84E-08,9.39E-08,1.46E-07,2.18E-07,3.18E-07,4.52E-07,6.27E-07,8.51E-07,1.13E-06,1.48E-06,1.91E-06,,,,,,,,,,,0.21,1484,-81.5,30,1,1972,-103,,,,,0.69,7705,,,,,,162707,,linear,methanol,130,12,yes,"0.01 Torr, DP 2862",https://doi.org/10.1016/0167-2738(93)90284-A,"Tanaka R, Fujita T, Nishibayashi H, Saito S. Ionic conduction in poly(ethylenimine)- and poly(N-methylethylenimine)-lithium salt systems. Solid State Ionics 1993;60:119-123",12.111137,10.738863,1,0,0,0,71.44117522,59.07349929,4.54411533,0,1,13,4,0,0,1,9,0,3,1,0,0,0,0,0,0,0,0,1.9,0.475,0.789473684,0.210526316,0,2.25,0.5625,2.25,0.5625,0,0,0,0,2.032795559,0.50819889,1.032795559,0.25819889,3.232050808,0.808012702,1.732050808,0.433012702,1.199255249,0.299813812,0.699255249,0.174813812,0.182162755,0.045540689,0.182162755,0.045540689,0,0.025,0.453846154,0.8,0.414285714,0.453846154,0.8,0.03956044,0,-0.03956044,0,-2.25,-0.5625,0.59375,0.12025,0,4,1.333333333,12.111137,10.738863,1,0,0,0,71.44117522,59.07349929,4.54411533,0,1,13,4,0,0,1,9,0,3,1,0,0,0,0,0,0,0,0,1.9,0.475,0.789473684,0.210526316,0,2.25,0.5625,2.25,0.5625,0,0,0,0,2.032795559,0.50819889,1.032795559,0.25819889,3.232050808,0.808012702,1.732050808,0.433012702,1.199255249,0.299813812,0.699255249,0.174813812,0.182162755,0.045540689,0.182162755,0.045540689,0,0.025,0.453846154,0.8,0.414285714,0.453846154,0.8,0.03956044,0,-0.03956044,0,-2.25,-0.5625,0.59375,0.12025,0,4,1.333333333,[O-]Cl(=O)(=O)=O,5.388,5.512,4,0,0,0,57.61020531,98.94905974,19.78981195,4,0,5,5,0,0,5,0,0,0,0,4,0,0,0,1,0,0,1,2.047619048,0.40952381,0.651162791,0,0.348837209,2,0.4,2,0.4,0,0,0,0,3.951800146,0.790360029,1.951800146,0.390360029,5,1,2,0.4,1.048199854,0.209639971,0.048199854,0.009639971,0.414213562,0.082842712,0.414213562,0.082842712,0,0.09047619,1.45047619,1.45047619,0.417647059,1.45047619,1.45047619,1.032829132,0,-1.032829132,0,-2,-0.4,0.282337492,0.431662508,0,5,1,65,-53.01692421,162707,207
,amine,poly(N-methylethylenimine),CN(C)C,CN(C)C,100,1,ClO4,,0.1,,-20.27225901,-88,,,,,no,,,,,,,,,,,,1.33E-08,2.56E-08,4.67E-08,8.13E-08,1.35E-07,2.17E-07,3.37E-07,5.06E-07,1.05E-06,2.01E-06,,,,,,,,,1,1673,-55,55,4,2073,-70,,,,,0.95,6700000,,,,,,162707,,linear,methanol,130,12,yes,"0.01 Torr, DP 2863",https://doi.org/10.1016/0167-2738(93)90284-A,"Tanaka R, Fujita T, Nishibayashi H, Saito S. Ionic conduction in poly(ethylenimine)- and poly(N-methylethylenimine)-lithium salt systems. Solid State Ionics 1993;60:119-123",12.111137,10.738863,1,0,0,0,71.44117522,59.07349929,4.54411533,0,1,13,4,0,0,1,9,0,3,1,0,0,0,0,0,0,0,0,1.9,0.475,0.789473684,0.210526316,0,2.25,0.5625,2.25,0.5625,0,0,0,0,2.032795559,0.50819889,1.032795559,0.25819889,3.232050808,0.808012702,1.732050808,0.433012702,1.199255249,0.299813812,0.699255249,0.174813812,0.182162755,0.045540689,0.182162755,0.045540689,0,0.025,0.453846154,0.8,0.414285714,0.453846154,0.8,0.03956044,0,-0.03956044,0,-2.25,-0.5625,0.59375,0.12025,0,4,1.333333333,12.111137,10.738863,1,0,0,0,71.44117522,59.07349929,4.54411533,0,1,13,4,0,0,1,9,0,3,1,0,0,0,0,0,0,0,0,1.9,0.475,0.789473684,0.210526316,0,2.25,0.5625,2.25,0.5625,0,0,0,0,2.032795559,0.50819889,1.032795559,0.25819889,3.232050808,0.808012702,1.732050808,0.433012702,1.199255249,0.299813812,0.699255249,0.174813812,0.182162755,0.045540689,0.182162755,0.045540689,0,0.025,0.453846154,0.8,0.414285714,0.453846154,0.8,0.03956044,0,-0.03956044,0,-2.25,-0.5625,0.59375,0.12025,0,4,1.333333333,[O-]Cl(=O)(=O)=O,5.388,5.512,4,0,0,0,57.61020531,98.94905974,19.78981195,4,0,5,5,0,0,5,0,0,0,0,4,0,0,0,1,0,0,1,2.047619048,0.40952381,0.651162791,0,0.348837209,2,0.4,2,0.4,0,0,0,0,3.951800146,0.790360029,1.951800146,0.390360029,5,1,2,0.4,1.048199854,0.209639971,0.048199854,0.009639971,0.414213562,0.082842712,0.414213562,0.082842712,0,0.09047619,1.45047619,1.45047619,0.417647059,1.45047619,1.45047619,1.032829132,0,-1.032829132,0,-2,-0.4,0.282337492,0.431662508,0,5,1,65,-20.27225901,162707,208
,amine,poly(N-methylethylenimine),CN(C)C,CN(C)C,100,1,ClO4,,0.161290323,,24.33774834,-88,,,,,no,,,,,,,,,,,,,,7.39E-09,1.50E-08,2.90E-08,5.36E-08,9.53E-08,1.64E-07,4.38E-07,1.05E-06,,,,,,,,,91,2789,-72,65,0.62,1407,-26,,,,,1.2,5600000000,,,,,,162707,,linear,methanol,130,12,yes,"0.01 Torr, DP 2864",https://doi.org/10.1016/0167-2738(93)90284-A,"Tanaka R, Fujita T, Nishibayashi H, Saito S. Ionic conduction in poly(ethylenimine)- and poly(N-methylethylenimine)-lithium salt systems. Solid State Ionics 1993;60:119-123",12.111137,10.738863,1,0,0,0,71.44117522,59.07349929,4.54411533,0,1,13,4,0,0,1,9,0,3,1,0,0,0,0,0,0,0,0,1.9,0.475,0.789473684,0.210526316,0,2.25,0.5625,2.25,0.5625,0,0,0,0,2.032795559,0.50819889,1.032795559,0.25819889,3.232050808,0.808012702,1.732050808,0.433012702,1.199255249,0.299813812,0.699255249,0.174813812,0.182162755,0.045540689,0.182162755,0.045540689,0,0.025,0.453846154,0.8,0.414285714,0.453846154,0.8,0.03956044,0,-0.03956044,0,-2.25,-0.5625,0.59375,0.12025,0,4,1.333333333,12.111137,10.738863,1,0,0,0,71.44117522,59.07349929,4.54411533,0,1,13,4,0,0,1,9,0,3,1,0,0,0,0,0,0,0,0,1.9,0.475,0.789473684,0.210526316,0,2.25,0.5625,2.25,0.5625,0,0,0,0,2.032795559,0.50819889,1.032795559,0.25819889,3.232050808,0.808012702,1.732050808,0.433012702,1.199255249,0.299813812,0.699255249,0.174813812,0.182162755,0.045540689,0.182162755,0.045540689,0,0.025,0.453846154,0.8,0.414285714,0.453846154,0.8,0.03956044,0,-0.03956044,0,-2.25,-0.5625,0.59375,0.12025,0,4,1.333333333,[O-]Cl(=O)(=O)=O,5.388,5.512,4,0,0,0,57.61020531,98.94905974,19.78981195,4,0,5,5,0,0,5,0,0,0,0,4,0,0,0,1,0,0,1,2.047619048,0.40952381,0.651162791,0,0.348837209,2,0.4,2,0.4,0,0,0,0,3.951800146,0.790360029,1.951800146,0.390360029,5,1,2,0.4,1.048199854,0.209639971,0.048199854,0.009639971,0.414213562,0.082842712,0.414213562,0.082842712,0,0.09047619,1.45047619,1.45047619,0.417647059,1.45047619,1.45047619,1.032829132,0,-1.032829132,0,-2,-0.4,0.282337492,0.431662508,0,5,1,65,24.33774834,162707,209
,amine,poly(N-methylethylenimine),CN(C)C,CN(C)C,100,1,ClO4,,0.243902439,,41.8138337,-88,,,,,no,,,,,,,,,,,,,,,,,,,6.62E-09,2.44E-08,8.08E-08,,,,,,,,,8600000,7390,-142,88,0.51,1493,-8,,,,,1.5,3.00E+12,,,,,,162707,,linear,methanol,130,12,yes,"0.01 Torr, DP 2865",https://doi.org/10.1016/0167-2738(93)90284-A,"Tanaka R, Fujita T, Nishibayashi H, Saito S. Ionic conduction in poly(ethylenimine)- and poly(N-methylethylenimine)-lithium salt systems. Solid State Ionics 1993;60:119-123",12.111137,10.738863,1,0,0,0,71.44117522,59.07349929,4.54411533,0,1,13,4,0,0,1,9,0,3,1,0,0,0,0,0,0,0,0,1.9,0.475,0.789473684,0.210526316,0,2.25,0.5625,2.25,0.5625,0,0,0,0,2.032795559,0.50819889,1.032795559,0.25819889,3.232050808,0.808012702,1.732050808,0.433012702,1.199255249,0.299813812,0.699255249,0.174813812,0.182162755,0.045540689,0.182162755,0.045540689,0,0.025,0.453846154,0.8,0.414285714,0.453846154,0.8,0.03956044,0,-0.03956044,0,-2.25,-0.5625,0.59375,0.12025,0,4,1.333333333,12.111137,10.738863,1,0,0,0,71.44117522,59.07349929,4.54411533,0,1,13,4,0,0,1,9,0,3,1,0,0,0,0,0,0,0,0,1.9,0.475,0.789473684,0.210526316,0,2.25,0.5625,2.25,0.5625,0,0,0,0,2.032795559,0.50819889,1.032795559,0.25819889,3.232050808,0.808012702,1.732050808,0.433012702,1.199255249,0.299813812,0.699255249,0.174813812,0.182162755,0.045540689,0.182162755,0.045540689,0,0.025,0.453846154,0.8,0.414285714,0.453846154,0.8,0.03956044,0,-0.03956044,0,-2.25,-0.5625,0.59375,0.12025,0,4,1.333333333,[O-]Cl(=O)(=O)=O,5.388,5.512,4,0,0,0,57.61020531,98.94905974,19.78981195,4,0,5,5,0,0,5,0,0,0,0,4,0,0,0,1,0,0,1,2.047619048,0.40952381,0.651162791,0,0.348837209,2,0.4,2,0.4,0,0,0,0,3.951800146,0.790360029,1.951800146,0.390360029,5,1,2,0.4,1.048199854,0.209639971,0.048199854,0.009639971,0.414213562,0.082842712,0.414213562,0.082842712,0,0.09047619,1.45047619,1.45047619,0.417647059,1.45047619,1.45047619,1.032829132,0,-1.032829132,0,-2,-0.4,0.282337492,0.431662508,0,5,1,65,41.8138337,162707,210
,amine,poly(ethylenimine),CN(C)C,CN(C)C,100,1,CF3SO3,,0.04,,-36,-47,,,,,no,,,5.98E-07,,9.31E-07,,1.43E-06,2.15E-06,3.18E-06,4.65E-06,6.70E-06,9.53E-06,1.34E-05,1.86E-05,2.56E-05,3.47E-05,4.68E-05,6.23E-05,8.23E-05,0.000139941,,,,,,,,,,97332,5735,-230,22,3.7,1381,-86,,,,,0.64,67000,,,,,,,50,branched,methanol,60,72,yes,BPEI started as water solution,https://doi.org/10.1016/0013-4686(92)80124-5,"Paul JL, Jegat C, Lassegues JC. Branched poly(ethyleneimine)-CF3SO3Li complexes. Electrochim Acta 1992;37:1623-1625.",12.111137,10.738863,1,0,0,0,71.44117522,59.07349929,4.54411533,0,1,13,4,0,0,1,9,0,3,1,0,0,0,0,0,0,0,0,1.9,0.475,0.789473684,0.210526316,0,2.25,0.5625,2.25,0.5625,0,0,0,0,2.032795559,0.50819889,1.032795559,0.25819889,3.232050808,0.808012702,1.732050808,0.433012702,1.199255249,0.299813812,0.699255249,0.174813812,0.182162755,0.045540689,0.182162755,0.045540689,0,0.025,0.453846154,0.8,0.414285714,0.453846154,0.8,0.03956044,0,-0.03956044,0,-2.25,-0.5625,0.59375,0.12025,0,4,1.333333333,12.111137,10.738863,1,0,0,0,71.44117522,59.07349929,4.54411533,0,1,13,4,0,0,1,9,0,3,1,0,0,0,0,0,0,0,0,1.9,0.475,0.789473684,0.210526316,0,2.25,0.5625,2.25,0.5625,0,0,0,0,2.032795559,0.50819889,1.032795559,0.25819889,3.232050808,0.808012702,1.732050808,0.433012702,1.199255249,0.299813812,0.699255249,0.174813812,0.182162755,0.045540689,0.182162755,0.045540689,0,0.025,0.453846154,0.8,0.414285714,0.453846154,0.8,0.03956044,0,-0.03956044,0,-2.25,-0.5625,0.59375,0.12025,0,4,1.333333333,C(F)(F)(F)S(=O)(=O)[O-],8.647,10.863,3,0,0,0,87.61659689,148.9525731,18.61907164,1,0,8,8,0,0,7,0,0,1,0,3,1,0,3,0,0,0,3,3.19047619,0.398809524,0.582089552,0,0.417910448,8,1,5,0.625,3,0.375,0,0,3.946142885,0.493267861,1.498723936,0.187340492,10.75,1.34375,3.25,0.40625,6.803857115,0.850482139,1.751276064,0.218909508,0.664213562,0.083026695,0.664213562,0.083026695,0,0.101190476,1.438690476,1.438690476,0.423076923,1.438690476,1.438690476,1.015613553,0,-1.015613553,0,-2,-0.25,0.277203144,0.436796856,0,8,1.75,65,-36,50,211
,amine,poly(ethylenimine),CN(C)C,CN(C)C,100,1,CF3SO3,,0.05,,-31,-47,,,,,no,,,8.26E-07,,1.49E-06,,2.58E-06,4.29E-06,6.87E-06,1.07E-05,1.61E-05,2.36E-05,3.39E-05,4.75E-05,6.53E-05,8.83E-05,0.000117261,0.000153406,0.000197874,,,,,,,,,,,72,1909,-104,18,10.6,1370,-81,,,,,0.73,3200000,,,,,,,50,branched,methanol,60,72,yes,BPEI started as water solution,https://doi.org/10.1016/0013-4686(92)80124-5,"Paul JL, Jegat C, Lassegues JC. Branched poly(ethyleneimine)-CF3SO3Li complexes. Electrochim Acta 1992;37:1623-1625.",12.111137,10.738863,1,0,0,0,71.44117522,59.07349929,4.54411533,0,1,13,4,0,0,1,9,0,3,1,0,0,0,0,0,0,0,0,1.9,0.475,0.789473684,0.210526316,0,2.25,0.5625,2.25,0.5625,0,0,0,0,2.032795559,0.50819889,1.032795559,0.25819889,3.232050808,0.808012702,1.732050808,0.433012702,1.199255249,0.299813812,0.699255249,0.174813812,0.182162755,0.045540689,0.182162755,0.045540689,0,0.025,0.453846154,0.8,0.414285714,0.453846154,0.8,0.03956044,0,-0.03956044,0,-2.25,-0.5625,0.59375,0.12025,0,4,1.333333333,12.111137,10.738863,1,0,0,0,71.44117522,59.07349929,4.54411533,0,1,13,4,0,0,1,9,0,3,1,0,0,0,0,0,0,0,0,1.9,0.475,0.789473684,0.210526316,0,2.25,0.5625,2.25,0.5625,0,0,0,0,2.032795559,0.50819889,1.032795559,0.25819889,3.232050808,0.808012702,1.732050808,0.433012702,1.199255249,0.299813812,0.699255249,0.174813812,0.182162755,0.045540689,0.182162755,0.045540689,0,0.025,0.453846154,0.8,0.414285714,0.453846154,0.8,0.03956044,0,-0.03956044,0,-2.25,-0.5625,0.59375,0.12025,0,4,1.333333333,C(F)(F)(F)S(=O)(=O)[O-],8.647,10.863,3,0,0,0,87.61659689,148.9525731,18.61907164,1,0,8,8,0,0,7,0,0,1,0,3,1,0,3,0,0,0,3,3.19047619,0.398809524,0.582089552,0,0.417910448,8,1,5,0.625,3,0.375,0,0,3.946142885,0.493267861,1.498723936,0.187340492,10.75,1.34375,3.25,0.40625,6.803857115,0.850482139,1.751276064,0.218909508,0.664213562,0.083026695,0.664213562,0.083026695,0,0.101190476,1.438690476,1.438690476,0.423076923,1.438690476,1.438690476,1.015613553,0,-1.015613553,0,-2,-0.25,0.277203144,0.436796856,0,8,1.75,65,-31,50,212
,amine,poly(ethylenimine),CN(C)C,CN(C)C,100,1,CF3SO3,,0.055555556,,-30,-47,,,,,no,7.40E-08,5.18E-07,9.10E-07,,1.54E-06,,2.52E-06,4.00E-06,6.19E-06,9.33E-06,1.38E-05,1.98E-05,2.81E-05,3.90E-05,5.34E-05,7.19E-05,9.54E-05,0.000124883,0.000161533,0.000261238,,,,,,,,,,288,2536,-132,0,3.3,1205,-80,,,,,0.71,1400000,,,,,,,50,branched,methanol,60,72,yes,BPEI started as water solution,https://doi.org/10.1016/0013-4686(92)80124-5,"Paul JL, Jegat C, Lassegues JC. Branched poly(ethyleneimine)-CF3SO3Li complexes. Electrochim Acta 1992;37:1623-1625.",12.111137,10.738863,1,0,0,0,71.44117522,59.07349929,4.54411533,0,1,13,4,0,0,1,9,0,3,1,0,0,0,0,0,0,0,0,1.9,0.475,0.789473684,0.210526316,0,2.25,0.5625,2.25,0.5625,0,0,0,0,2.032795559,0.50819889,1.032795559,0.25819889,3.232050808,0.808012702,1.732050808,0.433012702,1.199255249,0.299813812,0.699255249,0.174813812,0.182162755,0.045540689,0.182162755,0.045540689,0,0.025,0.453846154,0.8,0.414285714,0.453846154,0.8,0.03956044,0,-0.03956044,0,-2.25,-0.5625,0.59375,0.12025,0,4,1.333333333,12.111137,10.738863,1,0,0,0,71.44117522,59.07349929,4.54411533,0,1,13,4,0,0,1,9,0,3,1,0,0,0,0,0,0,0,0,1.9,0.475,0.789473684,0.210526316,0,2.25,0.5625,2.25,0.5625,0,0,0,0,2.032795559,0.50819889,1.032795559,0.25819889,3.232050808,0.808012702,1.732050808,0.433012702,1.199255249,0.299813812,0.699255249,0.174813812,0.182162755,0.045540689,0.182162755,0.045540689,0,0.025,0.453846154,0.8,0.414285714,0.453846154,0.8,0.03956044,0,-0.03956044,0,-2.25,-0.5625,0.59375,0.12025,0,4,1.333333333,C(F)(F)(F)S(=O)(=O)[O-],8.647,10.863,3,0,0,0,87.61659689,148.9525731,18.61907164,1,0,8,8,0,0,7,0,0,1,0,3,1,0,3,0,0,0,3,3.19047619,0.398809524,0.582089552,0,0.417910448,8,1,5,0.625,3,0.375,0,0,3.946142885,0.493267861,1.498723936,0.187340492,10.75,1.34375,3.25,0.40625,6.803857115,0.850482139,1.751276064,0.218909508,0.664213562,0.083026695,0.664213562,0.083026695,0,0.101190476,1.438690476,1.438690476,0.423076923,1.438690476,1.438690476,1.015613553,0,-1.015613553,0,-2,-0.25,0.277203144,0.436796856,0,8,1.75,65,-30,50,213
,amine,poly(ethylenimine),CN(C)C,CN(C)C,100,1,CF3SO3,,0.0625,,-27,-47,,,,,no,,,,,,,,,,,,,,,,,,,,,,,,,,,,,,,,,,,,,,,,,,,,,,,,,50,branched,methanol,60,72,yes,BPEI started as water solution,https://doi.org/10.1016/0013-4686(92)80124-5,"Paul JL, Jegat C, Lassegues JC. Branched poly(ethyleneimine)-CF3SO3Li complexes. Electrochim Acta 1992;37:1623-1625.",12.111137,10.738863,1,0,0,0,71.44117522,59.07349929,4.54411533,0,1,13,4,0,0,1,9,0,3,1,0,0,0,0,0,0,0,0,1.9,0.475,0.789473684,0.210526316,0,2.25,0.5625,2.25,0.5625,0,0,0,0,2.032795559,0.50819889,1.032795559,0.25819889,3.232050808,0.808012702,1.732050808,0.433012702,1.199255249,0.299813812,0.699255249,0.174813812,0.182162755,0.045540689,0.182162755,0.045540689,0,0.025,0.453846154,0.8,0.414285714,0.453846154,0.8,0.03956044,0,-0.03956044,0,-2.25,-0.5625,0.59375,0.12025,0,4,1.333333333,12.111137,10.738863,1,0,0,0,71.44117522,59.07349929,4.54411533,0,1,13,4,0,0,1,9,0,3,1,0,0,0,0,0,0,0,0,1.9,0.475,0.789473684,0.210526316,0,2.25,0.5625,2.25,0.5625,0,0,0,0,2.032795559,0.50819889,1.032795559,0.25819889,3.232050808,0.808012702,1.732050808,0.433012702,1.199255249,0.299813812,0.699255249,0.174813812,0.182162755,0.045540689,0.182162755,0.045540689,0,0.025,0.453846154,0.8,0.414285714,0.453846154,0.8,0.03956044,0,-0.03956044,0,-2.25,-0.5625,0.59375,0.12025,0,4,1.333333333,C(F)(F)(F)S(=O)(=O)[O-],8.647,10.863,3,0,0,0,87.61659689,148.9525731,18.61907164,1,0,8,8,0,0,7,0,0,1,0,3,1,0,3,0,0,0,3,3.19047619,0.398809524,0.582089552,0,0.417910448,8,1,5,0.625,3,0.375,0,0,3.946142885,0.493267861,1.498723936,0.187340492,10.75,1.34375,3.25,0.40625,6.803857115,0.850482139,1.751276064,0.218909508,0.664213562,0.083026695,0.664213562,0.083026695,0,0.101190476,1.438690476,1.438690476,0.423076923,1.438690476,1.438690476,1.015613553,0,-1.015613553,0,-2,-0.25,0.277203144,0.436796856,0,8,1.75,65,-27,50,214
,amine,poly(ethylenimine),CN(C)C,CN(C)C,100,1,CF3SO3,,0.071428571,,-24,-47,,,,,no,,5.81E-08,1.20E-07,,2.36E-07,,4.39E-07,7.81E-07,1.34E-06,2.21E-06,3.53E-06,5.47E-06,8.27E-06,1.22E-05,1.76E-05,2.48E-05,3.44E-05,4.68E-05,6.27E-05,0.000107881,,,,,,,,,,112,2244,-106,15,5.7,1398,-74,,,,,0.81,13000000,,,,,,,50,branched,methanol,60,72,yes,BPEI started as water solution,https://doi.org/10.1016/0013-4686(92)80124-5,"Paul JL, Jegat C, Lassegues JC. Branched poly(ethyleneimine)-CF3SO3Li complexes. Electrochim Acta 1992;37:1623-1625.",12.111137,10.738863,1,0,0,0,71.44117522,59.07349929,4.54411533,0,1,13,4,0,0,1,9,0,3,1,0,0,0,0,0,0,0,0,1.9,0.475,0.789473684,0.210526316,0,2.25,0.5625,2.25,0.5625,0,0,0,0,2.032795559,0.50819889,1.032795559,0.25819889,3.232050808,0.808012702,1.732050808,0.433012702,1.199255249,0.299813812,0.699255249,0.174813812,0.182162755,0.045540689,0.182162755,0.045540689,0,0.025,0.453846154,0.8,0.414285714,0.453846154,0.8,0.03956044,0,-0.03956044,0,-2.25,-0.5625,0.59375,0.12025,0,4,1.333333333,12.111137,10.738863,1,0,0,0,71.44117522,59.07349929,4.54411533,0,1,13,4,0,0,1,9,0,3,1,0,0,0,0,0,0,0,0,1.9,0.475,0.789473684,0.210526316,0,2.25,0.5625,2.25,0.5625,0,0,0,0,2.032795559,0.50819889,1.032795559,0.25819889,3.232050808,0.808012702,1.732050808,0.433012702,1.199255249,0.299813812,0.699255249,0.174813812,0.182162755,0.045540689,0.182162755,0.045540689,0,0.025,0.453846154,0.8,0.414285714,0.453846154,0.8,0.03956044,0,-0.03956044,0,-2.25,-0.5625,0.59375,0.12025,0,4,1.333333333,C(F)(F)(F)S(=O)(=O)[O-],8.647,10.863,3,0,0,0,87.61659689,148.9525731,18.61907164,1,0,8,8,0,0,7,0,0,1,0,3,1,0,3,0,0,0,3,3.19047619,0.398809524,0.582089552,0,0.417910448,8,1,5,0.625,3,0.375,0,0,3.946142885,0.493267861,1.498723936,0.187340492,10.75,1.34375,3.25,0.40625,6.803857115,0.850482139,1.751276064,0.218909508,0.664213562,0.083026695,0.664213562,0.083026695,0,0.101190476,1.438690476,1.438690476,0.423076923,1.438690476,1.438690476,1.015613553,0,-1.015613553,0,-2,-0.25,0.277203144,0.436796856,0,8,1.75,65,-24,50,215
,amine,poly(ethylenimine),CN(C)C,CN(C)C,100,1,CF3SO3,,0.125,,-5,-47,,,,,no,,,,,,,,,1.03E-07,1.84E-07,3.21E-07,5.53E-07,9.36E-07,1.56E-06,2.56E-06,4.14E-06,6.60E-06,1.04E-05,1.62E-05,3.77E-05,,,,,,,,,,27000000000,11664,-273.15,40,7.1,1465,-55,,,,,0.99,900000000,,,,,,,50,branched,methanol,60,72,yes,BPEI started as water solution,https://doi.org/10.1016/0013-4686(92)80124-5,"Paul JL, Jegat C, Lassegues JC. Branched poly(ethyleneimine)-CF3SO3Li complexes. Electrochim Acta 1992;37:1623-1625.",12.111137,10.738863,1,0,0,0,71.44117522,59.07349929,4.54411533,0,1,13,4,0,0,1,9,0,3,1,0,0,0,0,0,0,0,0,1.9,0.475,0.789473684,0.210526316,0,2.25,0.5625,2.25,0.5625,0,0,0,0,2.032795559,0.50819889,1.032795559,0.25819889,3.232050808,0.808012702,1.732050808,0.433012702,1.199255249,0.299813812,0.699255249,0.174813812,0.182162755,0.045540689,0.182162755,0.045540689,0,0.025,0.453846154,0.8,0.414285714,0.453846154,0.8,0.03956044,0,-0.03956044,0,-2.25,-0.5625,0.59375,0.12025,0,4,1.333333333,12.111137,10.738863,1,0,0,0,71.44117522,59.07349929,4.54411533,0,1,13,4,0,0,1,9,0,3,1,0,0,0,0,0,0,0,0,1.9,0.475,0.789473684,0.210526316,0,2.25,0.5625,2.25,0.5625,0,0,0,0,2.032795559,0.50819889,1.032795559,0.25819889,3.232050808,0.808012702,1.732050808,0.433012702,1.199255249,0.299813812,0.699255249,0.174813812,0.182162755,0.045540689,0.182162755,0.045540689,0,0.025,0.453846154,0.8,0.414285714,0.453846154,0.8,0.03956044,0,-0.03956044,0,-2.25,-0.5625,0.59375,0.12025,0,4,1.333333333,C(F)(F)(F)S(=O)(=O)[O-],8.647,10.863,3,0,0,0,87.61659689,148.9525731,18.61907164,1,0,8,8,0,0,7,0,0,1,0,3,1,0,3,0,0,0,3,3.19047619,0.398809524,0.582089552,0,0.417910448,8,1,5,0.625,3,0.375,0,0,3.946142885,0.493267861,1.498723936,0.187340492,10.75,1.34375,3.25,0.40625,6.803857115,0.850482139,1.751276064,0.218909508,0.664213562,0.083026695,0.664213562,0.083026695,0,0.101190476,1.438690476,1.438690476,0.423076923,1.438690476,1.438690476,1.015613553,0,-1.015613553,0,-2,-0.25,0.277203144,0.436796856,0,8,1.75,65,-5,50,216
,amine,poly(ethylenimine),CN(C)C,CN(C)C,100,1,CF3SO3,,0.25,,,-47,49,,,,yes,,,,,,,,,,,,,,,,,,,,,,,,,,,,,,,,,,,,,,,,,,,,,,,,,50,branched,methanol,60,72,yes,BPEI started as water solution,https://doi.org/10.1016/0013-4686(92)80124-5,"Paul JL, Jegat C, Lassegues JC. Branched poly(ethyleneimine)-CF3SO3Li complexes. Electrochim Acta 1992;37:1623-1625.",12.111137,10.738863,1,0,0,0,71.44117522,59.07349929,4.54411533,0,1,13,4,0,0,1,9,0,3,1,0,0,0,0,0,0,0,0,1.9,0.475,0.789473684,0.210526316,0,2.25,0.5625,2.25,0.5625,0,0,0,0,2.032795559,0.50819889,1.032795559,0.25819889,3.232050808,0.808012702,1.732050808,0.433012702,1.199255249,0.299813812,0.699255249,0.174813812,0.182162755,0.045540689,0.182162755,0.045540689,0,0.025,0.453846154,0.8,0.414285714,0.453846154,0.8,0.03956044,0,-0.03956044,0,-2.25,-0.5625,0.59375,0.12025,0,4,1.333333333,12.111137,10.738863,1,0,0,0,71.44117522,59.07349929,4.54411533,0,1,13,4,0,0,1,9,0,3,1,0,0,0,0,0,0,0,0,1.9,0.475,0.789473684,0.210526316,0,2.25,0.5625,2.25,0.5625,0,0,0,0,2.032795559,0.50819889,1.032795559,0.25819889,3.232050808,0.808012702,1.732050808,0.433012702,1.199255249,0.299813812,0.699255249,0.174813812,0.182162755,0.045540689,0.182162755,0.045540689,0,0.025,0.453846154,0.8,0.414285714,0.453846154,0.8,0.03956044,0,-0.03956044,0,-2.25,-0.5625,0.59375,0.12025,0,4,1.333333333,C(F)(F)(F)S(=O)(=O)[O-],8.647,10.863,3,0,0,0,87.61659689,148.9525731,18.61907164,1,0,8,8,0,0,7,0,0,1,0,3,1,0,3,0,0,0,3,3.19047619,0.398809524,0.582089552,0,0.417910448,8,1,5,0.625,3,0.375,0,0,3.946142885,0.493267861,1.498723936,0.187340492,10.75,1.34375,3.25,0.40625,6.803857115,0.850482139,1.751276064,0.218909508,0.664213562,0.083026695,0.664213562,0.083026695,0,0.101190476,1.438690476,1.438690476,0.423076923,1.438690476,1.438690476,1.015613553,0,-1.015613553,0,-2,-0.25,0.277203144,0.436796856,0,8,1.75,65,-47,50,217
,amine,poly(ethylenimine),CN(C)C,CN(C)C,100,1,TFSI,,0.0025,,-61.5,,,,,,no,,,1.04E-06,,1.48E-06,,2.05E-06,2.80E-06,3.76E-06,4.97E-06,6.50E-06,8.38E-06,1.07E-05,1.35E-05,1.68E-05,,,,,,,,,,,,,,4155.136528,9.9,2399,-161,20,0.55,1363,-111.5,,,,,0.48,203,,,,,,,10,branched,methanol,65,48,yes,"0.1 mbar vacuum, AC impedance used 1V",https://doi.org/10.1016/j.solmat.2010.08.025,"Pehlivan IB, Marsal R, Niklasson GA, Granqvist CG, Georen P. PEI-LiTFSI electrolytes for electrochromic devices: characterization by differential scanning calorimetry and viscosity measurements. Sol Energy Mater Sol Cells 2010;94:2399-2404",12.111137,10.738863,1,0,0,0,71.44117522,59.07349929,4.54411533,0,1,13,4,0,0,1,9,0,3,1,0,0,0,0,0,0,0,0,1.9,0.475,0.789473684,0.210526316,0,2.25,0.5625,2.25,0.5625,0,0,0,0,2.032795559,0.50819889,1.032795559,0.25819889,3.232050808,0.808012702,1.732050808,0.433012702,1.199255249,0.299813812,0.699255249,0.174813812,0.182162755,0.045540689,0.182162755,0.045540689,0,0.025,0.453846154,0.8,0.414285714,0.453846154,0.8,0.03956044,0,-0.03956044,0,-2.25,-0.5625,0.59375,0.12025,0,4,1.333333333,12.111137,10.738863,1,0,0,0,71.44117522,59.07349929,4.54411533,0,1,13,4,0,0,1,9,0,3,1,0,0,0,0,0,0,0,0,1.9,0.475,0.789473684,0.210526316,0,2.25,0.5625,2.25,0.5625,0,0,0,0,2.032795559,0.50819889,1.032795559,0.25819889,3.232050808,0.808012702,1.732050808,0.433012702,1.199255249,0.299813812,0.699255249,0.174813812,0.182162755,0.045540689,0.182162755,0.045540689,0,0.025,0.453846154,0.8,0.414285714,0.453846154,0.8,0.03956044,0,-0.03956044,0,-2.25,-0.5625,0.59375,0.12025,0,4,1.333333333,C(F)(F)(F)S(=O)(=O)[N-]S(=O)(=O)C(F)(F)F,16.79,21.13,4,0,2,0.142857143,161.411271,279.9178424,18.66118949,1,0,15,15,0,0,13,0,0,2,1,4,2,0,6,0,0,0,6,6.114285714,0.407619048,0.498442368,0,0.436137072,15.5,1.033333333,9.5,0.633333333,6,0.4,0,0,10.39189168,0.692792779,3.002691864,0.200179458,27.65992063,1.843994709,6.207106781,0.413807119,17.26802895,1.15120193,3.204414918,0.213627661,1.207106781,0.080473785,1.207106781,0.080473785,0,0.092380952,1.412380952,1.412380952,0.427659574,1.412380952,1.412380952,0.984721378,0,-0.984721378,0,-3.5,-0.233333333,0.288604181,0.425395819,0,15,3.7856,65,-61.5,10,218
