Repository: nschauser/PolymerElectrolyte

File: _Cleaned_Final_Data_6_2_2020.csv (part 13 of 35)
ETA_epsilon_3,Comonomer2 ETA_epsilon_4,Comonomer2 ETA_epsilon_5,Comonomer2 ETA_dEpsilon_A,Comonomer2 ETA_dEpsilon_B,Comonomer2 ETA_dEpsilon_C,Comonomer2 ETA_dEpsilon_D,Comonomer2 ETA_dBeta,Comonomer2 AETA_dBeta,Comonomer2 ETA_psi_1,Comonomer2 ETA_dPsi_A,Comonomer2 ETA_dPsi_B,Comonomer2 Kier1,Comonomer2 Kier2,Anion Smiles,anion apol,anion bpol,anion nHBAcc,anion nHBDon,anion nRot,anion RotRatio,anion Vabc,anion MW,anion AMW,anion nAcid,anion nBase,anion nAtom,anion nHeavyAtom,anion nSpiro,anion nBridgehead,anion nHetero,anion nH,anion nB,anion nC,anion nN,anion nO,anion nS,anion nP,anion nF,anion nCl,anion nBr,anion nI,anion nX,anion ETA_alpha,anion AETA_alpha,anion ETA_shape_p,anion ETA_shape_y,anion ETA_shape_x,anion ETA_beta,anion AETA_beta,anion ETA_beta_s,anion AETA_beta_s,anion ETA_beta_ns,anion AETA_beta_ns,anion ETA_beta_ns_d,anion AETA_beta_ns_d,anion ETA_eta,anion AETA_eta,anion ETA_eta_L,anion AETA_eta_L,anion ETA_eta_R,anion AETA_eta_R,anion ETA_eta_RL,anion AETA_eta_RL,anion ETA_eta_F,anion AETA_eta_F,anion ETA_eta_FL,anion AETA_eta_FL,anion ETA_eta_B,anion AETA_eta_B,anion ETA_eta_BR,anion AETA_eta_BR,anion ETA_dAlpha_A,anion ETA_dAlpha_B,anion ETA_epsilon_1,anion ETA_epsilon_2,anion ETA_epsilon_3,anion ETA_epsilon_4,anion ETA_epsilon_5,anion ETA_dEpsilon_A,anion ETA_dEpsilon_B,anion ETA_dEpsilon_C,anion ETA_dEpsilon_D,anion ETA_dBeta,anion AETA_dBeta,anion ETA_psi_1,anion ETA_dPsi_A,anion ETA_dPsi_B,anion Kier1,anion Kier2,solvent BP,approxTg,approxMW(kDa),Index
,amine,poly(ethylenimine),CN(C)C,CN(C)C,100,1,TFSI,,0.005,,-61,,,,,,no,,,1.04E-06,,1.48E-06,,2.09E-06,2.90E-06,4.00E-06,5.45E-06,7.35E-06,9.83E-06,1.30E-05,1.71E-05,2.23E-05,,,,,,,,,,,,,,4155.136528,41422,6322,-273.15,20,1.4,1484,-111,,,,,0.53,1411,,,,,,,10,branched,methanol,65,48,yes,"0.1 mbar vacuum, AC impedance used 1V",https://doi.org/10.1016/j.solmat.2010.08.025,"Pehlivan IB, Marsal R, Niklasson GA, Granqvist CG, Georen P. PEI-LiTFSI electrolytes for electrochromic devices: characterization by differential scanning calorimetry and viscosity measurements. Sol Energy Mater Sol Cells 2010;94:2399-2404",12.111137,10.738863,1,0,0,0,71.44117522,59.07349929,4.54411533,0,1,13,4,0,0,1,9,0,3,1,0,0,0,0,0,0,0,0,1.9,0.475,0.789473684,0.210526316,0,2.25,0.5625,2.25,0.5625,0,0,0,0,2.032795559,0.50819889,1.032795559,0.25819889,3.232050808,0.808012702,1.732050808,0.433012702,1.199255249,0.299813812,0.699255249,0.174813812,0.182162755,0.045540689,0.182162755,0.045540689,0,0.025,0.453846154,0.8,0.414285714,0.453846154,0.8,0.03956044,0,-0.03956044,0,-2.25,-0.5625,0.59375,0.12025,0,4,1.333333333,12.111137,10.738863,1,0,0,0,71.44117522,59.07349929,4.54411533,0,1,13,4,0,0,1,9,0,3,1,0,0,0,0,0,0,0,0,1.9,0.475,0.789473684,0.210526316,0,2.25,0.5625,2.25,0.5625,0,0,0,0,2.032795559,0.50819889,1.032795559,0.25819889,3.232050808,0.808012702,1.732050808,0.433012702,1.199255249,0.299813812,0.699255249,0.174813812,0.182162755,0.045540689,0.182162755,0.045540689,0,0.025,0.453846154,0.8,0.414285714,0.453846154,0.8,0.03956044,0,-0.03956044,0,-2.25,-0.5625,0.59375,0.12025,0,4,1.333333333,C(F)(F)(F)S(=O)(=O)[N-]S(=O)(=O)C(F)(F)F,16.79,21.13,4,0,2,0.142857143,161.411271,279.9178424,18.66118949,1,0,15,15,0,0,13,0,0,2,1,4,2,0,6,0,0,0,6,6.114285714,0.407619048,0.498442368,0,0.436137072,15.5,1.033333333,9.5,0.633333333,6,0.4,0,0,10.39189168,0.692792779,3.002691864,0.200179458,27.65992063,1.843994709,6.207106781,0.413807119,17.26802895,1.15120193,3.204414918,0.213627661,1.207106781,0.080473785,1.207106781,0.080473785,0,0.092380952,1.412380952,1.412380952,0.427659574,1.412380952,1.412380952,0.984721378,0,-0.984721378,0,-3.5,-0.233333333,0.288604181,0.425395819,0,15,3.7856,65,-61,10,219
,amine,poly(ethylenimine),CN(C)C,CN(C)C,100,1,TFSI,,0.01,,-63,,,,,,no,,,2.09E-06,,3.04E-06,,4.37E-06,6.21E-06,8.72E-06,1.21E-05,1.67E-05,2.27E-05,3.06E-05,4.10E-05,5.43E-05,,,,,,,,,,,,,,3898.037808,310000,6713,-273.15,20,6.5,1621,-113,,,,,0.56,10724,,,,,,,10,branched,methanol,65,48,yes,"0.1 mbar vacuum, AC impedance used 1V",https://doi.org/10.1016/j.solmat.2010.08.025,"Pehlivan IB, Marsal R, Niklasson GA, Granqvist CG, Georen P. PEI-LiTFSI electrolytes for electrochromic devices: characterization by differential scanning calorimetry and viscosity measurements. Sol Energy Mater Sol Cells 2010;94:2399-2404",12.111137,10.738863,1,0,0,0,71.44117522,59.07349929,4.54411533,0,1,13,4,0,0,1,9,0,3,1,0,0,0,0,0,0,0,0,1.9,0.475,0.789473684,0.210526316,0,2.25,0.5625,2.25,0.5625,0,0,0,0,2.032795559,0.50819889,1.032795559,0.25819889,3.232050808,0.808012702,1.732050808,0.433012702,1.199255249,0.299813812,0.699255249,0.174813812,0.182162755,0.045540689,0.182162755,0.045540689,0,0.025,0.453846154,0.8,0.414285714,0.453846154,0.8,0.03956044,0,-0.03956044,0,-2.25,-0.5625,0.59375,0.12025,0,4,1.333333333,12.111137,10.738863,1,0,0,0,71.44117522,59.07349929,4.54411533,0,1,13,4,0,0,1,9,0,3,1,0,0,0,0,0,0,0,0,1.9,0.475,0.789473684,0.210526316,0,2.25,0.5625,2.25,0.5625,0,0,0,0,2.032795559,0.50819889,1.032795559,0.25819889,3.232050808,0.808012702,1.732050808,0.433012702,1.199255249,0.299813812,0.699255249,0.174813812,0.182162755,0.045540689,0.182162755,0.045540689,0,0.025,0.453846154,0.8,0.414285714,0.453846154,0.8,0.03956044,0,-0.03956044,0,-2.25,-0.5625,0.59375,0.12025,0,4,1.333333333,C(F)(F)(F)S(=O)(=O)[N-]S(=O)(=O)C(F)(F)F,16.79,21.13,4,0,2,0.142857143,161.411271,279.9178424,18.66118949,1,0,15,15,0,0,13,0,0,2,1,4,2,0,6,0,0,0,6,6.114285714,0.407619048,0.498442368,0,0.436137072,15.5,1.033333333,9.5,0.633333333,6,0.4,0,0,10.39189168,0.692792779,3.002691864,0.200179458,27.65992063,1.843994709,6.207106781,0.413807119,17.26802895,1.15120193,3.204414918,0.213627661,1.207106781,0.080473785,1.207106781,0.080473785,0,0.092380952,1.412380952,1.412380952,0.427659574,1.412380952,1.412380952,0.984721378,0,-0.984721378,0,-3.5,-0.233333333,0.288604181,0.425395819,0,15,3.7856,65,-63,10,220
,amine,poly(ethylenimine),CN(C)C,CN(C)C,100,1,TFSI,,0.02,,-61,,,,,,no,,,2.30E-06,,3.46E-06,,5.12E-06,7.47E-06,1.08E-05,1.54E-05,2.17E-05,3.03E-05,4.19E-05,5.73E-05,7.77E-05,,,,,,,,,,,,,,5296.566778,2100000,7237,-273.15,20,16,1703,-111,,,,,0.61,71000,,,,,,,10,branched,methanol,65,48,yes,"0.1 mbar vacuum, AC impedance used 1V",https://doi.org/10.1016/j.solmat.2010.08.025,"Pehlivan IB, Marsal R, Niklasson GA, Granqvist CG, Georen P. PEI-LiTFSI electrolytes for electrochromic devices: characterization by differential scanning calorimetry and viscosity measurements. Sol Energy Mater Sol Cells 2010;94:2399-2404",12.111137,10.738863,1,0,0,0,71.44117522,59.07349929,4.54411533,0,1,13,4,0,0,1,9,0,3,1,0,0,0,0,0,0,0,0,1.9,0.475,0.789473684,0.210526316,0,2.25,0.5625,2.25,0.5625,0,0,0,0,2.032795559,0.50819889,1.032795559,0.25819889,3.232050808,0.808012702,1.732050808,0.433012702,1.199255249,0.299813812,0.699255249,0.174813812,0.182162755,0.045540689,0.182162755,0.045540689,0,0.025,0.453846154,0.8,0.414285714,0.453846154,0.8,0.03956044,0,-0.03956044,0,-2.25,-0.5625,0.59375,0.12025,0,4,1.333333333,12.111137,10.738863,1,0,0,0,71.44117522,59.07349929,4.54411533,0,1,13,4,0,0,1,9,0,3,1,0,0,0,0,0,0,0,0,1.9,0.475,0.789473684,0.210526316,0,2.25,0.5625,2.25,0.5625,0,0,0,0,2.032795559,0.50819889,1.032795559,0.25819889,3.232050808,0.808012702,1.732050808,0.433012702,1.199255249,0.299813812,0.699255249,0.174813812,0.182162755,0.045540689,0.182162755,0.045540689,0,0.025,0.453846154,0.8,0.414285714,0.453846154,0.8,0.03956044,0,-0.03956044,0,-2.25,-0.5625,0.59375,0.12025,0,4,1.333333333,C(F)(F)(F)S(=O)(=O)[N-]S(=O)(=O)C(F)(F)F,16.79,21.13,4,0,2,0.142857143,161.411271,279.9178424,18.66118949,1,0,15,15,0,0,13,0,0,2,1,4,2,0,6,0,0,0,6,6.114285714,0.407619048,0.498442368,0,0.436137072,15.5,1.033333333,9.5,0.633333333,6,0.4,0,0,10.39189168,0.692792779,3.002691864,0.200179458,27.65992063,1.843994709,6.207106781,0.413807119,17.26802895,1.15120193,3.204414918,0.213627661,1.207106781,0.080473785,1.207106781,0.080473785,0,0.092380952,1.412380952,1.412380952,0.427659574,1.412380952,1.412380952,0.984721378,0,-0.984721378,0,-3.5,-0.233333333,0.288604181,0.425395819,0,15,3.7856,65,-61,10,221
,amine,poly(ethylenimine),CN(C)C,CN(C)C,100,1,TFSI,,0.05,,-52,,,,,,no,,,2.26E-06,,3.39E-06,,5.01E-06,7.31E-06,1.05E-05,1.50E-05,2.12E-05,2.95E-05,4.07E-05,5.56E-05,7.53E-05,,,,,,,,,,,,,,13806.48794,1900000,7210,-273.15,20,7.9,1502,-102,,,,,0.61,63000,,,,,,,10,branched,methanol,65,48,yes,"0.1 mbar vacuum, AC impedance used 1V",https://doi.org/10.1016/j.solmat.2010.08.025,"Pehlivan IB, Marsal R, Niklasson GA, Granqvist CG, Georen P. PEI-LiTFSI electrolytes for electrochromic devices: characterization by differential scanning calorimetry and viscosity measurements. Sol Energy Mater Sol Cells 2010;94:2399-2404",12.111137,10.738863,1,0,0,0,71.44117522,59.07349929,4.54411533,0,1,13,4,0,0,1,9,0,3,1,0,0,0,0,0,0,0,0,1.9,0.475,0.789473684,0.210526316,0,2.25,0.5625,2.25,0.5625,0,0,0,0,2.032795559,0.50819889,1.032795559,0.25819889,3.232050808,0.808012702,1.732050808,0.433012702,1.199255249,0.299813812,0.699255249,0.174813812,0.182162755,0.045540689,0.182162755,0.045540689,0,0.025,0.453846154,0.8,0.414285714,0.453846154,0.8,0.03956044,0,-0.03956044,0,-2.25,-0.5625,0.59375,0.12025,0,4,1.333333333,12.111137,10.738863,1,0,0,0,71.44117522,59.07349929,4.54411533,0,1,13,4,0,0,1,9,0,3,1,0,0,0,0,0,0,0,0,1.9,0.475,0.789473684,0.210526316,0,2.25,0.5625,2.25,0.5625,0,0,0,0,2.032795559,0.50819889,1.032795559,0.25819889,3.232050808,0.808012702,1.732050808,0.433012702,1.199255249,0.299813812,0.699255249,0.174813812,0.182162755,0.045540689,0.182162755,0.045540689,0,0.025,0.453846154,0.8,0.414285714,0.453846154,0.8,0.03956044,0,-0.03956044,0,-2.25,-0.5625,0.59375,0.12025,0,4,1.333333333,C(F)(F)(F)S(=O)(=O)[N-]S(=O)(=O)C(F)(F)F,16.79,21.13,4,0,2,0.142857143,161.411271,279.9178424,18.66118949,1,0,15,15,0,0,13,0,0,2,1,4,2,0,6,0,0,0,6,6.114285714,0.407619048,0.498442368,0,0.436137072,15.5,1.033333333,9.5,0.633333333,6,0.4,0,0,10.39189168,0.692792779,3.002691864,0.200179458,27.65992063,1.843994709,6.207106781,0.413807119,17.26802895,1.15120193,3.204414918,0.213627661,1.207106781,0.080473785,1.207106781,0.080473785,0,0.092380952,1.412380952,1.412380952,0.427659574,1.412380952,1.412380952,0.984721378,0,-0.984721378,0,-3.5,-0.233333333,0.288604181,0.425395819,0,15,3.7856,65,-52,10,222
,amine,poly(ethylenimine),CN(C)C,CN(C)C,100,1,TFSI,,0.1,,-45,,,,,,no,,,1.32E-07,,2.39E-07,,4.23E-07,7.34E-07,1.25E-06,2.08E-06,3.41E-06,5.49E-06,8.70E-06,1.36E-05,2.09E-05,,,,,,,,,,,,,,29903.92228,160000000,8295,-240,20,46,1949,-95,,,,,0.88,170000000,,,,,,,10,branched,methanol,65,48,yes,"0.1 mbar vacuum, AC impedance used 1V",https://doi.org/10.1016/j.solmat.2010.08.025,"Pehlivan IB, Marsal R, Niklasson GA, Granqvist CG, Georen P. PEI-LiTFSI electrolytes for electrochromic devices: characterization by differential scanning calorimetry and viscosity measurements. Sol Energy Mater Sol Cells 2010;94:2399-2404",12.111137,10.738863,1,0,0,0,71.44117522,59.07349929,4.54411533,0,1,13,4,0,0,1,9,0,3,1,0,0,0,0,0,0,0,0,1.9,0.475,0.789473684,0.210526316,0,2.25,0.5625,2.25,0.5625,0,0,0,0,2.032795559,0.50819889,1.032795559,0.25819889,3.232050808,0.808012702,1.732050808,0.433012702,1.199255249,0.299813812,0.699255249,0.174813812,0.182162755,0.045540689,0.182162755,0.045540689,0,0.025,0.453846154,0.8,0.414285714,0.453846154,0.8,0.03956044,0,-0.03956044,0,-2.25,-0.5625,0.59375,0.12025,0,4,1.333333333,12.111137,10.738863,1,0,0,0,71.44117522,59.07349929,4.54411533,0,1,13,4,0,0,1,9,0,3,1,0,0,0,0,0,0,0,0,1.9,0.475,0.789473684,0.210526316,0,2.25,0.5625,2.25,0.5625,0,0,0,0,2.032795559,0.50819889,1.032795559,0.25819889,3.232050808,0.808012702,1.732050808,0.433012702,1.199255249,0.299813812,0.699255249,0.174813812,0.182162755,0.045540689,0.182162755,0.045540689,0,0.025,0.453846154,0.8,0.414285714,0.453846154,0.8,0.03956044,0,-0.03956044,0,-2.25,-0.5625,0.59375,0.12025,0,4,1.333333333,C(F)(F)(F)S(=O)(=O)[N-]S(=O)(=O)C(F)(F)F,16.79,21.13,4,0,2,0.142857143,161.411271,279.9178424,18.66118949,1,0,15,15,0,0,13,0,0,2,1,4,2,0,6,0,0,0,6,6.114285714,0.407619048,0.498442368,0,0.436137072,15.5,1.033333333,9.5,0.633333333,6,0.4,0,0,10.39189168,0.692792779,3.002691864,0.200179458,27.65992063,1.843994709,6.207106781,0.413807119,17.26802895,1.15120193,3.204414918,0.213627661,1.207106781,0.080473785,1.207106781,0.080473785,0,0.092380952,1.412380952,1.412380952,0.427659574,1.412380952,1.412380952,0.984721378,0,-0.984721378,0,-3.5,-0.233333333,0.288604181,0.425395819,0,15,3.7856,65,-45,10,223
high mw,phenyl,"poly(1,4-bis(bromomethyl)-2,3,5,6-teramethylbenzene-co-benzyl bis(hydroxymethyl)phosphine sulfide)",C1(=C(C)C(C)=CC(C)=C1(C))COCP(=S)(CC1=CC=CC=C1)COC,C1(=C(C)C(C)=CC(C)=C1(C))COCP(=S)(CC1=CC=CC=C1)COC,100,1,TFSI,,0.144927536,10,156,143,,,,,no,,,,,,,8.61E-07,,1.42E-06,,2.04E-06,,3.71E-06,,4.50E-06,,6.86E-06,,,,,,,,,,,,,0.59,2087,-167,30,,,,,,,,0.38,1.9,,,,,1.52,9.6,14.6,linear,none,25,72,yes,"mechanical stirring, then die press for pellets",https://doi.org/10.1016/j.polymer.2015.08.004,"Babu HV, Srinivas B, Muralidharan K. Design of polymers with an intrinsic disordered framework for Li-ion conducting solid polymer electrolytes. Polymer 2015;75:10-16",62.540997,39.175003,3,0,8,0.307692308,365.3572094,376.1625878,6.965973848,0,0,54,25,0,0,4,29,0,21,0,2,1,1,0,0,0,0,0,13,0.52,0.256410256,0.230769231,0.076923077,27.75,1.11,14.25,0.57,13.5,0.54,0,0,26.592621,1.06370484,6.485416181,0.259416647,45.41960532,1.816784213,11.85999111,0.474399644,18.82698432,0.753079373,5.374574925,0.214982997,0.554222457,0.022168898,0.726222457,0.029048898,0.02,0,0.514814815,0.764,0.436986301,0.475757576,0.764,0.077828513,0.039057239,-0.038771274,0,-0.75,-0.03,0.680628272,0.033371728,0,21.30177515,9.796296296,62.540997,39.175003,3,0,8,0.307692308,365.3572094,376.1625878,6.965973848,0,0,54,25,0,0,4,29,0,21,0,2,1,1,0,0,0,0,0,13,0.52,0.256410256,0.230769231,0.076923077,27.75,1.11,14.25,0.57,13.5,0.54,0,0,26.592621,1.06370484,6.485416181,0.259416647,45.41960532,1.816784213,11.85999111,0.474399644,18.82698432,0.753079373,5.374574925,0.214982997,0.554222457,0.022168898,0.726222457,0.029048898,0.02,0,0.514814815,0.764,0.436986301,0.475757576,0.764,0.077828513,0.039057239,-0.038771274,0,-0.75,-0.03,0.680628272,0.033371728,0,21.30177515,9.796296296,C(F)(F)(F)S(=O)(=O)[N-]S(=O)(=O)C(F)(F)F,16.79,21.13,4,0,2,0.142857143,161.411271,279.9178424,18.66118949,1,0,15,15,0,0,13,0,0,2,1,4,2,0,6,0,0,0,6,6.114285714,0.407619048,0.498442368,0,0.436137072,15.5,1.033333333,9.5,0.633333333,6,0.4,0,0,10.39189168,0.692792779,3.002691864,0.200179458,27.65992063,1.843994709,6.207106781,0.413807119,17.26802895,1.15120193,3.204414918,0.213627661,1.207106781,0.080473785,1.207106781,0.080473785,0,0.092380952,1.412380952,1.412380952,0.427659574,1.412380952,1.412380952,0.984721378,0,-0.984721378,0,-3.5,-0.233333333,0.288604181,0.425395819,0,15,3.7856,-273.15,156,9.6,224
high mw,phenyl,"poly(1,4-bis(bromomethyl)-2,3,5,6-teramethylbenzene-co-benzyl bis(hydroxymethyl)phosphine sulfide)",C1(=C(C)C(C)=CC(C)=C1(C))COCP(=S)(CC1=CC=CC=C1)COC,C1(=C(C)C(C)=CC(C)=C1(C))COCP(=S)(CC1=CC=CC=C1)COC,100,1,TFSI,,0.322580645,20,167,143,,,,,no,,,,,,,1.04E-06,,1.47E-06,,2.83E-06,,3.50E-06,,5.55E-06,,8.98E-06,,,,,,,,,,,,,102,4723,-273.15,30,,,,,,,,0.39,3.4,,,,,1.52,9.6,14.6,linear,none,25,72,yes,"mechanical stirring, then die press for pellets",https://doi.org/10.1016/j.polymer.2015.08.004,"Babu HV, Srinivas B, Muralidharan K. Design of polymers with an intrinsic disordered framework for Li-ion conducting solid polymer electrolytes. Polymer 2015;75:10-16",62.540997,39.175003,3,0,8,0.307692308,365.3572094,376.1625878,6.965973848,0,0,54,25,0,0,4,29,0,21,0,2,1,1,0,0,0,0,0,13,0.52,0.256410256,0.230769231,0.076923077,27.75,1.11,14.25,0.57,13.5,0.54,0,0,26.592621,1.06370484,6.485416181,0.259416647,45.41960532,1.816784213,11.85999111,0.474399644,18.82698432,0.753079373,5.374574925,0.214982997,0.554222457,0.022168898,0.726222457,0.029048898,0.02,0,0.514814815,0.764,0.436986301,0.475757576,0.764,0.077828513,0.039057239,-0.038771274,0,-0.75,-0.03,0.680628272,0.033371728,0,21.30177515,9.796296296,62.540997,39.175003,3,0,8,0.307692308,365.3572094,376.1625878,6.965973848,0,0,54,25,0,0,4,29,0,21,0,2,1,1,0,0,0,0,0,13,0.52,0.256410256,0.230769231,0.076923077,27.75,1.11,14.25,0.57,13.5,0.54,0,0,26.592621,1.06370484,6.485416181,0.259416647,45.41960532,1.816784213,11.85999111,0.474399644,18.82698432,0.753079373,5.374574925,0.214982997,0.554222457,0.022168898,0.726222457,0.029048898,0.02,0,0.514814815,0.764,0.436986301,0.475757576,0.764,0.077828513,0.039057239,-0.038771274,0,-0.75,-0.03,0.680628272,0.033371728,0,21.30177515,9.796296296,C(F)(F)(F)S(=O)(=O)[N-]S(=O)(=O)C(F)(F)F,16.79,21.13,4,0,2,0.142857143,161.411271,279.9178424,18.66118949,1,0,15,15,0,0,13,0,0,2,1,4,2,0,6,0,0,0,6,6.114285714,0.407619048,0.498442368,0,0.436137072,15.5,1.033333333,9.5,0.633333333,6,0.4,0,0,10.39189168,0.692792779,3.002691864,0.200179458,27.65992063,1.843994709,6.207106781,0.413807119,17.26802895,1.15120193,3.204414918,0.213627661,1.207106781,0.080473785,1.207106781,0.080473785,0,0.092380952,1.412380952,1.412380952,0.427659574,1.412380952,1.412380952,0.984721378,0,-0.984721378,0,-3.5,-0.233333333,0.288604181,0.425395819,0,15,3.7856,-273.15,167,9.6,225
high mw,phenyl,"poly(1,4-bis(bromomethyl)-2,3,5,6-teramethylbenzene-co-benzyl bis(hydroxymethyl)phosphine sulfide)",C1(=C(C)C(C)=CC(C)=C1(C))COCP(=S)(CC1=CC=CC=C1)COC,C1(=C(C)C(C)=CC(C)=C1(C))COCP(=S)(CC1=CC=CC=C1)COC,100,1,TFSI,,0.555555556,30,171,143,,,,,no,,,,,,,1.79E-06,,2.17E-06,,6.11E-06,,1.45E-05,,2.85E-05,,5.68E-05,,,,,,,,,,,,,7900000,8045,-273.15,30,,,,,,,,0.68,260000,,,,,1.52,9.6,14.6,linear,none,25,72,yes,"mechanical stirring, then die press for pellets",https://doi.org/10.1016/j.polymer.2015.08.004,"Babu HV, Srinivas B, Muralidharan K. Design of polymers with an intrinsic disordered framework for Li-ion conducting solid polymer electrolytes. Polymer 2015;75:10-16",62.540997,39.175003,3,0,8,0.307692308,365.3572094,376.1625878,6.965973848,0,0,54,25,0,0,4,29,0,21,0,2,1,1,0,0,0,0,0,13,0.52,0.256410256,0.230769231,0.076923077,27.75,1.11,14.25,0.57,13.5,0.54,0,0,26.592621,1.06370484,6.485416181,0.259416647,45.41960532,1.816784213,11.85999111,0.474399644,18.82698432,0.753079373,5.374574925,0.214982997,0.554222457,0.022168898,0.726222457,0.029048898,0.02,0,0.514814815,0.764,0.436986301,0.475757576,0.764,0.077828513,0.039057239,-0.038771274,0,-0.75,-0.03,0.680628272,0.033371728,0,21.30177515,9.796296296,62.540997,39.175003,3,0,8,0.307692308,365.3572094,376.1625878,6.965973848,0,0,54,25,0,0,4,29,0,21,0,2,1,1,0,0,0,0,0,13,0.52,0.256410256,0.230769231,0.076923077,27.75,1.11,14.25,0.57,13.5,0.54,0,0,26.592621,1.06370484,6.485416181,0.259416647,45.41960532,1.816784213,11.85999111,0.474399644,18.82698432,0.753079373,5.374574925,0.214982997,0.554222457,0.022168898,0.726222457,0.029048898,0.02,0,0.514814815,0.764,0.436986301,0.475757576,0.764,0.077828513,0.039057239,-0.038771274,0,-0.75,-0.03,0.680628272,0.033371728,0,21.30177515,9.796296296,C(F)(F)(F)S(=O)(=O)[N-]S(=O)(=O)C(F)(F)F,16.79,21.13,4,0,2,0.142857143,161.411271,279.9178424,18.66118949,1,0,15,15,0,0,13,0,0,2,1,4,2,0,6,0,0,0,6,6.114285714,0.407619048,0.498442368,0,0.436137072,15.5,1.033333333,9.5,0.633333333,6,0.4,0,0,10.39189168,0.692792779,3.002691864,0.200179458,27.65992063,1.843994709,6.207106781,0.413807119,17.26802895,1.15120193,3.204414918,0.213627661,1.207106781,0.080473785,1.207106781,0.080473785,0,0.092380952,1.412380952,1.412380952,0.427659574,1.412380952,1.412380952,0.984721378,0,-0.984721378,0,-3.5,-0.233333333,0.288604181,0.425395819,0,15,3.7856,-273.15,171,9.6,226
high mw,phenyl,"poly(1,4-bis(bromomethyl)-2,3,5,6-teramethylbenzene-co-benzyl bis(hydroxymethyl)phosphine sulfide)",C1(=C(C)C(C)=CC(C)=C1(C))COCP(=S)(CC1=CC=CC=C1)COC,C1(=C(C)C(C)=CC(C)=C1(C))COCP(=S)(CC1=CC=CC=C1)COC,100,1,TFSI,,0.833333333,40,193,143,,,,,no,,,,,,,0.000887661,,0.00177316,,0.002554733,,0.003343544,,0.003899285,,0.005406151,,,,,,,,,,,,,0.4,132,-11,30,,,,,,,,0.31,153,,,,,1.52,9.6,14.6,linear,none,25,72,yes,"mechanical stirring, then die press for pellets",https://doi.org/10.1016/j.polymer.2015.08.004,"Babu HV, Srinivas B, Muralidharan K. Design of polymers with an intrinsic disordered framework for Li-ion conducting solid polymer electrolytes. Polymer 2015;75:10-16",62.540997,39.175003,3,0,8,0.307692308,365.3572094,376.1625878,6.965973848,0,0,54,25,0,0,4,29,0,21,0,2,1,1,0,0,0,0,0,13,0.52,0.256410256,0.230769231,0.076923077,27.75,1.11,14.25,0.57,13.5,0.54,0,0,26.592621,1.06370484,6.485416181,0.259416647,45.41960532,1.816784213,11.85999111,0.474399644,18.82698432,0.753079373,5.374574925,0.214982997,0.554222457,0.022168898,0.726222457,0.029048898,0.02,0,0.514814815,0.764,0.436986301,0.475757576,0.764,0.077828513,0.039057239,-0.038771274,0,-0.75,-0.03,0.680628272,0.033371728,0,21.30177515,9.796296296,62.540997,39.175003,3,0,8,0.307692308,365.3572094,376.1625878,6.965973848,0,0,54,25,0,0,4,29,0,21,0,2,1,1,0,0,0,0,0,13,0.52,0.256410256,0.230769231,0.076923077,27.75,1.11,14.25,0.57,13.5,0.54,0,0,26.592621,1.06370484,6.485416181,0.259416647,45.41960532,1.816784213,11.85999111,0.474399644,18.82698432,0.753079373,5.374574925,0.214982997,0.554222457,0.022168898,0.726222457,0.029048898,0.02,0,0.514814815,0.764,0.436986301,0.475757576,0.764,0.077828513,0.039057239,-0.038771274,0,-0.75,-0.03,0.680628272,0.033371728,0,21.30177515,9.796296296,C(F)(F)(F)S(=O)(=O)[N-]S(=O)(=O)C(F)(F)F,16.79,21.13,4,0,2,0.142857143,161.411271,279.9178424,18.66118949,1,0,15,15,0,0,13,0,0,2,1,4,2,0,6,0,0,0,6,6.114285714,0.407619048,0.498442368,0,0.436137072,15.5,1.033333333,9.5,0.633333333,6,0.4,0,0,10.39189168,0.692792779,3.002691864,0.200179458,27.65992063,1.843994709,6.207106781,0.413807119,17.26802895,1.15120193,3.204414918,0.213627661,1.207106781,0.080473785,1.207106781,0.080473785,0,0.092380952,1.412380952,1.412380952,0.427659574,1.412380952,1.412380952,0.984721378,0,-0.984721378,0,-3.5,-0.233333333,0.288604181,0.425395819,0,15,3.7856,-273.15,193,9.6,227
low mw,phenyl,"poly(1,4-bis(bromomethyl)-2,3,5,6-teramethylbenzene-co-benzyl bis(hydroxymethyl)phosphine sulfide)",C1(=C(C)C(C)=CC(C)=C1(C))COCP(=S)(CC1=CC=CC=C1)COC,C1(=C(C)C(C)=CC(C)=C1(C))COCP(=S)(CC1=CC=CC=C1)COC,100,1,TFSI,,0.144927536,10,150,112,,,,,no,,,,,,,2.55E-08,,3.92E-08,,5.79E-08,,9.25E-08,,1.26E-07,,4.76E-07,,,,,,,,,,,,,72,5787,-273.15,30,,,,,,,,0.48,2.4,,,,,2.03,2.1,4.3,linear,none,25,72,yes,"mechanical stirring, then die press for pellets",https://doi.org/10.1016/j.polymer.2015.08.004,"Babu HV, Srinivas B, Muralidharan K. Design of polymers with an intrinsic disordered framework for Li-ion conducting solid polymer electrolytes. Polymer 2015;75:10-16",62.540997,39.175003,3,0,8,0.307692308,365.3572094,376.1625878,6.965973848,0,0,54,25,0,0,4,29,0,21,0,2,1,1,0,0,0,0,0,13,0.52,0.256410256,0.230769231,0.076923077,27.75,1.11,14.25,0.57,13.5,0.54,0,0,26.592621,1.06370484,6.485416181,0.259416647,45.41960532,1.816784213,11.85999111,0.474399644,18.82698432,0.753079373,5.374574925,0.214982997,0.554222457,0.022168898,0.726222457,0.029048898,0.02,0,0.514814815,0.764,0.436986301,0.475757576,0.764,0.077828513,0.039057239,-0.038771274,0,-0.75,-0.03,0.680628272,0.033371728,0,21.30177515,9.796296296,62.540997,39.175003,3,0,8,0.307692308,365.3572094,376.1625878,6.965973848,0,0,54,25,0,0,4,29,0,21,0,2,1,1,0,0,0,0,0,13,0.52,0.256410256,0.230769231,0.076923077,27.75,1.11,14.25,0.57,13.5,0.54,0,0,26.592621,1.06370484,6.485416181,0.259416647,45.41960532,1.816784213,11.85999111,0.474399644,18.82698432,0.753079373,5.374574925,0.214982997,0.554222457,0.022168898,0.726222457,0.029048898,0.02,0,0.514814815,0.764,0.436986301,0.475757576,0.764,0.077828513,0.039057239,-0.038771274,0,-0.75,-0.03,0.680628272,0.033371728,0,21.30177515,9.796296296,C(F)(F)(F)S(=O)(=O)[N-]S(=O)(=O)C(F)(F)F,16.79,21.13,4,0,2,0.142857143,161.411271,279.9178424,18.66118949,1,0,15,15,0,0,13,0,0,2,1,4,2,0,6,0,0,0,6,6.114285714,0.407619048,0.498442368,0,0.436137072,15.5,1.033333333,9.5,0.633333333,6,0.4,0,0,10.39189168,0.692792779,3.002691864,0.200179458,27.65992063,1.843994709,6.207106781,0.413807119,17.26802895,1.15120193,3.204414918,0.213627661,1.207106781,0.080473785,1.207106781,0.080473785,0,0.092380952,1.412380952,1.412380952,0.427659574,1.412380952,1.412380952,0.984721378,0,-0.984721378,0,-3.5,-0.233333333,0.288604181,0.425395819,0,15,3.7856,-273.15,150,2.1,228
low mw,phenyl,"poly(1,4-bis(bromomethyl)-2,3,5,6-teramethylbenzene-co-benzyl bis(hydroxymethyl)phosphine sulfide)",C1(=C(C)C(C)=CC(C)=C1(C))COCP(=S)(CC1=CC=CC=C1)COC,C1(=C(C)C(C)=CC(C)=C1(C))COCP(=S)(CC1=CC=CC=C1)COC,100,1,TFSI,,0.322580645,20,155,112,,,,,no,,,,,,,4.08E-07,,6.77E-07,,9.62E-07,,2.76E-06,,5.79E-06,,8.55E-06,,,,,,,,,,,,,80440,7072,-273.15,30,,,,,,,,0.595,2700,,,,,2.03,2.1,4.3,linear,none,25,72,yes,"mechanical stirring, then die press for pellets",https://doi.org/10.1016/j.polymer.2015.08.004,"Babu HV, Srinivas B, Muralidharan K. Design of polymers with an intrinsic disordered framework for Li-ion conducting solid polymer electrolytes. Polymer 2015;75:10-16",62.540997,39.175003,3,0,8,0.307692308,365.3572094,376.1625878,6.965973848,0,0,54,25,0,0,4,29,0,21,0,2,1,1,0,0,0,0,0,13,0.52,0.256410256,0.230769231,0.076923077,27.75,1.11,14.25,0.57,13.5,0.54,0,0,26.592621,1.06370484,6.485416181,0.259416647,45.41960532,1.816784213,11.85999111,0.474399644,18.82698432,0.753079373,5.374574925,0.214982997,0.554222457,0.022168898,0.726222457,0.029048898,0.02,0,0.514814815,0.764,0.436986301,0.475757576,0.764,0.077828513,0.039057239,-0.038771274,0,-0.75,-0.03,0.680628272,0.033371728,0,21.30177515,9.796296296,62.540997,39.175003,3,0,8,0.307692308,365.3572094,376.1625878,6.965973848,0,0,54,25,0,0,4,29,0,21,0,2,1,1,0,0,0,0,0,13,0.52,0.256410256,0.230769231,0.076923077,27.75,1.11,14.25,0.57,13.5,0.54,0,0,26.592621,1.06370484,6.485416181,0.259416647,45.41960532,1.816784213,11.85999111,0.474399644,18.82698432,0.753079373,5.374574925,0.214982997,0.554222457,0.022168898,0.726222457,0.029048898,0.02,0,0.514814815,0.764,0.436986301,0.475757576,0.764,0.077828513,0.039057239,-0.038771274,0,-0.75,-0.03,0.680628272,0.033371728,0,21.30177515,9.796296296,C(F)(F)(F)S(=O)(=O)[N-]S(=O)(=O)C(F)(F)F,16.79,21.13,4,0,2,0.142857143,161.411271,279.9178424,18.66118949,1,0,15,15,0,0,13,0,0,2,1,4,2,0,6,0,0,0,6,6.114285714,0.407619048,0.498442368,0,0.436137072,15.5,1.033333333,9.5,0.633333333,6,0.4,0,0,10.39189168,0.692792779,3.002691864,0.200179458,27.65992063,1.843994709,6.207106781,0.413807119,17.26802895,1.15120193,3.204414918,0.213627661,1.207106781,0.080473785,1.207106781,0.080473785,0,0.092380952,1.412380952,1.412380952,0.427659574,1.412380952,1.412380952,0.984721378,0,-0.984721378,0,-3.5,-0.233333333,0.288604181,0.425395819,0,15,3.7856,-273.15,155,2.1,229
low mw,phenyl,"poly(1,4-bis(bromomethyl)-2,3,5,6-teramethylbenzene-co-benzyl bis(hydroxymethyl)phosphine sulfide)",C1(=C(C)C(C)=CC(C)=C1(C))COCP(=S)(CC1=CC=CC=C1)COC,C1(=C(C)C(C)=CC(C)=C1(C))COCP(=S)(CC1=CC=CC=C1)COC,100,1,TFSI,,0.555555556,30,207,112,,,,,no,,,,,,,3.10E-06,,5.57E-06,,8.23E-06,,1.08E-05,,4.08E-05,,7.61E-05,,,,,,,,,,,,,330000,6895,-273.15,30,,,,,,,,0.58,11000,,,,,2.03,2.1,4.3,linear,none,25,72,yes,"mechanical stirring, then die press for pellets",https://doi.org/10.1016/j.polymer.2015.08.004,"Babu HV, Srinivas B, Muralidharan K. Design of polymers with an intrinsic disordered framework for Li-ion conducting solid polymer electrolytes. Polymer 2015;75:10-16",62.540997,39.175003,3,0,8,0.307692308,365.3572094,376.1625878,6.965973848,0,0,54,25,0,0,4,29,0,21,0,2,1,1,0,0,0,0,0,13,0.52,0.256410256,0.230769231,0.076923077,27.75,1.11,14.25,0.57,13.5,0.54,0,0,26.592621,1.06370484,6.485416181,0.259416647,45.41960532,1.816784213,11.85999111,0.474399644,18.82698432,0.753079373,5.374574925,0.214982997,0.554222457,0.022168898,0.726222457,0.029048898,0.02,0,0.514814815,0.764,0.436986301,0.475757576,0.764,0.077828513,0.039057239,-0.038771274,0,-0.75,-0.03,0.680628272,0.033371728,0,21.30177515,9.796296296,62.540997,39.175003,3,0,8,0.307692308,365.3572094,376.1625878,6.965973848,0,0,54,25,0,0,4,29,0,21,0,2,1,1,0,0,0,0,0,13,0.52,0.256410256,0.230769231,0.076923077,27.75,1.11,14.25,0.57,13.5,0.54,0,0,26.592621,1.06370484,6.485416181,0.259416647,45.41960532,1.816784213,11.85999111,0.474399644,18.82698432,0.753079373,5.374574925,0.214982997,0.554222457,0.022168898,0.726222457,0.029048898,0.02,0,0.514814815,0.764,0.436986301,0.475757576,0.764,0.077828513,0.039057239,-0.038771274,0,-0.75,-0.03,0.680628272,0.033371728,0,21.30177515,9.796296296,C(F)(F)(F)S(=O)(=O)[N-]S(=O)(=O)C(F)(F)F,16.79,21.13,4,0,2,0.142857143,161.411271,279.9178424,18.66118949,1,0,15,15,0,0,13,0,0,2,1,4,2,0,6,0,0,0,6,6.114285714,0.407619048,0.498442368,0,0.436137072,15.5,1.033333333,9.5,0.633333333,6,0.4,0,0,10.39189168,0.692792779,3.002691864,0.200179458,27.65992063,1.843994709,6.207106781,0.413807119,17.26802895,1.15120193,3.204414918,0.213627661,1.207106781,0.080473785,1.207106781,0.080473785,0,0.092380952,1.412380952,1.412380952,0.427659574,1.412380952,1.412380952,0.984721378,0,-0.984721378,0,-3.5,-0.233333333,0.288604181,0.425395819,0,15,3.7856,-273.15,207,2.1,230
low mw,phenyl,"poly(1,4-bis(bromomethyl)-2,3,5,6-teramethylbenzene-co-benzyl bis(hydroxymethyl)phosphine sulfide)",C1(=C(C)C(C)=CC(C)=C1(C))COCP(=S)(CC1=CC=CC=C1)COC,C1(=C(C)C(C)=CC(C)=C1(C))COCP(=S)(CC1=CC=CC=C1)COC,100,1,TFSI,,0.833333333,40,210,112,,,,,no,,,,,,,8.55E-06,,1.60E-05,,3.35E-05,,6.26E-05,,9.62E-05,,0.000116896,,,,,,,,,,,,,0.26,625,-53,30,,,,,,,,0.51,2400,,,,,2.03,2.1,4.3,linear,none,25,72,yes,"mechanical stirring, then die press for pellets",https://doi.org/10.1016/j.polymer.2015.08.004,"Babu HV, Srinivas B, Muralidharan K. Design of polymers with an intrinsic disordered framework for Li-ion conducting solid polymer electrolytes. Polymer 2015;75:10-16",62.540997,39.175003,3,0,8,0.307692308,365.3572094,376.1625878,6.965973848,0,0,54,25,0,0,4,29,0,21,0,2,1,1,0,0,0,0,0,13,0.52,0.256410256,0.230769231,0.076923077,27.75,1.11,14.25,0.57,13.5,0.54,0,0,26.592621,1.06370484,6.485416181,0.259416647,45.41960532,1.816784213,11.85999111,0.474399644,18.82698432,0.753079373,5.374574925,0.214982997,0.554222457,0.022168898,0.726222457,0.029048898,0.02,0,0.514814815,0.764,0.436986301,0.475757576,0.764,0.077828513,0.039057239,-0.038771274,0,-0.75,-0.03,0.680628272,0.033371728,0,21.30177515,9.796296296,62.540997,39.175003,3,0,8,0.307692308,365.3572094,376.1625878,6.965973848,0,0,54,25,0,0,4,29,0,21,0,2,1,1,0,0,0,0,0,13,0.52,0.256410256,0.230769231,0.076923077,27.75,1.11,14.25,0.57,13.5,0.54,0,0,26.592621,1.06370484,6.485416181,0.259416647,45.41960532,1.816784213,11.85999111,0.474399644,18.82698432,0.753079373,5.374574925,0.214982997,0.554222457,0.022168898,0.726222457,0.029048898,0.02,0,0.514814815,0.764,0.436986301,0.475757576,0.764,0.077828513,0.039057239,-0.038771274,0,-0.75,-0.03,0.680628272,0.033371728,0,21.30177515,9.796296296,C(F)(F)(F)S(=O)(=O)[N-]S(=O)(=O)C(F)(F)F,16.79,21.13,4,0,2,0.142857143,161.411271,279.9178424,18.66118949,1,0,15,15,0,0,13,0,0,2,1,4,2,0,6,0,0,0,6,6.114285714,0.407619048,0.498442368,0,0.436137072,15.5,1.033333333,9.5,0.633333333,6,0.4,0,0,10.39189168,0.692792779,3.002691864,0.200179458,27.65992063,1.843994709,6.207106781,0.413807119,17.26802895,1.15120193,3.204414918,0.213627661,1.207106781,0.080473785,1.207106781,0.080473785,0,0.092380952,1.412380952,1.412380952,0.427659574,1.412380952,1.412380952,0.984721378,0,-0.984721378,0,-3.5,-0.233333333,0.288604181,0.425395819,0,15,3.7856,-273.15,210,2.1,231
,"phenyl, amide, ester","poly[2,6-dimethoxy-N-(4-vinylphenyl)benzamide]",C(C1=CC=C(NC(=O)CC2=C(OC)C=CC=C2(OC))C=C1)C,C(C1=CC=C(NC(=O)CC2=C(OC)C=CC=C2(OC))C=C1)C,100,3,TFSI,2,0.666666667,,164,,,,,,no,1.76E-05,,2.21E-05,,,,,,3.89E-05,,,,5.40E-05,,,,,,,,,,,,,,,,,0.11,1607,-273.15,-20,,,,,,,,0.126,0.004,,,,,4.871794872,390,1900,branched,acetone,80,48,yes,,https://doi.org/10.1016/j.jpowsour.2005.03.124,"Sato A, Okumura T, Nishimura S, Yamamoto H, Ueyama N. Lithium ion conductive polymer electrolyte by side group rotation. J Power Sources 2005;146:423-426",47.568653,25.977347,3,1,6,0.260869565,292.2835039,299.1521435,6.957026594,0,0,43,22,0,0,4,21,0,18,1,3,0,0,0,0,0,0,0,10.4,0.472727273,0.176282051,0.288461538,0,28.25,1.284090909,13.25,0.602272727,15,0.681818182,1.5,0.068181818,16.082348,0.731015818,4.799092716,0.218140578,36.23146663,1.646884847,10.67256506,0.485116593,20.14911863,0.915869029,5.87347234,0.266976015,0.241648507,0.010984023,0.413648507,0.018802205,0,0.027272727,0.56744186,0.822727273,0.4375,0.509090909,0.8,0.12994186,0.058350951,-0.071590909,0.022727273,1.75,0.079545455,0.574585635,0.139414365,0,18.34026465,9.333333333,47.568653,25.977347,3,1,6,0.260869565,292.2835039,299.1521435,6.957026594,0,0,43,22,0,0,4,21,0,18,1,3,0,0,0,0,0,0,0,10.4,0.472727273,0.176282051,0.288461538,0,28.25,1.284090909,13.25,0.602272727,15,0.681818182,1.5,0.068181818,16.082348,0.731015818,4.799092716,0.218140578,36.23146663,1.646884847,10.67256506,0.485116593,20.14911863,0.915869029,5.87347234,0.266976015,0.241648507,0.010984023,0.413648507,0.018802205,0,0.027272727,0.56744186,0.822727273,0.4375,0.509090909,0.8,0.12994186,0.058350951,-0.071590909,0.022727273,1.75,0.079545455,0.574585635,0.139414365,0,18.34026465,9.333333333,C(F)(F)(F)S(=O)(=O)[N-]S(=O)(=O)C(F)(F)F,16.79,21.13,4,0,2,0.142857143,161.411271,279.9178424,18.66118949,1,0,15,15,0,0,13,0,0,2,1,4,2,0,6,0,0,0,6,6.114285714,0.407619048,0.498442368,0,0.436137072,15.5,1.033333333,9.5,0.633333333,6,0.4,0,0,10.39189168,0.692792779,3.002691864,0.200179458,27.65992063,1.843994709,6.207106781,0.413807119,17.26802895,1.15120193,3.204414918,0.213627661,1.207106781,0.080473785,1.207106781,0.080473785,0,0.092380952,1.412380952,1.412380952,0.427659574,1.412380952,1.412380952,0.984721378,0,-0.984721378,0,-3.5,-0.233333333,0.288604181,0.425395819,0,15,3.7856,56,164,390,232
MTFSI paper,"ether, amide, imidazole",poly(ethylene oxide-co-allyl glycidyl ether amide imidazole,C(COCCCSCCCC(=O)NCCN1C=NC=C1)OC,COC,17,1.51,TFSI,0.01411,0.009344371,,-32,-33,,,,,no,,,,,,,5.28E-07,8.93E-07,1.44E-06,2.25E-06,3.38E-06,4.92E-06,6.99E-06,9.68E-06,1.31E-05,1.74E-05,2.27E-05,2.92E-05,3.69E-05,,,,0.19,80,PFG,,,,,2.2,1376,-81,30,2.3,1393,-82,,,,,0.67,93000,,7.00E-09,80,,,41204.28,,branched,methanol,55,1,high,"first 8h at low vac, then 10^-8 Torr 1h",https://doi.org/10.1021/acs.chemmater.8b02633,"Schauser, N. S.; Sanoja, G. E.; Bartels, J. M.; Jain, S. K.; Hu, J. G.; Han, S.; Walker, L. M.; Helgeson, M. E.; Seshadri, R.; Segalman, R. A. Decoupling Bulk Mechanics and Mono- and Multivalent Ion Transport in Polymers Based on Metal-Ligand Coordination, Chem. Mater. 2018, 30, 5759- 5769. ",51.659411,37.306589,6,1,14,0.636363636,314.7003886,329.1773127,6.717904341,0,0,49,22,0,0,7,27,0,15,3,3,1,0,0,0,0,0,0,10.53333333,0.478787879,0.079113924,0.085443038,0,19.5,0.886363636,14,0.636363636,5.5,0.25,0,0,20.89886479,0.949948399,7.2576842,0.329894736,31.99917452,1.454507933,10.8256985,0.492077205,11.10030973,0.504559533,3.568014303,0.162182468,0.08851506,0.004023412,0.17451506,0.007932503,0,0.021212121,0.556462585,0.871212121,0.433333333,0.546405229,0.846376812,0.123129252,0.010057356,-0.113071895,0.02483531,-8.5,-0.386363636,0.549565217,0.164434783,0,20.04545455,14.58333333,8.142758,7.755242,1,0,0,0,51.93865635,46.04186481,5.115762757,0,0,9,3,0,0,1,6,0,2,0,1,0,0,0,0,0,0,0,1.333333333,0.444444444,0.75,0,0,1.5,0.5,1.5,0.5,0,0,0,0,1.103133692,0.367711231,0.769800359,0.25660012,1.914213562,0.638071187,1.414213562,0.471404521,0.81107987,0.270359957,0.644413203,0.214804401,0,0,0,0,0,0.055555556,0.518518519,0.955555556,0.409090909,0.518518519,0.955555556,0.109427609,0,-0.109427609,0,-1.5,-0.5,0.465116279,0.248883721,0,3,2,C(F)(F)(F)S(=O)(=O)[N-]S(=O)(=O)C(F)(F)F,16.79,21.13,4,0,2,0.142857143,161.411271,279.9178424,18.66118949,1,0,15,15,0,0,13,0,0,2,1,4,2,0,6,0,0,0,6,6.114285714,0.407619048,0.498442368,0,0.436137072,15.5,1.033333333,9.5,0.633333333,6,0.4,0,0,10.39189168,0.692792779,3.002691864,0.200179458,27.65992063,1.843994709,6.207106781,0.413807119,17.26802895,1.15120193,3.204414918,0.213627661,1.207106781,0.080473785,1.207106781,0.080473785,0,0.092380952,1.412380952,1.412380952,0.427659574,1.412380952,1.412380952,0.984721378,0,-0.984721378,0,-3.5,-0.233333333,0.288604181,0.425395819,0,15,3.7856,65,-32,41204.28,233
,"ether, amide, imidazole",poly(ethylene oxide-co-allyl glycidyl ether amide imidazole,C(COCCCSCCCC(=O)NCCN1C=NC=C1)OC,COC,17,1.51,TFSI,0.0085,0.005629139,,-33,-33,,,,,no,,,,,,,4.28E-07,7.86E-07,1.33E-06,2.11E-06,3.15E-06,4.51E-06,6.21E-06,8.28E-06,1.07E-05,1.36E-05,1.68E-05,2.04E-05,2.45E-05,,,,,,,,,,,0.04,557,-35,30,1.2,1341,-83,,,,,0.63,17000,,,,,,41204.28,,branched,methanol,55,1,high,"first 8h at low vac, then 10^-8 Torr 1h",https://doi.org/10.1021/acs.chemmater.8b02633,"Schauser, N. S.; Sanoja, G. E.; Bartels, J. M.; Jain, S. K.; Hu, J. G.; Han, S.; Walker, L. M.; Helgeson, M. E.; Seshadri, R.; Segalman, R. A. Decoupling Bulk Mechanics and Mono- and Multivalent Ion Transport in Polymers Based on Metal-Ligand Coordination, Chem. Mater. 2018, 30, 5759- 5769. ",51.659411,37.306589,6,1,14,0.636363636,314.7003886,329.1773127,6.717904341,0,0,49,22,0,0,7,27,0,15,3,3,1,0,0,0,0,0,0,10.53333333,0.478787879,0.079113924,0.085443038,0,19.5,0.886363636,14,0.636363636,5.5,0.25,0,0,20.89886479,0.949948399,7.2576842,0.329894736,31.99917452,1.454507933,10.8256985,0.492077205,11.10030973,0.504559533,3.568014303,0.162182468,0.08851506,0.004023412,0.17451506,0.007932503,0,0.021212121,0.556462585,0.871212121,0.433333333,0.546405229,0.846376812,0.123129252,0.010057356,-0.113071895,0.02483531,-8.5,-0.386363636,0.549565217,0.164434783,0,20.04545455,14.58333333,8.142758,7.755242,1,0,0,0,51.93865635,46.04186481,5.115762757,0,0,9,3,0,0,1,6,0,2,0,1,0,0,0,0,0,0,0,1.333333333,0.444444444,0.75,0,0,1.5,0.5,1.5,0.5,0,0,0,0,1.103133692,0.367711231,0.769800359,0.25660012,1.914213562,0.638071187,1.414213562,0.471404521,0.81107987,0.270359957,0.644413203,0.214804401,0,0,0,0,0,0.055555556,0.518518519,0.955555556,0.409090909,0.518518519,0.955555556,0.109427609,0,-0.109427609,0,-1.5,-0.5,0.465116279,0.248883721,0,3,2,C(F)(F)(F)S(=O)(=O)[N-]S(=O)(=O)C(F)(F)F,16.79,21.13,4,0,2,0.142857143,161.411271,279.9178424,18.66118949,1,0,15,15,0,0,13,0,0,2,1,4,2,0,6,0,0,0,6,6.114285714,0.407619048,0.498442368,0,0.436137072,15.5,1.033333333,9.5,0.633333333,6,0.4,0,0,10.39189168,0.692792779,3.002691864,0.200179458,27.65992063,1.843994709,6.207106781,0.413807119,17.26802895,1.15120193,3.204414918,0.213627661,1.207106781,0.080473785,1.207106781,0.080473785,0,0.092380952,1.412380952,1.412380952,0.427659574,1.412380952,1.412380952,0.984721378,0,-0.984721378,0,-3.5,-0.233333333,0.288604181,0.425395819,0,15,3.7856,65,-33,41204.28,234
Backbone paper,"ether, amide, imidazole",poly(allyl glycidyl ether amide imidazole),C(COCCCSCCCC(=O)NCCN1C=NC=C1)OC,C(COCCCSCCCC(=O)NCCN1C=NC=C1)OC,100,4,TFSI,0.03,0.0075,,-11,-15,,,,,no,,,,,,,3.55E-08,7.50E-08,1.47E-07,2.72E-07,4.74E-07,7.89E-07,1.26E-06,1.93E-06,2.87E-06,4.15E-06,5.83E-06,8.02E-06,1.08E-05,,,,,,,,,,,1.55,1360,-62,30,1.3,1327,-61,,,,,1,3700000000,,,,,1.17,25610.25,29963.9925,branched,methanol,60,5,high,"overnight low vac, then 10^-8 Torr",https://doi.org/10.1021/jacs.0c00587,"Schauser, N. S.; Grzetic, D. J.; Tabassum, T.; Kliegle, G. A.; Le, M. L.; Susca, E. M.; Antoine, S.; Keller, T. J.; Delaney, K. T.; Han, S.; Seshadri, R.; Fredrickson, G. H.; Segalman, R. A., The Role of Backbone Polarity on Aggregation and Conduction of Ions in Polymer Electrolytes. J. Am. Chem. Soc. 2020, 142, 7055-7065.",51.659411,37.306589,6,1,14,0.636363636,314.7003886,329.1773127,6.717904341,0,0,49,22,0,0,7,27,0,15,3,3,1,0,0,0,0,0,0,10.53333333,0.478787879,0.079113924,0.085443038,0,19.5,0.886363636,14,0.636363636,5.5,0.25,0,0,20.89886479,0.949948399,7.2576842,0.329894736,31.99917452,1.454507933,10.8256985,0.492077205,11.10030973,0.504559533,3.568014303,0.162182468,0.08851506,0.004023412,0.17451506,0.007932503,0,0.021212121,0.556462585,0.871212121,0.433333333,0.546405229,0.846376812,0.123129252,0.010057356,-0.113071895,0.02483531,-8.5,-0.386363636,0.549565217,0.164434783,0,20.04545455,14.58333333,51.659411,37.306589,6,1,14,0.636363636,314.7003886,329.1773127,6.717904341,0,0,49,22,0,0,7,27,0,15,3,3,1,0,0,0,0,0,0,10.53333333,0.478787879,0.079113924,0.085443038,0,19.5,0.886363636,14,0.636363636,5.5,0.25,0,0,20.89886479,0.949948399,7.2576842,0.329894736,31.99917452,1.454507933,10.8256985,0.492077205,11.10030973,0.504559533,3.568014303,0.162182468,0.08851506,0.004023412,0.17451506,0.007932503,0,0.021212121,0.556462585,0.871212121,0.433333333,0.546405229,0.846376812,0.123129252,0.010057356,-0.113071895,0.02483531,-8.5,-0.386363636,0.549565217,0.164434783,0,20.04545455,14.58333333,C(F)(F)(F)S(=O)(=O)[N-]S(=O)(=O)C(F)(F)F,16.79,21.13,4,0,2,0.142857143,161.411271,279.9178424,18.66118949,1,0,15,15,0,0,13,0,0,2,1,4,2,0,6,0,0,0,6,6.114285714,0.407619048,0.498442368,0,0.436137072,15.5,1.033333333,9.5,0.633333333,6,0.4,0,0,10.39189168,0.692792779,3.002691864,0.200179458,27.65992063,1.843994709,6.207106781,0.413807119,17.26802895,1.15120193,3.204414918,0.213627661,1.207106781,0.080473785,1.207106781,0.080473785,0,0.092380952,1.412380952,1.412380952,0.427659574,1.412380952,1.412380952,0.984721378,0,-0.984721378,0,-3.5,-0.233333333,0.288604181,0.425395819,0,15,3.7856,65,-11,25610.25,235
