Repository: nschauser/PolymerElectrolyte

File: _Cleaned_Final_Data_6_2_2020.csv (part 14 of 35)
ETA_epsilon_3,Comonomer2 ETA_epsilon_4,Comonomer2 ETA_epsilon_5,Comonomer2 ETA_dEpsilon_A,Comonomer2 ETA_dEpsilon_B,Comonomer2 ETA_dEpsilon_C,Comonomer2 ETA_dEpsilon_D,Comonomer2 ETA_dBeta,Comonomer2 AETA_dBeta,Comonomer2 ETA_psi_1,Comonomer2 ETA_dPsi_A,Comonomer2 ETA_dPsi_B,Comonomer2 Kier1,Comonomer2 Kier2,Anion Smiles,anion apol,anion bpol,anion nHBAcc,anion nHBDon,anion nRot,anion RotRatio,anion Vabc,anion MW,anion AMW,anion nAcid,anion nBase,anion nAtom,anion nHeavyAtom,anion nSpiro,anion nBridgehead,anion nHetero,anion nH,anion nB,anion nC,anion nN,anion nO,anion nS,anion nP,anion nF,anion nCl,anion nBr,anion nI,anion nX,anion ETA_alpha,anion AETA_alpha,anion ETA_shape_p,anion ETA_shape_y,anion ETA_shape_x,anion ETA_beta,anion AETA_beta,anion ETA_beta_s,anion AETA_beta_s,anion ETA_beta_ns,anion AETA_beta_ns,anion ETA_beta_ns_d,anion AETA_beta_ns_d,anion ETA_eta,anion AETA_eta,anion ETA_eta_L,anion AETA_eta_L,anion ETA_eta_R,anion AETA_eta_R,anion ETA_eta_RL,anion AETA_eta_RL,anion ETA_eta_F,anion AETA_eta_F,anion ETA_eta_FL,anion AETA_eta_FL,anion ETA_eta_B,anion AETA_eta_B,anion ETA_eta_BR,anion AETA_eta_BR,anion ETA_dAlpha_A,anion ETA_dAlpha_B,anion ETA_epsilon_1,anion ETA_epsilon_2,anion ETA_epsilon_3,anion ETA_epsilon_4,anion ETA_epsilon_5,anion ETA_dEpsilon_A,anion ETA_dEpsilon_B,anion ETA_dEpsilon_C,anion ETA_dEpsilon_D,anion ETA_dBeta,anion AETA_dBeta,anion ETA_psi_1,anion ETA_dPsi_A,anion ETA_dPsi_B,anion Kier1,anion Kier2,solvent BP,approxTg,approxMW(kDa),Index
,"ether, amide, imidazole",poly(allyl glycidyl ether amide imidazole),C(COCCCSCCCC(=O)NCCN1C=NC=C1)OC,C(COCCCSCCCC(=O)NCCN1C=NC=C1)OC,100,4,TFSI,0.08,0.02,,-4,-15,,,,,no,,,,,,,1.49E-08,3.59E-08,7.90E-08,1.60E-07,3.04E-07,5.44E-07,9.26E-07,1.51E-06,2.35E-06,3.55E-06,5.20E-06,7.41E-06,1.03E-05,,,,,,,,,,,2.4,1369,-55,30,2.1,1335,-54,,,,,1.1,16000000000,,,,,1.17,25610.25,29963.9925,branched,methanol,60,5,high,"overnight low vac, then 10^-8 Torr",https://doi.org/10.1021/jacs.0c00587,"Schauser, N. S.; Grzetic, D. J.; Tabassum, T.; Kliegle, G. A.; Le, M. L.; Susca, E. M.; Antoine, S.; Keller, T. J.; Delaney, K. T.; Han, S.; Seshadri, R.; Fredrickson, G. H.; Segalman, R. A., The Role of Backbone Polarity on Aggregation and Conduction of Ions in Polymer Electrolytes. J. Am. Chem. Soc. 2020, 142, 7055-7065.",51.659411,37.306589,6,1,14,0.636363636,314.7003886,329.1773127,6.717904341,0,0,49,22,0,0,7,27,0,15,3,3,1,0,0,0,0,0,0,10.53333333,0.478787879,0.079113924,0.085443038,0,19.5,0.886363636,14,0.636363636,5.5,0.25,0,0,20.89886479,0.949948399,7.2576842,0.329894736,31.99917452,1.454507933,10.8256985,0.492077205,11.10030973,0.504559533,3.568014303,0.162182468,0.08851506,0.004023412,0.17451506,0.007932503,0,0.021212121,0.556462585,0.871212121,0.433333333,0.546405229,0.846376812,0.123129252,0.010057356,-0.113071895,0.02483531,-8.5,-0.386363636,0.549565217,0.164434783,0,20.04545455,14.58333333,51.659411,37.306589,6,1,14,0.636363636,314.7003886,329.1773127,6.717904341,0,0,49,22,0,0,7,27,0,15,3,3,1,0,0,0,0,0,0,10.53333333,0.478787879,0.079113924,0.085443038,0,19.5,0.886363636,14,0.636363636,5.5,0.25,0,0,20.89886479,0.949948399,7.2576842,0.329894736,31.99917452,1.454507933,10.8256985,0.492077205,11.10030973,0.504559533,3.568014303,0.162182468,0.08851506,0.004023412,0.17451506,0.007932503,0,0.021212121,0.556462585,0.871212121,0.433333333,0.546405229,0.846376812,0.123129252,0.010057356,-0.113071895,0.02483531,-8.5,-0.386363636,0.549565217,0.164434783,0,20.04545455,14.58333333,C(F)(F)(F)S(=O)(=O)[N-]S(=O)(=O)C(F)(F)F,16.79,21.13,4,0,2,0.142857143,161.411271,279.9178424,18.66118949,1,0,15,15,0,0,13,0,0,2,1,4,2,0,6,0,0,0,6,6.114285714,0.407619048,0.498442368,0,0.436137072,15.5,1.033333333,9.5,0.633333333,6,0.4,0,0,10.39189168,0.692792779,3.002691864,0.200179458,27.65992063,1.843994709,6.207106781,0.413807119,17.26802895,1.15120193,3.204414918,0.213627661,1.207106781,0.080473785,1.207106781,0.080473785,0,0.092380952,1.412380952,1.412380952,0.427659574,1.412380952,1.412380952,0.984721378,0,-0.984721378,0,-3.5,-0.233333333,0.288604181,0.425395819,0,15,3.7856,65,-4,25610.25,236
,"ether, amide, imidazole",poly(allyl glycidyl ether amide imidazole),C(COCCCSCCCC(=O)NCCN1C=NC=C1)OC,C(COCCCSCCCC(=O)NCCN1C=NC=C1)OC,100,4,TFSI,0.12,0.03,,-1,-15,,,,,no,,,,,,,9.56E-09,2.48E-08,5.81E-08,1.24E-07,2.47E-07,4.60E-07,8.10E-07,1.36E-06,2.18E-06,3.38E-06,5.05E-06,7.33E-06,1.04E-05,,,,,,,,,,,3.2,1379,-52,30,2.8,1347,-51,,,,,1.1,37000000000,,,,,1.17,25610.25,29963.9925,branched,methanol,60,5,high,"overnight low vac, then 10^-8 Torr",https://doi.org/10.1021/jacs.0c00587,"Schauser, N. S.; Grzetic, D. J.; Tabassum, T.; Kliegle, G. A.; Le, M. L.; Susca, E. M.; Antoine, S.; Keller, T. J.; Delaney, K. T.; Han, S.; Seshadri, R.; Fredrickson, G. H.; Segalman, R. A., The Role of Backbone Polarity on Aggregation and Conduction of Ions in Polymer Electrolytes. J. Am. Chem. Soc. 2020, 142, 7055-7065.",51.659411,37.306589,6,1,14,0.636363636,314.7003886,329.1773127,6.717904341,0,0,49,22,0,0,7,27,0,15,3,3,1,0,0,0,0,0,0,10.53333333,0.478787879,0.079113924,0.085443038,0,19.5,0.886363636,14,0.636363636,5.5,0.25,0,0,20.89886479,0.949948399,7.2576842,0.329894736,31.99917452,1.454507933,10.8256985,0.492077205,11.10030973,0.504559533,3.568014303,0.162182468,0.08851506,0.004023412,0.17451506,0.007932503,0,0.021212121,0.556462585,0.871212121,0.433333333,0.546405229,0.846376812,0.123129252,0.010057356,-0.113071895,0.02483531,-8.5,-0.386363636,0.549565217,0.164434783,0,20.04545455,14.58333333,51.659411,37.306589,6,1,14,0.636363636,314.7003886,329.1773127,6.717904341,0,0,49,22,0,0,7,27,0,15,3,3,1,0,0,0,0,0,0,10.53333333,0.478787879,0.079113924,0.085443038,0,19.5,0.886363636,14,0.636363636,5.5,0.25,0,0,20.89886479,0.949948399,7.2576842,0.329894736,31.99917452,1.454507933,10.8256985,0.492077205,11.10030973,0.504559533,3.568014303,0.162182468,0.08851506,0.004023412,0.17451506,0.007932503,0,0.021212121,0.556462585,0.871212121,0.433333333,0.546405229,0.846376812,0.123129252,0.010057356,-0.113071895,0.02483531,-8.5,-0.386363636,0.549565217,0.164434783,0,20.04545455,14.58333333,C(F)(F)(F)S(=O)(=O)[N-]S(=O)(=O)C(F)(F)F,16.79,21.13,4,0,2,0.142857143,161.411271,279.9178424,18.66118949,1,0,15,15,0,0,13,0,0,2,1,4,2,0,6,0,0,0,6,6.114285714,0.407619048,0.498442368,0,0.436137072,15.5,1.033333333,9.5,0.633333333,6,0.4,0,0,10.39189168,0.692792779,3.002691864,0.200179458,27.65992063,1.843994709,6.207106781,0.413807119,17.26802895,1.15120193,3.204414918,0.213627661,1.207106781,0.080473785,1.207106781,0.080473785,0,0.092380952,1.412380952,1.412380952,0.427659574,1.412380952,1.412380952,0.984721378,0,-0.984721378,0,-3.5,-0.233333333,0.288604181,0.425395819,0,15,3.7856,65,-1,25610.25,237
PBD,"amide, imidazole",poly(butadiene amide imidazole),CC(CCSCCCC(=O)NCCN1C=NC=C1),CC(CCSCCCC(=O)NCCN1C=NC=C1),100,2,TFSI,0.03,0.015,,11,9,,,,,no,,,,,,,1.16E-10,4.29E-10,1.34E-09,3.68E-09,9.01E-09,2.01E-08,4.12E-08,7.90E-08,1.43E-07,2.45E-07,4.01E-07,6.31E-07,9.60E-07,,,,,,,,,,,0.79,1390,-40,30,0.67,1356,-39,,,,,1.2,44000000000,,,,,1.04,56286,58537.44,branched,methanol,60,5,high,"overnight low vac, then 10^-8 Torr",https://doi.org/10.1021/jacs.0c00587,"Schauser, N. S.; Grzetic, D. J.; Tabassum, T.; Kliegle, G. A.; Le, M. L.; Susca, E. M.; Antoine, S.; Keller, T. J.; Delaney, K. T.; Han, S.; Seshadri, R.; Fredrickson, G. H.; Segalman, R. A., The Role of Backbone Polarity on Aggregation and Conduction of Ions in Polymer Electrolytes. J. Am. Chem. Soc. 2020, 142, 7055-7065.",44.048239,29.821761,4,1,10,0.555555556,262.5279643,269.1561834,6.56478496,0,0,41,18,0,0,5,23,0,13,3,1,1,0,0,0,0,0,0,8.866666667,0.492592593,0.093984962,0.101503759,0,16.5,0.916666667,11,0.611111111,5.5,0.305555556,0,0,16.89070271,0.938372373,6.338250015,0.352125001,24.7076252,1.372645844,8.825698503,0.490316583,7.816922489,0.434273472,2.487448487,0.138191583,0.08851506,0.004917503,0.17451506,0.009695281,0,0.007407407,0.530081301,0.824074074,0.433333333,0.519379845,0.796491228,0.096747967,0.010701456,-0.086046512,0.027582846,-5.5,-0.305555556,0.597752809,0.116247191,0,16.05555556,10.88,44.048239,29.821761,4,1,10,0.555555556,262.5279643,269.1561834,6.56478496,0,0,41,18,0,0,5,23,0,13,3,1,1,0,0,0,0,0,0,8.866666667,0.492592593,0.093984962,0.101503759,0,16.5,0.916666667,11,0.611111111,5.5,0.305555556,0,0,16.89070271,0.938372373,6.338250015,0.352125001,24.7076252,1.372645844,8.825698503,0.490316583,7.816922489,0.434273472,2.487448487,0.138191583,0.08851506,0.004917503,0.17451506,0.009695281,0,0.007407407,0.530081301,0.824074074,0.433333333,0.519379845,0.796491228,0.096747967,0.010701456,-0.086046512,0.027582846,-5.5,-0.305555556,0.597752809,0.116247191,0,16.05555556,10.88,C(F)(F)(F)S(=O)(=O)[N-]S(=O)(=O)C(F)(F)F,16.79,21.13,4,0,2,0.142857143,161.411271,279.9178424,18.66118949,1,0,15,15,0,0,13,0,0,2,1,4,2,0,6,0,0,0,6,6.114285714,0.407619048,0.498442368,0,0.436137072,15.5,1.033333333,9.5,0.633333333,6,0.4,0,0,10.39189168,0.692792779,3.002691864,0.200179458,27.65992063,1.843994709,6.207106781,0.413807119,17.26802895,1.15120193,3.204414918,0.213627661,1.207106781,0.080473785,1.207106781,0.080473785,0,0.092380952,1.412380952,1.412380952,0.427659574,1.412380952,1.412380952,0.984721378,0,-0.984721378,0,-3.5,-0.233333333,0.288604181,0.425395819,0,15,3.7856,65,11,56286,238
,"amide, imidazole",poly(butadiene amide imidazole),CC(CCSCCCC(=O)NCCN1C=NC=C1),CC(CCSCCCC(=O)NCCN1C=NC=C1),100,2,TFSI,0.08,0.04,,24,9,,,,,no,,,,,,,6.35E-12,4.04E-11,1.95E-10,7.56E-10,2.46E-09,6.91E-09,1.73E-08,3.90E-08,8.09E-08,1.56E-07,2.84E-07,4.89E-07,8.03E-07,,,,,,,,,,,1.2,1323,-27,30,1.1,1292,-26,,,,,1.2,80000000000,,,,,1.04,56286,58537.44,branched,methanol,60,5,high,"overnight low vac, then 10^-8 Torr",https://doi.org/10.1021/jacs.0c00587,"Schauser, N. S.; Grzetic, D. J.; Tabassum, T.; Kliegle, G. A.; Le, M. L.; Susca, E. M.; Antoine, S.; Keller, T. J.; Delaney, K. T.; Han, S.; Seshadri, R.; Fredrickson, G. H.; Segalman, R. A., The Role of Backbone Polarity on Aggregation and Conduction of Ions in Polymer Electrolytes. J. Am. Chem. Soc. 2020, 142, 7055-7065.",44.048239,29.821761,4,1,10,0.555555556,262.5279643,269.1561834,6.56478496,0,0,41,18,0,0,5,23,0,13,3,1,1,0,0,0,0,0,0,8.866666667,0.492592593,0.093984962,0.101503759,0,16.5,0.916666667,11,0.611111111,5.5,0.305555556,0,0,16.89070271,0.938372373,6.338250015,0.352125001,24.7076252,1.372645844,8.825698503,0.490316583,7.816922489,0.434273472,2.487448487,0.138191583,0.08851506,0.004917503,0.17451506,0.009695281,0,0.007407407,0.530081301,0.824074074,0.433333333,0.519379845,0.796491228,0.096747967,0.010701456,-0.086046512,0.027582846,-5.5,-0.305555556,0.597752809,0.116247191,0,16.05555556,10.88,44.048239,29.821761,4,1,10,0.555555556,262.5279643,269.1561834,6.56478496,0,0,41,18,0,0,5,23,0,13,3,1,1,0,0,0,0,0,0,8.866666667,0.492592593,0.093984962,0.101503759,0,16.5,0.916666667,11,0.611111111,5.5,0.305555556,0,0,16.89070271,0.938372373,6.338250015,0.352125001,24.7076252,1.372645844,8.825698503,0.490316583,7.816922489,0.434273472,2.487448487,0.138191583,0.08851506,0.004917503,0.17451506,0.009695281,0,0.007407407,0.530081301,0.824074074,0.433333333,0.519379845,0.796491228,0.096747967,0.010701456,-0.086046512,0.027582846,-5.5,-0.305555556,0.597752809,0.116247191,0,16.05555556,10.88,C(F)(F)(F)S(=O)(=O)[N-]S(=O)(=O)C(F)(F)F,16.79,21.13,4,0,2,0.142857143,161.411271,279.9178424,18.66118949,1,0,15,15,0,0,13,0,0,2,1,4,2,0,6,0,0,0,6,6.114285714,0.407619048,0.498442368,0,0.436137072,15.5,1.033333333,9.5,0.633333333,6,0.4,0,0,10.39189168,0.692792779,3.002691864,0.200179458,27.65992063,1.843994709,6.207106781,0.413807119,17.26802895,1.15120193,3.204414918,0.213627661,1.207106781,0.080473785,1.207106781,0.080473785,0,0.092380952,1.412380952,1.412380952,0.427659574,1.412380952,1.412380952,0.984721378,0,-0.984721378,0,-3.5,-0.233333333,0.288604181,0.425395819,0,15,3.7856,65,24,56286,239
,"amide, imidazole",poly(butadiene amide imidazole),CC(CCSCCCC(=O)NCCN1C=NC=C1),CC(CCSCCCC(=O)NCCN1C=NC=C1),100,2,TFSI,0.12,0.06,,39,9,,,,,no,,,,,,,2.01E-15,5.72E-14,8.56E-13,7.97E-12,5.17E-11,2.54E-10,9.97E-10,3.28E-09,9.32E-09,2.35E-08,5.34E-08,1.12E-07,2.17E-07,,,,,,,,,,,1.9,1331,-12,30,1.7,1303,-11,,,,,1.35,8.90E+11,,,,,1.04,56286,58537.44,branched,methanol,60,5,high,"overnight low vac, then 10^-8 Torr",https://doi.org/10.1021/jacs.0c00587,"Schauser, N. S.; Grzetic, D. J.; Tabassum, T.; Kliegle, G. A.; Le, M. L.; Susca, E. M.; Antoine, S.; Keller, T. J.; Delaney, K. T.; Han, S.; Seshadri, R.; Fredrickson, G. H.; Segalman, R. A., The Role of Backbone Polarity on Aggregation and Conduction of Ions in Polymer Electrolytes. J. Am. Chem. Soc. 2020, 142, 7055-7065.",44.048239,29.821761,4,1,10,0.555555556,262.5279643,269.1561834,6.56478496,0,0,41,18,0,0,5,23,0,13,3,1,1,0,0,0,0,0,0,8.866666667,0.492592593,0.093984962,0.101503759,0,16.5,0.916666667,11,0.611111111,5.5,0.305555556,0,0,16.89070271,0.938372373,6.338250015,0.352125001,24.7076252,1.372645844,8.825698503,0.490316583,7.816922489,0.434273472,2.487448487,0.138191583,0.08851506,0.004917503,0.17451506,0.009695281,0,0.007407407,0.530081301,0.824074074,0.433333333,0.519379845,0.796491228,0.096747967,0.010701456,-0.086046512,0.027582846,-5.5,-0.305555556,0.597752809,0.116247191,0,16.05555556,10.88,44.048239,29.821761,4,1,10,0.555555556,262.5279643,269.1561834,6.56478496,0,0,41,18,0,0,5,23,0,13,3,1,1,0,0,0,0,0,0,8.866666667,0.492592593,0.093984962,0.101503759,0,16.5,0.916666667,11,0.611111111,5.5,0.305555556,0,0,16.89070271,0.938372373,6.338250015,0.352125001,24.7076252,1.372645844,8.825698503,0.490316583,7.816922489,0.434273472,2.487448487,0.138191583,0.08851506,0.004917503,0.17451506,0.009695281,0,0.007407407,0.530081301,0.824074074,0.433333333,0.519379845,0.796491228,0.096747967,0.010701456,-0.086046512,0.027582846,-5.5,-0.305555556,0.597752809,0.116247191,0,16.05555556,10.88,C(F)(F)(F)S(=O)(=O)[N-]S(=O)(=O)C(F)(F)F,16.79,21.13,4,0,2,0.142857143,161.411271,279.9178424,18.66118949,1,0,15,15,0,0,13,0,0,2,1,4,2,0,6,0,0,0,6,6.114285714,0.407619048,0.498442368,0,0.436137072,15.5,1.033333333,9.5,0.633333333,6,0.4,0,0,10.39189168,0.692792779,3.002691864,0.200179458,27.65992063,1.843994709,6.207106781,0.413807119,17.26802895,1.15120193,3.204414918,0.213627661,1.207106781,0.080473785,1.207106781,0.080473785,0,0.092380952,1.412380952,1.412380952,0.427659574,1.412380952,1.412380952,0.984721378,0,-0.984721378,0,-3.5,-0.233333333,0.288604181,0.425395819,0,15,3.7856,65,39,56286,240
PVMS,"amide, imidazole",poly(vinyl methyl siloxane amide imidazole),[Si](C)(CCSCCCC(=O)NCCN1C=NC=C1)O,[Si](C)(CCSCCCC(=O)NCCN1C=NC=C1)O,100,2,TFSI,0.03,0.015,,-6,-8,,,,,no,,,,,,,7.05E-09,1.62E-08,3.42E-08,6.72E-08,1.24E-07,2.15E-07,3.58E-07,5.70E-07,8.75E-07,1.30E-06,1.88E-06,2.64E-06,3.62E-06,,,,,,,,,,,0.71,1362,-57,30,0.59,1323,-56,,,,,1.1,2800000000,,,,,1.23,110943.6,136460.628,branched,methanol,60,5,high,"overnight low vac, then 10^-8 Torr",https://doi.org/10.1021/jacs.0c00587,"Schauser, N. S.; Grzetic, D. J.; Tabassum, T.; Kliegle, G. A.; Le, M. L.; Susca, E. M.; Antoine, S.; Keller, T. J.; Delaney, K. T.; Han, S.; Seshadri, R.; Fredrickson, G. H.; Segalman, R. A., The Role of Backbone Polarity on Aggregation and Conduction of Ions in Polymer Electrolytes. J. Am. Chem. Soc. 2020, 142, 7055-7065.",48.043446,40.398554,5,0,10,0.526315789,288.2128216,300.1201995,7.320004865,0,0,41,19,0,0,7,22,0,12,3,2,1,0,0,0,0,0,0,9.95,0.523684211,0.117252931,0.216080402,0,17.75,0.934210526,12.25,0.644736842,5.5,0.289473684,0,0,18.13950125,0.954710592,6.655245965,0.350276103,27.1175227,1.427238037,9.18154055,0.483238976,8.978021452,0.472527445,2.526294585,0.132962873,0.232673012,0.012245948,0.318673012,0.016772264,0.023684211,0,0.540243902,0.818421053,0.433333333,0.523863636,0.769047619,0.106910569,0.016380266,-0.090530303,0.049373434,-6.75,-0.355263158,0.639871383,0.074128617,0,17.05263158,10.74793388,48.043446,40.398554,5,1,10,0.526315789,288.2128216,300.1201995,7.320004865,0,0,41,19,0,0,7,22,0,12,3,2,1,0,0,0,0,0,0,9.95,0.523684211,0.117252931,0.216080402,0,17.75,0.934210526,12.25,0.644736842,5.5,0.289473684,0,0,18.13950125,0.954710592,6.655245965,0.350276103,27.1175227,1.427238037,9.18154055,0.483238976,8.978021452,0.472527445,2.526294585,0.132962873,0.232673012,0.012245948,0.318673012,0.016772264,0.023684211,0,0.540243902,0.818421053,0.433333333,0.523863636,0.769047619,0.106910569,0.016380266,-0.090530303,0.049373434,-6.75,-0.355263158,0.639871383,0.074128617,0,17.05263158,10.74793388,C(F)(F)(F)S(=O)(=O)[N-]S(=O)(=O)C(F)(F)F,16.79,21.13,4,0,2,0.142857143,161.411271,279.9178424,18.66118949,1,0,15,15,0,0,13,0,0,2,1,4,2,0,6,0,0,0,6,6.114285714,0.407619048,0.498442368,0,0.436137072,15.5,1.033333333,9.5,0.633333333,6,0.4,0,0,10.39189168,0.692792779,3.002691864,0.200179458,27.65992063,1.843994709,6.207106781,0.413807119,17.26802895,1.15120193,3.204414918,0.213627661,1.207106781,0.080473785,1.207106781,0.080473785,0,0.092380952,1.412380952,1.412380952,0.427659574,1.412380952,1.412380952,0.984721378,0,-0.984721378,0,-3.5,-0.233333333,0.288604181,0.425395819,0,15,3.7856,65,-6,110943.6,241
,"amide, imidazole",poly(vinyl methyl siloxane amide imidazole),[Si](C)(CCSCCCC(=O)NCCN1C=NC=C1)O,[Si](C)(CCSCCCC(=O)NCCN1C=NC=C1)O,100,2,TFSI,0.08,0.04,,-3,-8,,,,,no,,,,,,,6.22E-09,1.54E-08,3.48E-08,7.22E-08,1.40E-07,2.54E-07,4.38E-07,7.21E-07,1.14E-06,1.74E-06,2.57E-06,3.69E-06,5.17E-06,,,,,,,,,,,1.4,1379,-54,30,1.2,1347,-53,,,,,1.1,13000000000,,,,,1.23,110943.6,136460.628,branched,methanol,60,5,high,"overnight low vac, then 10^-8 Torr",https://doi.org/10.1021/jacs.0c00587,"Schauser, N. S.; Grzetic, D. J.; Tabassum, T.; Kliegle, G. A.; Le, M. L.; Susca, E. M.; Antoine, S.; Keller, T. J.; Delaney, K. T.; Han, S.; Seshadri, R.; Fredrickson, G. H.; Segalman, R. A., The Role of Backbone Polarity on Aggregation and Conduction of Ions in Polymer Electrolytes. J. Am. Chem. Soc. 2020, 142, 7055-7065.",48.043446,40.398554,5,0,10,0.526315789,288.2128216,300.1201995,7.320004865,0,0,41,19,0,0,7,22,0,12,3,2,1,0,0,0,0,0,0,9.95,0.523684211,0.117252931,0.216080402,0,17.75,0.934210526,12.25,0.644736842,5.5,0.289473684,0,0,18.13950125,0.954710592,6.655245965,0.350276103,27.1175227,1.427238037,9.18154055,0.483238976,8.978021452,0.472527445,2.526294585,0.132962873,0.232673012,0.012245948,0.318673012,0.016772264,0.023684211,0,0.540243902,0.818421053,0.433333333,0.523863636,0.769047619,0.106910569,0.016380266,-0.090530303,0.049373434,-6.75,-0.355263158,0.639871383,0.074128617,0,17.05263158,10.74793388,48.043446,40.398554,5,1,10,0.526315789,288.2128216,300.1201995,7.320004865,0,0,41,19,0,0,7,22,0,12,3,2,1,0,0,0,0,0,0,9.95,0.523684211,0.117252931,0.216080402,0,17.75,0.934210526,12.25,0.644736842,5.5,0.289473684,0,0,18.13950125,0.954710592,6.655245965,0.350276103,27.1175227,1.427238037,9.18154055,0.483238976,8.978021452,0.472527445,2.526294585,0.132962873,0.232673012,0.012245948,0.318673012,0.016772264,0.023684211,0,0.540243902,0.818421053,0.433333333,0.523863636,0.769047619,0.106910569,0.016380266,-0.090530303,0.049373434,-6.75,-0.355263158,0.639871383,0.074128617,0,17.05263158,10.74793388,C(F)(F)(F)S(=O)(=O)[N-]S(=O)(=O)C(F)(F)F,16.79,21.13,4,0,2,0.142857143,161.411271,279.9178424,18.66118949,1,0,15,15,0,0,13,0,0,2,1,4,2,0,6,0,0,0,6,6.114285714,0.407619048,0.498442368,0,0.436137072,15.5,1.033333333,9.5,0.633333333,6,0.4,0,0,10.39189168,0.692792779,3.002691864,0.200179458,27.65992063,1.843994709,6.207106781,0.413807119,17.26802895,1.15120193,3.204414918,0.213627661,1.207106781,0.080473785,1.207106781,0.080473785,0,0.092380952,1.412380952,1.412380952,0.427659574,1.412380952,1.412380952,0.984721378,0,-0.984721378,0,-3.5,-0.233333333,0.288604181,0.425395819,0,15,3.7856,65,-3,110943.6,242
,"amide, imidazole",poly(vinyl methyl siloxane amide imidazole),[Si](C)(CCSCCCC(=O)NCCN1C=NC=C1)O,[Si](C)(CCSCCCC(=O)NCCN1C=NC=C1)O,100,2,TFSI,0.12,0.06,,0,-8,,,,,no,,,,,,,4.33E-09,1.18E-08,2.89E-08,6.45E-08,1.33E-07,2.56E-07,4.65E-07,8.03E-07,1.32E-06,2.10E-06,3.21E-06,4.76E-06,6.86E-06,,,,,,,,,,,3.7,1458,-52,30,2.7,1392,-50,,,,,1.2,1.00E+11,,,,,1.23,110943.6,136460.628,branched,methanol,60,5,high,"overnight low vac, then 10^-8 Torr",https://doi.org/10.1021/jacs.0c00587,"Schauser, N. S.; Grzetic, D. J.; Tabassum, T.; Kliegle, G. A.; Le, M. L.; Susca, E. M.; Antoine, S.; Keller, T. J.; Delaney, K. T.; Han, S.; Seshadri, R.; Fredrickson, G. H.; Segalman, R. A., The Role of Backbone Polarity on Aggregation and Conduction of Ions in Polymer Electrolytes. J. Am. Chem. Soc. 2020, 142, 7055-7065.",48.043446,40.398554,5,0,10,0.526315789,288.2128216,300.1201995,7.320004865,0,0,41,19,0,0,7,22,0,12,3,2,1,0,0,0,0,0,0,9.95,0.523684211,0.117252931,0.216080402,0,17.75,0.934210526,12.25,0.644736842,5.5,0.289473684,0,0,18.13950125,0.954710592,6.655245965,0.350276103,27.1175227,1.427238037,9.18154055,0.483238976,8.978021452,0.472527445,2.526294585,0.132962873,0.232673012,0.012245948,0.318673012,0.016772264,0.023684211,0,0.540243902,0.818421053,0.433333333,0.523863636,0.769047619,0.106910569,0.016380266,-0.090530303,0.049373434,-6.75,-0.355263158,0.639871383,0.074128617,0,17.05263158,10.74793388,48.043446,40.398554,5,1,10,0.526315789,288.2128216,300.1201995,7.320004865,0,0,41,19,0,0,7,22,0,12,3,2,1,0,0,0,0,0,0,9.95,0.523684211,0.117252931,0.216080402,0,17.75,0.934210526,12.25,0.644736842,5.5,0.289473684,0,0,18.13950125,0.954710592,6.655245965,0.350276103,27.1175227,1.427238037,9.18154055,0.483238976,8.978021452,0.472527445,2.526294585,0.132962873,0.232673012,0.012245948,0.318673012,0.016772264,0.023684211,0,0.540243902,0.818421053,0.433333333,0.523863636,0.769047619,0.106910569,0.016380266,-0.090530303,0.049373434,-6.75,-0.355263158,0.639871383,0.074128617,0,17.05263158,10.74793388,C(F)(F)(F)S(=O)(=O)[N-]S(=O)(=O)C(F)(F)F,16.79,21.13,4,0,2,0.142857143,161.411271,279.9178424,18.66118949,1,0,15,15,0,0,13,0,0,2,1,4,2,0,6,0,0,0,6,6.114285714,0.407619048,0.498442368,0,0.436137072,15.5,1.033333333,9.5,0.633333333,6,0.4,0,0,10.39189168,0.692792779,3.002691864,0.200179458,27.65992063,1.843994709,6.207106781,0.413807119,17.26802895,1.15120193,3.204414918,0.213627661,1.207106781,0.080473785,1.207106781,0.080473785,0,0.092380952,1.412380952,1.412380952,0.427659574,1.412380952,1.412380952,0.984721378,0,-0.984721378,0,-3.5,-0.233333333,0.288604181,0.425395819,0,15,3.7856,65,0,110943.6,243
,"amide, imidazole",poly(vinyl methyl siloxane amide imidazole -co- vinyl methyl siloxane ethane),[Si](C)(CCSCCCC(=O)NCCN1C=NC=C1)O,[Si](C)(CCSCCCC(=O)NCCN1C=NC=C1)O,100,2,TFSI,0.1,0.05,8.39,-7,-8,,,,,no,,,,,,,9.44E-09,2.31E-08,5.17E-08,1.07E-07,2.07E-07,3.79E-07,6.57E-07,1.09E-06,1.74E-06,2.69E-06,4.01E-06,5.83E-06,8.25E-06,,,,0.239,72.7,PFG NMR,,,,,4.6,1541,60,30,3.1,1458,-57,,,,,1.17,3.20E+11,,1.03E-09,72.7,,1.6,105215.04,168344.064,branched,methanol,60,24,high,"24h low vac, then 10^-8 Torr",https://doi.org/unpublished 1,"Schauser, N. S.; Richardson, P. M.; Nikolaev, A.; Cooke, P.; Kliegle, G. A.; Susca, E. M.; Johnson, K.; Wang, H.; Read de Alaniz, J.; Clement, R. J.; Segalman, R. A. Optimum in Ligand Density for Conductivity in Polymer Electrolytes. Submitted",48.043446,40.398554,5,0,10,0.526315789,288.2128216,300.1201995,7.320004865,0,0,41,19,0,0,7,22,0,12,3,2,1,0,0,0,0,0,0,9.95,0.523684211,0.117252931,0.216080402,0,17.75,0.934210526,12.25,0.644736842,5.5,0.289473684,0,0,18.13950125,0.954710592,6.655245965,0.350276103,27.1175227,1.427238037,9.18154055,0.483238976,8.978021452,0.472527445,2.526294585,0.132962873,0.232673012,0.012245948,0.318673012,0.016772264,0.023684211,0,0.540243902,0.818421053,0.433333333,0.523863636,0.769047619,0.106910569,0.016380266,-0.090530303,0.049373434,-6.75,-0.355263158,0.639871383,0.074128617,0,17.05263158,10.74793388,48.043446,40.398554,5,1,10,0.526315789,288.2128216,300.1201995,7.320004865,0,0,41,19,0,0,7,22,0,12,3,2,1,0,0,0,0,0,0,9.95,0.523684211,0.117252931,0.216080402,0,17.75,0.934210526,12.25,0.644736842,5.5,0.289473684,0,0,18.13950125,0.954710592,6.655245965,0.350276103,27.1175227,1.427238037,9.18154055,0.483238976,8.978021452,0.472527445,2.526294585,0.132962873,0.232673012,0.012245948,0.318673012,0.016772264,0.023684211,0,0.540243902,0.818421053,0.433333333,0.523863636,0.769047619,0.106910569,0.016380266,-0.090530303,0.049373434,-6.75,-0.355263158,0.639871383,0.074128617,0,17.05263158,10.74793388,C(F)(F)(F)S(=O)(=O)[N-]S(=O)(=O)C(F)(F)F,16.79,21.13,4,0,2,0.142857143,161.411271,279.9178424,18.66118949,1,0,15,15,0,0,13,0,0,2,1,4,2,0,6,0,0,0,6,6.114285714,0.407619048,0.498442368,0,0.436137072,15.5,1.033333333,9.5,0.633333333,6,0.4,0,0,10.39189168,0.692792779,3.002691864,0.200179458,27.65992063,1.843994709,6.207106781,0.413807119,17.26802895,1.15120193,3.204414918,0.213627661,1.207106781,0.080473785,1.207106781,0.080473785,0,0.092380952,1.412380952,1.412380952,0.427659574,1.412380952,1.412380952,0.984721378,0,-0.984721378,0,-3.5,-0.233333333,0.288604181,0.425395819,0,15,3.7856,65,-7,105215.04,244
,"amide, imidazole",poly(vinyl methyl siloxane amide imidazole -co- vinyl methyl siloxane ethane),[Si](C)(CCSCCCC(=O)NCCN1C=NC=C1)O,O[Si](C)(CCSCC),71,,TFSI,0.1,0.0705,9.76,-4,-16,,,,,no,,,,,,,1.17E-08,2.93E-08,6.64E-08,1.38E-07,2.67E-07,4.86E-07,8.38E-07,1.38E-06,2.17E-06,3.30E-06,4.86E-06,6.96E-06,9.70E-06,,,,0.216,72.7,PFG NMR,,,,,2,1318,-52,30,2.5,1369,-54,,,,,0.97,370000000,,5.26E-10,72.7,,1.6,89174.4,142679.04,branched,methanol,60,24,high,"24h low vac, then 10^-8 Torr",https://doi.org/unpublished 1,"Schauser, N. S.; Richardson, P. M.; Nikolaev, A.; Cooke, P.; Kliegle, G. A.; Susca, E. M.; Johnson, K.; Wang, H.; Read de Alaniz, J.; Clement, R. J.; Segalman, R. A. Optimum in Ligand Density for Conductivity in Polymer Electrolytes. Submitted",48.043446,40.398554,5,0,10,0.526315789,288.2128216,300.1201995,7.320004865,0,0,41,19,0,0,7,22,0,12,3,2,1,0,0,0,0,0,0,9.95,0.523684211,0.117252931,0.216080402,0,17.75,0.934210526,12.25,0.644736842,5.5,0.289473684,0,0,18.13950125,0.954710592,6.655245965,0.350276103,27.1175227,1.427238037,9.18154055,0.483238976,8.978021452,0.472527445,2.526294585,0.132962873,0.232673012,0.012245948,0.318673012,0.016772264,0.023684211,0,0.540243902,0.818421053,0.433333333,0.523863636,0.769047619,0.106910569,0.016380266,-0.090530303,0.049373434,-6.75,-0.355263158,0.639871383,0.074128617,0,17.05263158,10.74793388,26.250309,27.081691,2,0,4,0.571428571,156.5262521,149.0456376,7.097411313,0,0,21,8,0,0,3,13,0,5,0,1,1,0,0,0,0,0,0,4.916666667,0.614583333,0.271186441,0.254237288,0,4.25,0.53125,4.25,0.53125,0,0,0,0,8.217559257,1.027194907,4.022203961,0.502775495,8.408734397,1.0510918,3.77005561,0.471256951,0.19117514,0.023896892,-0.252148351,-0.031518544,0.144157952,0.018019744,0.144157952,0.018019744,0.114583333,0,0.465873016,0.735416667,0.423076923,0.458333333,0.687037037,0.042796093,0.007539683,-0.03525641,0.04837963,-4.25,-0.53125,0.835694051,0,0.121694051,8,5.142857143,C(F)(F)(F)S(=O)(=O)[N-]S(=O)(=O)C(F)(F)F,16.79,21.13,4,0,2,0.142857143,161.411271,279.9178424,18.66118949,1,0,15,15,0,0,13,0,0,2,1,4,2,0,6,0,0,0,6,6.114285714,0.407619048,0.498442368,0,0.436137072,15.5,1.033333333,9.5,0.633333333,6,0.4,0,0,10.39189168,0.692792779,3.002691864,0.200179458,27.65992063,1.843994709,6.207106781,0.413807119,17.26802895,1.15120193,3.204414918,0.213627661,1.207106781,0.080473785,1.207106781,0.080473785,0,0.092380952,1.412380952,1.412380952,0.427659574,1.412380952,1.412380952,0.984721378,0,-0.984721378,0,-3.5,-0.233333333,0.288604181,0.425395819,0,15,3.7856,65,-4,89174.4,245
,"amide, imidazole",poly(vinyl methyl siloxane amide imidazole -co- vinyl methyl siloxane ethane),[Si](C)(CCSCCCC(=O)NCCN1C=NC=C1)O,O[Si](C)(CCSCC),71,,TFSI,0.071,0.05,7.13,-11,-16,,,,,no,,,,,,,1.85E-08,4.17E-08,8.76E-08,1.72E-07,3.20E-07,5.66E-07,9.58E-07,1.56E-06,2.45E-06,3.72E-06,5.51E-06,7.95E-06,1.12E-05,,,,,,,,,,,11,1744,-70,30,4,1489,-61,,,,,1,1300000000,,,,,1.6,89174.4,142679.04,branched,methanol,60,24,high,"24h low vac, then 10^-8 Torr",https://doi.org/unpublished 1,"Schauser, N. S.; Richardson, P. M.; Nikolaev, A.; Cooke, P.; Kliegle, G. A.; Susca, E. M.; Johnson, K.; Wang, H.; Read de Alaniz, J.; Clement, R. J.; Segalman, R. A. Optimum in Ligand Density for Conductivity in Polymer Electrolytes. Submitted",48.043446,40.398554,5,0,10,0.526315789,288.2128216,300.1201995,7.320004865,0,0,41,19,0,0,7,22,0,12,3,2,1,0,0,0,0,0,0,9.95,0.523684211,0.117252931,0.216080402,0,17.75,0.934210526,12.25,0.644736842,5.5,0.289473684,0,0,18.13950125,0.954710592,6.655245965,0.350276103,27.1175227,1.427238037,9.18154055,0.483238976,8.978021452,0.472527445,2.526294585,0.132962873,0.232673012,0.012245948,0.318673012,0.016772264,0.023684211,0,0.540243902,0.818421053,0.433333333,0.523863636,0.769047619,0.106910569,0.016380266,-0.090530303,0.049373434,-6.75,-0.355263158,0.639871383,0.074128617,0,17.05263158,10.74793388,26.250309,27.081691,2,0,4,0.571428571,156.5262521,149.0456376,7.097411313,0,0,21,8,0,0,3,13,0,5,0,1,1,0,0,0,0,0,0,4.916666667,0.614583333,0.271186441,0.254237288,0,4.25,0.53125,4.25,0.53125,0,0,0,0,8.217559257,1.027194907,4.022203961,0.502775495,8.408734397,1.0510918,3.77005561,0.471256951,0.19117514,0.023896892,-0.252148351,-0.031518544,0.144157952,0.018019744,0.144157952,0.018019744,0.114583333,0,0.465873016,0.735416667,0.423076923,0.458333333,0.687037037,0.042796093,0.007539683,-0.03525641,0.04837963,-4.25,-0.53125,0.835694051,0,0.121694051,8,5.142857143,C(F)(F)(F)S(=O)(=O)[N-]S(=O)(=O)C(F)(F)F,16.79,21.13,4,0,2,0.142857143,161.411271,279.9178424,18.66118949,1,0,15,15,0,0,13,0,0,2,1,4,2,0,6,0,0,0,6,6.114285714,0.407619048,0.498442368,0,0.436137072,15.5,1.033333333,9.5,0.633333333,6,0.4,0,0,10.39189168,0.692792779,3.002691864,0.200179458,27.65992063,1.843994709,6.207106781,0.413807119,17.26802895,1.15120193,3.204414918,0.213627661,1.207106781,0.080473785,1.207106781,0.080473785,0,0.092380952,1.412380952,1.412380952,0.427659574,1.412380952,1.412380952,0.984721378,0,-0.984721378,0,-3.5,-0.233333333,0.288604181,0.425395819,0,15,3.7856,65,-11,89174.4,246
,"amide, imidazole",poly(vinyl methyl siloxane amide imidazole -co- vinyl methyl siloxane ethane),[Si](C)(CCSCCCC(=O)NCCN1C=NC=C1)O,O[Si](C)(CCSCC),49,,TFSI,0.1,0.102,11.14,-11,-24,,,,,no,,,,,,,4.47E-08,9.44E-08,1.86E-07,3.46E-07,6.10E-07,1.03E-06,1.66E-06,2.59E-06,3.90E-06,5.72E-06,8.17E-06,1.14E-05,1.56E-05,,,,,,,,,,,5.6,1571,-69,30,2.4,1362,-61,,,,,0.92,110000000,,,,,1.6,76944,123110.4,branched,methanol,60,24,high,"24h low vac, then 10^-8 Torr",https://doi.org/unpublished 1,"Schauser, N. S.; Richardson, P. M.; Nikolaev, A.; Cooke, P.; Kliegle, G. A.; Susca, E. M.; Johnson, K.; Wang, H.; Read de Alaniz, J.; Clement, R. J.; Segalman, R. A. Optimum in Ligand Density for Conductivity in Polymer Electrolytes. Submitted",48.043446,40.398554,5,0,10,0.526315789,288.2128216,300.1201995,7.320004865,0,0,41,19,0,0,7,22,0,12,3,2,1,0,0,0,0,0,0,9.95,0.523684211,0.117252931,0.216080402,0,17.75,0.934210526,12.25,0.644736842,5.5,0.289473684,0,0,18.13950125,0.954710592,6.655245965,0.350276103,27.1175227,1.427238037,9.18154055,0.483238976,8.978021452,0.472527445,2.526294585,0.132962873,0.232673012,0.012245948,0.318673012,0.016772264,0.023684211,0,0.540243902,0.818421053,0.433333333,0.523863636,0.769047619,0.106910569,0.016380266,-0.090530303,0.049373434,-6.75,-0.355263158,0.639871383,0.074128617,0,17.05263158,10.74793388,26.250309,27.081691,2,0,4,0.571428571,156.5262521,149.0456376,7.097411313,0,0,21,8,0,0,3,13,0,5,0,1,1,0,0,0,0,0,0,4.916666667,0.614583333,0.271186441,0.254237288,0,4.25,0.53125,4.25,0.53125,0,0,0,0,8.217559257,1.027194907,4.022203961,0.502775495,8.408734397,1.0510918,3.77005561,0.471256951,0.19117514,0.023896892,-0.252148351,-0.031518544,0.144157952,0.018019744,0.144157952,0.018019744,0.114583333,0,0.465873016,0.735416667,0.423076923,0.458333333,0.687037037,0.042796093,0.007539683,-0.03525641,0.04837963,-4.25,-0.53125,0.835694051,0,0.121694051,8,5.142857143,C(F)(F)(F)S(=O)(=O)[N-]S(=O)(=O)C(F)(F)F,16.79,21.13,4,0,2,0.142857143,161.411271,279.9178424,18.66118949,1,0,15,15,0,0,13,0,0,2,1,4,2,0,6,0,0,0,6,6.114285714,0.407619048,0.498442368,0,0.436137072,15.5,1.033333333,9.5,0.633333333,6,0.4,0,0,10.39189168,0.692792779,3.002691864,0.200179458,27.65992063,1.843994709,6.207106781,0.413807119,17.26802895,1.15120193,3.204414918,0.213627661,1.207106781,0.080473785,1.207106781,0.080473785,0,0.092380952,1.412380952,1.412380952,0.427659574,1.412380952,1.412380952,0.984721378,0,-0.984721378,0,-3.5,-0.233333333,0.288604181,0.425395819,0,15,3.7856,65,-11,76944,247
,"amide, imidazole",poly(vinyl methyl siloxane amide imidazole -co- vinyl methyl siloxane ethane),[Si](C)(CCSCCCC(=O)NCCN1C=NC=C1)O,O[Si](C)(CCSCC),49,,TFSI,0.049,0.05,5.79,-19,-24,,,,,no,,,,,,,8.35E-08,1.55E-07,2.73E-07,4.61E-07,7.48E-07,1.17E-06,1.78E-06,2.64E-06,3.80E-06,5.36E-06,7.40E-06,1.00E-05,1.33E-05,,,,,,,,,,,5.9,1778,-87,30,1.2,1355,-69,,,,,0.8,1900000,,,,,1.6,76944,123110.4,branched,methanol,60,24,high,"24h low vac, then 10^-8 Torr",https://doi.org/unpublished 1,"Schauser, N. S.; Richardson, P. M.; Nikolaev, A.; Cooke, P.; Kliegle, G. A.; Susca, E. M.; Johnson, K.; Wang, H.; Read de Alaniz, J.; Clement, R. J.; Segalman, R. A. Optimum in Ligand Density for Conductivity in Polymer Electrolytes. Submitted",48.043446,40.398554,5,0,10,0.526315789,288.2128216,300.1201995,7.320004865,0,0,41,19,0,0,7,22,0,12,3,2,1,0,0,0,0,0,0,9.95,0.523684211,0.117252931,0.216080402,0,17.75,0.934210526,12.25,0.644736842,5.5,0.289473684,0,0,18.13950125,0.954710592,6.655245965,0.350276103,27.1175227,1.427238037,9.18154055,0.483238976,8.978021452,0.472527445,2.526294585,0.132962873,0.232673012,0.012245948,0.318673012,0.016772264,0.023684211,0,0.540243902,0.818421053,0.433333333,0.523863636,0.769047619,0.106910569,0.016380266,-0.090530303,0.049373434,-6.75,-0.355263158,0.639871383,0.074128617,0,17.05263158,10.74793388,26.250309,27.081691,2,0,4,0.571428571,156.5262521,149.0456376,7.097411313,0,0,21,8,0,0,3,13,0,5,0,1,1,0,0,0,0,0,0,4.916666667,0.614583333,0.271186441,0.254237288,0,4.25,0.53125,4.25,0.53125,0,0,0,0,8.217559257,1.027194907,4.022203961,0.502775495,8.408734397,1.0510918,3.77005561,0.471256951,0.19117514,0.023896892,-0.252148351,-0.031518544,0.144157952,0.018019744,0.144157952,0.018019744,0.114583333,0,0.465873016,0.735416667,0.423076923,0.458333333,0.687037037,0.042796093,0.007539683,-0.03525641,0.04837963,-4.25,-0.53125,0.835694051,0,0.121694051,8,5.142857143,C(F)(F)(F)S(=O)(=O)[N-]S(=O)(=O)C(F)(F)F,16.79,21.13,4,0,2,0.142857143,161.411271,279.9178424,18.66118949,1,0,15,15,0,0,13,0,0,2,1,4,2,0,6,0,0,0,6,6.114285714,0.407619048,0.498442368,0,0.436137072,15.5,1.033333333,9.5,0.633333333,6,0.4,0,0,10.39189168,0.692792779,3.002691864,0.200179458,27.65992063,1.843994709,6.207106781,0.413807119,17.26802895,1.15120193,3.204414918,0.213627661,1.207106781,0.080473785,1.207106781,0.080473785,0,0.092380952,1.412380952,1.412380952,0.427659574,1.412380952,1.412380952,0.984721378,0,-0.984721378,0,-3.5,-0.233333333,0.288604181,0.425395819,0,15,3.7856,65,-19,76944,248
,"amide, imidazole",poly(vinyl methyl siloxane amide imidazole -co- vinyl methyl siloxane ethane),[Si](C)(CCSCCCC(=O)NCCN1C=NC=C1)O,O[Si](C)(CCSCC),33,,TFSI,0.1,0.1515,12.41,-19,-34,,,,,no,,,,,,,6.28E-08,1.22E-07,2.22E-07,3.86E-07,6.41E-07,1.02E-06,1.57E-06,2.35E-06,3.41E-06,4.83E-06,6.68E-06,9.05E-06,1.20E-05,,,,,,,,,,,2.5,1531,-74,30,1.5,1403,-69,,,,,0.83,4300000,,,,,1.6,67872,108595.2,branched,methanol,60,24,high,"24h low vac, then 10^-8 Torr",https://doi.org/unpublished 1,"Schauser, N. S.; Richardson, P. M.; Nikolaev, A.; Cooke, P.; Kliegle, G. A.; Susca, E. M.; Johnson, K.; Wang, H.; Read de Alaniz, J.; Clement, R. J.; Segalman, R. A. Optimum in Ligand Density for Conductivity in Polymer Electrolytes. Submitted",48.043446,40.398554,5,0,10,0.526315789,288.2128216,300.1201995,7.320004865,0,0,41,19,0,0,7,22,0,12,3,2,1,0,0,0,0,0,0,9.95,0.523684211,0.117252931,0.216080402,0,17.75,0.934210526,12.25,0.644736842,5.5,0.289473684,0,0,18.13950125,0.954710592,6.655245965,0.350276103,27.1175227,1.427238037,9.18154055,0.483238976,8.978021452,0.472527445,2.526294585,0.132962873,0.232673012,0.012245948,0.318673012,0.016772264,0.023684211,0,0.540243902,0.818421053,0.433333333,0.523863636,0.769047619,0.106910569,0.016380266,-0.090530303,0.049373434,-6.75,-0.355263158,0.639871383,0.074128617,0,17.05263158,10.74793388,26.250309,27.081691,2,0,4,0.571428571,156.5262521,149.0456376,7.097411313,0,0,21,8,0,0,3,13,0,5,0,1,1,0,0,0,0,0,0,4.916666667,0.614583333,0.271186441,0.254237288,0,4.25,0.53125,4.25,0.53125,0,0,0,0,8.217559257,1.027194907,4.022203961,0.502775495,8.408734397,1.0510918,3.77005561,0.471256951,0.19117514,0.023896892,-0.252148351,-0.031518544,0.144157952,0.018019744,0.144157952,0.018019744,0.114583333,0,0.465873016,0.735416667,0.423076923,0.458333333,0.687037037,0.042796093,0.007539683,-0.03525641,0.04837963,-4.25,-0.53125,0.835694051,0,0.121694051,8,5.142857143,C(F)(F)(F)S(=O)(=O)[N-]S(=O)(=O)C(F)(F)F,16.79,21.13,4,0,2,0.142857143,161.411271,279.9178424,18.66118949,1,0,15,15,0,0,13,0,0,2,1,4,2,0,6,0,0,0,6,6.114285714,0.407619048,0.498442368,0,0.436137072,15.5,1.033333333,9.5,0.633333333,6,0.4,0,0,10.39189168,0.692792779,3.002691864,0.200179458,27.65992063,1.843994709,6.207106781,0.413807119,17.26802895,1.15120193,3.204414918,0.213627661,1.207106781,0.080473785,1.207106781,0.080473785,0,0.092380952,1.412380952,1.412380952,0.427659574,1.412380952,1.412380952,0.984721378,0,-0.984721378,0,-3.5,-0.233333333,0.288604181,0.425395819,0,15,3.7856,65,-19,67872,249
,"amide, imidazole",poly(vinyl methyl siloxane amide imidazole -co- vinyl methyl siloxane ethane),[Si](C)(CCSCCCC(=O)NCCN1C=NC=C1)O,O[Si](C)(CCSCC),33,,TFSI,0.033,0.05,4.47,-28,-34,,,,,no,,,,,,,1.22E-07,2.18E-07,3.71E-07,6.03E-07,9.41E-07,1.42E-06,2.07E-06,2.95E-06,4.09E-06,5.54E-06,7.36E-06,9.59E-06,1.23E-05,,,,,,,,,,,0.78,1326,-73,30,1.1,1423,-78,,,,,0.73,170000,,,,,1.6,67872,108595.2,branched,methanol,60,24,high,"24h low vac, then 10^-8 Torr",https://doi.org/unpublished 1,"Schauser, N. S.; Richardson, P. M.; Nikolaev, A.; Cooke, P.; Kliegle, G. A.; Susca, E. M.; Johnson, K.; Wang, H.; Read de Alaniz, J.; Clement, R. J.; Segalman, R. A. Optimum in Ligand Density for Conductivity in Polymer Electrolytes. Submitted",48.043446,40.398554,5,0,10,0.526315789,288.2128216,300.1201995,7.320004865,0,0,41,19,0,0,7,22,0,12,3,2,1,0,0,0,0,0,0,9.95,0.523684211,0.117252931,0.216080402,0,17.75,0.934210526,12.25,0.644736842,5.5,0.289473684,0,0,18.13950125,0.954710592,6.655245965,0.350276103,27.1175227,1.427238037,9.18154055,0.483238976,8.978021452,0.472527445,2.526294585,0.132962873,0.232673012,0.012245948,0.318673012,0.016772264,0.023684211,0,0.540243902,0.818421053,0.433333333,0.523863636,0.769047619,0.106910569,0.016380266,-0.090530303,0.049373434,-6.75,-0.355263158,0.639871383,0.074128617,0,17.05263158,10.74793388,26.250309,27.081691,2,0,4,0.571428571,156.5262521,149.0456376,7.097411313,0,0,21,8,0,0,3,13,0,5,0,1,1,0,0,0,0,0,0,4.916666667,0.614583333,0.271186441,0.254237288,0,4.25,0.53125,4.25,0.53125,0,0,0,0,8.217559257,1.027194907,4.022203961,0.502775495,8.408734397,1.0510918,3.77005561,0.471256951,0.19117514,0.023896892,-0.252148351,-0.031518544,0.144157952,0.018019744,0.144157952,0.018019744,0.114583333,0,0.465873016,0.735416667,0.423076923,0.458333333,0.687037037,0.042796093,0.007539683,-0.03525641,0.04837963,-4.25,-0.53125,0.835694051,0,0.121694051,8,5.142857143,C(F)(F)(F)S(=O)(=O)[N-]S(=O)(=O)C(F)(F)F,16.79,21.13,4,0,2,0.142857143,161.411271,279.9178424,18.66118949,1,0,15,15,0,0,13,0,0,2,1,4,2,0,6,0,0,0,6,6.114285714,0.407619048,0.498442368,0,0.436137072,15.5,1.033333333,9.5,0.633333333,6,0.4,0,0,10.39189168,0.692792779,3.002691864,0.200179458,27.65992063,1.843994709,6.207106781,0.413807119,17.26802895,1.15120193,3.204414918,0.213627661,1.207106781,0.080473785,1.207106781,0.080473785,0,0.092380952,1.412380952,1.412380952,0.427659574,1.412380952,1.412380952,0.984721378,0,-0.984721378,0,-3.5,-0.233333333,0.288604181,0.425395819,0,15,3.7856,65,-28,67872,250
