Repository: nschauser/PolymerElectrolyte

File: _Cleaned_Final_Data_6_2_2020.csv (part 15 of 35)
ETA_epsilon_3,Comonomer2 ETA_epsilon_4,Comonomer2 ETA_epsilon_5,Comonomer2 ETA_dEpsilon_A,Comonomer2 ETA_dEpsilon_B,Comonomer2 ETA_dEpsilon_C,Comonomer2 ETA_dEpsilon_D,Comonomer2 ETA_dBeta,Comonomer2 AETA_dBeta,Comonomer2 ETA_psi_1,Comonomer2 ETA_dPsi_A,Comonomer2 ETA_dPsi_B,Comonomer2 Kier1,Comonomer2 Kier2,Anion Smiles,anion apol,anion bpol,anion nHBAcc,anion nHBDon,anion nRot,anion RotRatio,anion Vabc,anion MW,anion AMW,anion nAcid,anion nBase,anion nAtom,anion nHeavyAtom,anion nSpiro,anion nBridgehead,anion nHetero,anion nH,anion nB,anion nC,anion nN,anion nO,anion nS,anion nP,anion nF,anion nCl,anion nBr,anion nI,anion nX,anion ETA_alpha,anion AETA_alpha,anion ETA_shape_p,anion ETA_shape_y,anion ETA_shape_x,anion ETA_beta,anion AETA_beta,anion ETA_beta_s,anion AETA_beta_s,anion ETA_beta_ns,anion AETA_beta_ns,anion ETA_beta_ns_d,anion AETA_beta_ns_d,anion ETA_eta,anion AETA_eta,anion ETA_eta_L,anion AETA_eta_L,anion ETA_eta_R,anion AETA_eta_R,anion ETA_eta_RL,anion AETA_eta_RL,anion ETA_eta_F,anion AETA_eta_F,anion ETA_eta_FL,anion AETA_eta_FL,anion ETA_eta_B,anion AETA_eta_B,anion ETA_eta_BR,anion AETA_eta_BR,anion ETA_dAlpha_A,anion ETA_dAlpha_B,anion ETA_epsilon_1,anion ETA_epsilon_2,anion ETA_epsilon_3,anion ETA_epsilon_4,anion ETA_epsilon_5,anion ETA_dEpsilon_A,anion ETA_dEpsilon_B,anion ETA_dEpsilon_C,anion ETA_dEpsilon_D,anion ETA_dBeta,anion AETA_dBeta,anion ETA_psi_1,anion ETA_dPsi_A,anion ETA_dPsi_B,anion Kier1,anion Kier2,solvent BP,approxTg,approxMW(kDa),Index
,"amide, imidazole",poly(vinyl methyl siloxane amide imidazole -co- vinyl methyl siloxane ethane),[Si](C)(CCSCCCC(=O)NCCN1C=NC=C1)O,O[Si](C)(CCSCC),29,,TFSI,0.1,0.1725,12.78,-20,-39,,,,,no,,,,,,,5.73E-08,1.08E-07,1.95E-07,3.36E-07,5.56E-07,8.90E-07,1.38E-06,2.08E-06,3.06E-06,4.38E-06,6.16E-06,8.48E-06,1.15E-05,,,,0.177,72.7,PFG NMR,,,,,11.9,1978,-91,30,1.7,1438,-70,,,,,0.83,5200000,,6.17E-10,72.7,,1.6,65856,105369.6,branched,methanol,60,24,high,"24h low vac, then 10^-8 Torr",https://doi.org/unpublished 1,"Schauser, N. S.; Richardson, P. M.; Nikolaev, A.; Cooke, P.; Kliegle, G. A.; Susca, E. M.; Johnson, K.; Wang, H.; Read de Alaniz, J.; Clement, R. J.; Segalman, R. A. Optimum in Ligand Density for Conductivity in Polymer Electrolytes. Submitted",48.043446,40.398554,5,0,10,0.526315789,288.2128216,300.1201995,7.320004865,0,0,41,19,0,0,7,22,0,12,3,2,1,0,0,0,0,0,0,9.95,0.523684211,0.117252931,0.216080402,0,17.75,0.934210526,12.25,0.644736842,5.5,0.289473684,0,0,18.13950125,0.954710592,6.655245965,0.350276103,27.1175227,1.427238037,9.18154055,0.483238976,8.978021452,0.472527445,2.526294585,0.132962873,0.232673012,0.012245948,0.318673012,0.016772264,0.023684211,0,0.540243902,0.818421053,0.433333333,0.523863636,0.769047619,0.106910569,0.016380266,-0.090530303,0.049373434,-6.75,-0.355263158,0.639871383,0.074128617,0,17.05263158,10.74793388,26.250309,27.081691,2,0,4,0.571428571,156.5262521,149.0456376,7.097411313,0,0,21,8,0,0,3,13,0,5,0,1,1,0,0,0,0,0,0,4.916666667,0.614583333,0.271186441,0.254237288,0,4.25,0.53125,4.25,0.53125,0,0,0,0,8.217559257,1.027194907,4.022203961,0.502775495,8.408734397,1.0510918,3.77005561,0.471256951,0.19117514,0.023896892,-0.252148351,-0.031518544,0.144157952,0.018019744,0.144157952,0.018019744,0.114583333,0,0.465873016,0.735416667,0.423076923,0.458333333,0.687037037,0.042796093,0.007539683,-0.03525641,0.04837963,-4.25,-0.53125,0.835694051,0,0.121694051,8,5.142857143,C(F)(F)(F)S(=O)(=O)[N-]S(=O)(=O)C(F)(F)F,16.79,21.13,4,0,2,0.142857143,161.411271,279.9178424,18.66118949,1,0,15,15,0,0,13,0,0,2,1,4,2,0,6,0,0,0,6,6.114285714,0.407619048,0.498442368,0,0.436137072,15.5,1.033333333,9.5,0.633333333,6,0.4,0,0,10.39189168,0.692792779,3.002691864,0.200179458,27.65992063,1.843994709,6.207106781,0.413807119,17.26802895,1.15120193,3.204414918,0.213627661,1.207106781,0.080473785,1.207106781,0.080473785,0,0.092380952,1.412380952,1.412380952,0.427659574,1.412380952,1.412380952,0.984721378,0,-0.984721378,0,-3.5,-0.233333333,0.288604181,0.425395819,0,15,3.7856,65,-20,65856,251
,"amide, imidazole",poly(vinyl methyl siloxane amide imidazole -co- vinyl methyl siloxane ethane),[Si](C)(CCSCCCC(=O)NCCN1C=NC=C1)O,O[Si](C)(CCSCC),20,,TFSI,0.1,0.25,13.68,-31,-52,,,,,no,,,,,,,9.81E-08,1.69E-07,2.79E-07,4.46E-07,6.91E-07,1.04E-06,1.53E-06,2.19E-06,3.07E-06,4.23E-06,5.71E-06,7.60E-06,9.95E-06,,,,,,,,,,,5.7,1975,-101,30,1.1,1491,-81,,,,,0.73,140000,,,,,1.6,60816,97305.6,branched,methanol,60,24,high,"24h low vac, then 10^-8 Torr",https://doi.org/unpublished 1,"Schauser, N. S.; Richardson, P. M.; Nikolaev, A.; Cooke, P.; Kliegle, G. A.; Susca, E. M.; Johnson, K.; Wang, H.; Read de Alaniz, J.; Clement, R. J.; Segalman, R. A. Optimum in Ligand Density for Conductivity in Polymer Electrolytes. Submitted",48.043446,40.398554,5,0,10,0.526315789,288.2128216,300.1201995,7.320004865,0,0,41,19,0,0,7,22,0,12,3,2,1,0,0,0,0,0,0,9.95,0.523684211,0.117252931,0.216080402,0,17.75,0.934210526,12.25,0.644736842,5.5,0.289473684,0,0,18.13950125,0.954710592,6.655245965,0.350276103,27.1175227,1.427238037,9.18154055,0.483238976,8.978021452,0.472527445,2.526294585,0.132962873,0.232673012,0.012245948,0.318673012,0.016772264,0.023684211,0,0.540243902,0.818421053,0.433333333,0.523863636,0.769047619,0.106910569,0.016380266,-0.090530303,0.049373434,-6.75,-0.355263158,0.639871383,0.074128617,0,17.05263158,10.74793388,26.250309,27.081691,2,0,4,0.571428571,156.5262521,149.0456376,7.097411313,0,0,21,8,0,0,3,13,0,5,0,1,1,0,0,0,0,0,0,4.916666667,0.614583333,0.271186441,0.254237288,0,4.25,0.53125,4.25,0.53125,0,0,0,0,8.217559257,1.027194907,4.022203961,0.502775495,8.408734397,1.0510918,3.77005561,0.471256951,0.19117514,0.023896892,-0.252148351,-0.031518544,0.144157952,0.018019744,0.144157952,0.018019744,0.114583333,0,0.465873016,0.735416667,0.423076923,0.458333333,0.687037037,0.042796093,0.007539683,-0.03525641,0.04837963,-4.25,-0.53125,0.835694051,0,0.121694051,8,5.142857143,C(F)(F)(F)S(=O)(=O)[N-]S(=O)(=O)C(F)(F)F,16.79,21.13,4,0,2,0.142857143,161.411271,279.9178424,18.66118949,1,0,15,15,0,0,13,0,0,2,1,4,2,0,6,0,0,0,6,6.114285714,0.407619048,0.498442368,0,0.436137072,15.5,1.033333333,9.5,0.633333333,6,0.4,0,0,10.39189168,0.692792779,3.002691864,0.200179458,27.65992063,1.843994709,6.207106781,0.413807119,17.26802895,1.15120193,3.204414918,0.213627661,1.207106781,0.080473785,1.207106781,0.080473785,0,0.092380952,1.412380952,1.412380952,0.427659574,1.412380952,1.412380952,0.984721378,0,-0.984721378,0,-3.5,-0.233333333,0.288604181,0.425395819,0,15,3.7856,65,-31,60816,252
,"amide, imidazole",poly(vinyl methyl siloxane amide imidazole -co- vinyl methyl siloxane ethane),[Si](C)(CCSCCCC(=O)NCCN1C=NC=C1)O,O[Si](C)(CCSCC),7,,TFSI,0.007,0.05,1.24,-80,-80,,,,,no,,,,,,,1.27E-07,1.77E-07,2.41E-07,3.22E-07,4.24E-07,5.49E-07,7.03E-07,8.87E-07,1.11E-06,1.37E-06,1.67E-06,2.02E-06,2.42E-06,,,,,,,,,,,0.16,1810,-131,30,0.15,1782,-130,,,,,0.46,7,,,,,1.6,53625.6,85800.96,branched,methanol,60,24,high,"24h low vac, then 10^-8 Torr",https://doi.org/unpublished 1,"Schauser, N. S.; Richardson, P. M.; Nikolaev, A.; Cooke, P.; Kliegle, G. A.; Susca, E. M.; Johnson, K.; Wang, H.; Read de Alaniz, J.; Clement, R. J.; Segalman, R. A. Optimum in Ligand Density for Conductivity in Polymer Electrolytes. Submitted",48.043446,40.398554,5,0,10,0.526315789,288.2128216,300.1201995,7.320004865,0,0,41,19,0,0,7,22,0,12,3,2,1,0,0,0,0,0,0,9.95,0.523684211,0.117252931,0.216080402,0,17.75,0.934210526,12.25,0.644736842,5.5,0.289473684,0,0,18.13950125,0.954710592,6.655245965,0.350276103,27.1175227,1.427238037,9.18154055,0.483238976,8.978021452,0.472527445,2.526294585,0.132962873,0.232673012,0.012245948,0.318673012,0.016772264,0.023684211,0,0.540243902,0.818421053,0.433333333,0.523863636,0.769047619,0.106910569,0.016380266,-0.090530303,0.049373434,-6.75,-0.355263158,0.639871383,0.074128617,0,17.05263158,10.74793388,26.250309,27.081691,2,0,4,0.571428571,156.5262521,149.0456376,7.097411313,0,0,21,8,0,0,3,13,0,5,0,1,1,0,0,0,0,0,0,4.916666667,0.614583333,0.271186441,0.254237288,0,4.25,0.53125,4.25,0.53125,0,0,0,0,8.217559257,1.027194907,4.022203961,0.502775495,8.408734397,1.0510918,3.77005561,0.471256951,0.19117514,0.023896892,-0.252148351,-0.031518544,0.144157952,0.018019744,0.144157952,0.018019744,0.114583333,0,0.465873016,0.735416667,0.423076923,0.458333333,0.687037037,0.042796093,0.007539683,-0.03525641,0.04837963,-4.25,-0.53125,0.835694051,0,0.121694051,8,5.142857143,C(F)(F)(F)S(=O)(=O)[N-]S(=O)(=O)C(F)(F)F,16.79,21.13,4,0,2,0.142857143,161.411271,279.9178424,18.66118949,1,0,15,15,0,0,13,0,0,2,1,4,2,0,6,0,0,0,6,6.114285714,0.407619048,0.498442368,0,0.436137072,15.5,1.033333333,9.5,0.633333333,6,0.4,0,0,10.39189168,0.692792779,3.002691864,0.200179458,27.65992063,1.843994709,6.207106781,0.413807119,17.26802895,1.15120193,3.204414918,0.213627661,1.207106781,0.080473785,1.207106781,0.080473785,0,0.092380952,1.412380952,1.412380952,0.427659574,1.412380952,1.412380952,0.984721378,0,-0.984721378,0,-3.5,-0.233333333,0.288604181,0.425395819,0,15,3.7856,65,-80,53625.6,253
,"amide, imidazole",poly(vinyl methyl siloxane amide imidazole -co- vinyl methyl siloxane ethane),[Si](C)(CCSCCCC(=O)NCCN1C=NC=C1)O,O[Si](C)(CCSCC),7,,TFSI,0.05,0.357,8.25,-81,-80,,,,,no,,,,,,,5.86E-08,8.46E-08,1.20E-07,1.69E-07,2.33E-07,3.17E-07,4.27E-07,5.69E-07,7.49E-07,9.76E-07,1.26E-06,1.61E-06,2.04E-06,,,,,,,,,,,34,3904,-195,30,0.67,2165,-131,,,,,0.56,125,,,,,1.6,53625.6,85800.96,branched,methanol,60,24,high,"24h low vac, then 10^-8 Torr",https://doi.org/unpublished 1,"Schauser, N. S.; Richardson, P. M.; Nikolaev, A.; Cooke, P.; Kliegle, G. A.; Susca, E. M.; Johnson, K.; Wang, H.; Read de Alaniz, J.; Clement, R. J.; Segalman, R. A. Optimum in Ligand Density for Conductivity in Polymer Electrolytes. Submitted",48.043446,40.398554,5,0,10,0.526315789,288.2128216,300.1201995,7.320004865,0,0,41,19,0,0,7,22,0,12,3,2,1,0,0,0,0,0,0,9.95,0.523684211,0.117252931,0.216080402,0,17.75,0.934210526,12.25,0.644736842,5.5,0.289473684,0,0,18.13950125,0.954710592,6.655245965,0.350276103,27.1175227,1.427238037,9.18154055,0.483238976,8.978021452,0.472527445,2.526294585,0.132962873,0.232673012,0.012245948,0.318673012,0.016772264,0.023684211,0,0.540243902,0.818421053,0.433333333,0.523863636,0.769047619,0.106910569,0.016380266,-0.090530303,0.049373434,-6.75,-0.355263158,0.639871383,0.074128617,0,17.05263158,10.74793388,26.250309,27.081691,2,0,4,0.571428571,156.5262521,149.0456376,7.097411313,0,0,21,8,0,0,3,13,0,5,0,1,1,0,0,0,0,0,0,4.916666667,0.614583333,0.271186441,0.254237288,0,4.25,0.53125,4.25,0.53125,0,0,0,0,8.217559257,1.027194907,4.022203961,0.502775495,8.408734397,1.0510918,3.77005561,0.471256951,0.19117514,0.023896892,-0.252148351,-0.031518544,0.144157952,0.018019744,0.144157952,0.018019744,0.114583333,0,0.465873016,0.735416667,0.423076923,0.458333333,0.687037037,0.042796093,0.007539683,-0.03525641,0.04837963,-4.25,-0.53125,0.835694051,0,0.121694051,8,5.142857143,C(F)(F)(F)S(=O)(=O)[N-]S(=O)(=O)C(F)(F)F,16.79,21.13,4,0,2,0.142857143,161.411271,279.9178424,18.66118949,1,0,15,15,0,0,13,0,0,2,1,4,2,0,6,0,0,0,6,6.114285714,0.407619048,0.498442368,0,0.436137072,15.5,1.033333333,9.5,0.633333333,6,0.4,0,0,10.39189168,0.692792779,3.002691864,0.200179458,27.65992063,1.843994709,6.207106781,0.413807119,17.26802895,1.15120193,3.204414918,0.213627661,1.207106781,0.080473785,1.207106781,0.080473785,0,0.092380952,1.412380952,1.412380952,0.427659574,1.412380952,1.412380952,0.984721378,0,-0.984721378,0,-3.5,-0.233333333,0.288604181,0.425395819,0,15,3.7856,65,-81,53625.6,254
,"amide, imidazole",poly(vinyl methyl siloxane amide imidazole -co- vinyl methyl siloxane ethane),[Si](C)(CCSCCCC(=O)NCCN1C=NC=C1)O,O[Si](C)(CCSCC),7,,TFSI,0.1,0.7145,15.25,-65,-80,,,,,yes,,,,,,,4.11E-08,6.82E-08,1.09E-07,1.69E-07,2.55E-07,3.73E-07,5.34E-07,7.47E-07,1.02E-06,1.38E-06,1.83E-06,2.38E-06,3.06E-06,,,,,,,,,,,0.86,1830,-100,30,2.5,2179,-115,,,,,0.68,8993,,,,,1.6,53625.6,85800.96,branched,methanol,60,24,high,"24h low vac, then 10^-8 Torr",https://doi.org/unpublished 1,"Schauser, N. S.; Richardson, P. M.; Nikolaev, A.; Cooke, P.; Kliegle, G. A.; Susca, E. M.; Johnson, K.; Wang, H.; Read de Alaniz, J.; Clement, R. J.; Segalman, R. A. Optimum in Ligand Density for Conductivity in Polymer Electrolytes. Submitted",48.043446,40.398554,5,0,10,0.526315789,288.2128216,300.1201995,7.320004865,0,0,41,19,0,0,7,22,0,12,3,2,1,0,0,0,0,0,0,9.95,0.523684211,0.117252931,0.216080402,0,17.75,0.934210526,12.25,0.644736842,5.5,0.289473684,0,0,18.13950125,0.954710592,6.655245965,0.350276103,27.1175227,1.427238037,9.18154055,0.483238976,8.978021452,0.472527445,2.526294585,0.132962873,0.232673012,0.012245948,0.318673012,0.016772264,0.023684211,0,0.540243902,0.818421053,0.433333333,0.523863636,0.769047619,0.106910569,0.016380266,-0.090530303,0.049373434,-6.75,-0.355263158,0.639871383,0.074128617,0,17.05263158,10.74793388,26.250309,27.081691,2,0,4,0.571428571,156.5262521,149.0456376,7.097411313,0,0,21,8,0,0,3,13,0,5,0,1,1,0,0,0,0,0,0,4.916666667,0.614583333,0.271186441,0.254237288,0,4.25,0.53125,4.25,0.53125,0,0,0,0,8.217559257,1.027194907,4.022203961,0.502775495,8.408734397,1.0510918,3.77005561,0.471256951,0.19117514,0.023896892,-0.252148351,-0.031518544,0.144157952,0.018019744,0.144157952,0.018019744,0.114583333,0,0.465873016,0.735416667,0.423076923,0.458333333,0.687037037,0.042796093,0.007539683,-0.03525641,0.04837963,-4.25,-0.53125,0.835694051,0,0.121694051,8,5.142857143,C(F)(F)(F)S(=O)(=O)[N-]S(=O)(=O)C(F)(F)F,16.79,21.13,4,0,2,0.142857143,161.411271,279.9178424,18.66118949,1,0,15,15,0,0,13,0,0,2,1,4,2,0,6,0,0,0,6,6.114285714,0.407619048,0.498442368,0,0.436137072,15.5,1.033333333,9.5,0.633333333,6,0.4,0,0,10.39189168,0.692792779,3.002691864,0.200179458,27.65992063,1.843994709,6.207106781,0.413807119,17.26802895,1.15120193,3.204414918,0.213627661,1.207106781,0.080473785,1.207106781,0.080473785,0,0.092380952,1.412380952,1.412380952,0.427659574,1.412380952,1.412380952,0.984721378,0,-0.984721378,0,-3.5,-0.233333333,0.288604181,0.425395819,0,15,3.7856,65,-65,53625.6,255
,"amide, imidazole",poly(vinyl methyl siloxane amide imidazole -co- vinyl methyl siloxane phenyl),[Si](C)(CCSCCCC(=O)NCCN1C=NC=C1)O,[Si](C)(CCSCCCCCCCC1=CC=CC=C1)O,72,,TFSI,0.1,0.0695,8.53,-13,-19,,,,,no,,,,,,,2.89E-08,6.36E-08,1.28E-07,2.37E-07,4.13E-07,6.80E-07,1.07E-06,1.61E-06,2.34E-06,3.30E-06,4.53E-06,6.06E-06,7.93E-06,,,,,,,,,,,0.22,991,-46,30,1.1,1349,-63,,,,,0.87,13000000,,,,,1.3,67760,88088,branched,methanol,60,24,high,"24h low vac, then 10^-8 Torr",https://doi.org/unpublished 1,"Schauser, N. S.; Richardson, P. M.; Nikolaev, A.; Cooke, P.; Kliegle, G. A.; Susca, E. M.; Johnson, K.; Wang, H.; Read de Alaniz, J.; Clement, R. J.; Segalman, R. A. Optimum in Ligand Density for Conductivity in Polymer Electrolytes. Submitted",48.043446,40.398554,5,0,10,0.526315789,288.2128216,300.1201995,7.320004865,0,0,41,19,0,0,7,22,0,12,3,2,1,0,0,0,0,0,0,9.95,0.523684211,0.117252931,0.216080402,0,17.75,0.934210526,12.25,0.644736842,5.5,0.289473684,0,0,18.13950125,0.954710592,6.655245965,0.350276103,27.1175227,1.427238037,9.18154055,0.483238976,8.978021452,0.472527445,2.526294585,0.132962873,0.232673012,0.012245948,0.318673012,0.016772264,0.023684211,0,0.540243902,0.818421053,0.433333333,0.523863636,0.769047619,0.106910569,0.016380266,-0.090530303,0.049373434,-6.75,-0.355263158,0.639871383,0.074128617,0,17.05263158,10.74793388,53.955411,41.126589,2,0,11,0.578947368,315.6162537,295.155188,6.416417131,0,0,46,19,0,0,3,27,0,16,0,1,1,0,0,0,0,0,0,10.41666667,0.548245614,0.08,0.168,0,16.25,0.855263158,10.25,0.539473684,6,0.315789474,0,0,20.47693705,1.077733529,7.557631788,0.397770094,26.33864172,1.386244301,9.2876937,0.488825984,5.861704672,0.308510772,1.730061912,0.09105589,0.126519862,0.00665894,0.212519862,0.011185256,0.048245614,0,0.471376812,0.714912281,0.433333333,0.448742138,0.694166667,0.038043478,0.022634673,-0.015408805,0.020745614,-4.25,-0.223684211,0.766871166,0,0.052871166,17.05263158,11.79591837,C(F)(F)(F)S(=O)(=O)[N-]S(=O)(=O)C(F)(F)F,16.79,21.13,4,0,2,0.142857143,161.411271,279.9178424,18.66118949,1,0,15,15,0,0,13,0,0,2,1,4,2,0,6,0,0,0,6,6.114285714,0.407619048,0.498442368,0,0.436137072,15.5,1.033333333,9.5,0.633333333,6,0.4,0,0,10.39189168,0.692792779,3.002691864,0.200179458,27.65992063,1.843994709,6.207106781,0.413807119,17.26802895,1.15120193,3.204414918,0.213627661,1.207106781,0.080473785,1.207106781,0.080473785,0,0.092380952,1.412380952,1.412380952,0.427659574,1.412380952,1.412380952,0.984721378,0,-0.984721378,0,-3.5,-0.233333333,0.288604181,0.425395819,0,15,3.7856,65,-13,67760,256
,"amide, imidazole",poly(vinyl methyl siloxane amide imidazole -co- vinyl methyl siloxane phenyl),[Si](C)(CCSCCCC(=O)NCCN1C=NC=C1)O,[Si](C)(CCSCCCCCCCC1=CC=CC=C1)O,40,,TFSI,0.1,0.125,8.69,,-36,,,,,no,,,,,,,2.53E-08,5.05E-08,9.58E-08,1.73E-07,3.00E-07,5.00E-07,8.05E-07,1.26E-06,1.91E-06,2.82E-06,4.08E-06,5.77E-06,8.00E-06,,,,,,,,,,,19,2112,-90,30,,,,,,,,0.9,32000000,,,,,1.3,66440,86372,branched,methanol,60,24,high,"24h low vac, then 10^-8 Torr",https://doi.org/unpublished 1,"Schauser, N. S.; Richardson, P. M.; Nikolaev, A.; Cooke, P.; Kliegle, G. A.; Susca, E. M.; Johnson, K.; Wang, H.; Read de Alaniz, J.; Clement, R. J.; Segalman, R. A. Optimum in Ligand Density for Conductivity in Polymer Electrolytes. Submitted",48.043446,40.398554,5,0,10,0.526315789,288.2128216,300.1201995,7.320004865,0,0,41,19,0,0,7,22,0,12,3,2,1,0,0,0,0,0,0,9.95,0.523684211,0.117252931,0.216080402,0,17.75,0.934210526,12.25,0.644736842,5.5,0.289473684,0,0,18.13950125,0.954710592,6.655245965,0.350276103,27.1175227,1.427238037,9.18154055,0.483238976,8.978021452,0.472527445,2.526294585,0.132962873,0.232673012,0.012245948,0.318673012,0.016772264,0.023684211,0,0.540243902,0.818421053,0.433333333,0.523863636,0.769047619,0.106910569,0.016380266,-0.090530303,0.049373434,-6.75,-0.355263158,0.639871383,0.074128617,0,17.05263158,10.74793388,53.955411,41.126589,2,0,11,0.578947368,315.6162537,295.155188,6.416417131,0,0,46,19,0,0,3,27,0,16,0,1,1,0,0,0,0,0,0,10.41666667,0.548245614,0.08,0.168,0,16.25,0.855263158,10.25,0.539473684,6,0.315789474,0,0,20.47693705,1.077733529,7.557631788,0.397770094,26.33864172,1.386244301,9.2876937,0.488825984,5.861704672,0.308510772,1.730061912,0.09105589,0.126519862,0.00665894,0.212519862,0.011185256,0.048245614,0,0.471376812,0.714912281,0.433333333,0.448742138,0.694166667,0.038043478,0.022634673,-0.015408805,0.020745614,-4.25,-0.223684211,0.766871166,0,0.052871166,17.05263158,11.79591837,C(F)(F)(F)S(=O)(=O)[N-]S(=O)(=O)C(F)(F)F,16.79,21.13,4,0,2,0.142857143,161.411271,279.9178424,18.66118949,1,0,15,15,0,0,13,0,0,2,1,4,2,0,6,0,0,0,6,6.114285714,0.407619048,0.498442368,0,0.436137072,15.5,1.033333333,9.5,0.633333333,6,0.4,0,0,10.39189168,0.692792779,3.002691864,0.200179458,27.65992063,1.843994709,6.207106781,0.413807119,17.26802895,1.15120193,3.204414918,0.213627661,1.207106781,0.080473785,1.207106781,0.080473785,0,0.092380952,1.412380952,1.412380952,0.427659574,1.412380952,1.412380952,0.984721378,0,-0.984721378,0,-3.5,-0.233333333,0.288604181,0.425395819,0,15,3.7856,65,-36,66440,257
,"amide, imidazole",poly(vinyl methyl siloxane amide imidazole -co- vinyl methyl siloxane phenyl),[Si](C)(CCSCCCC(=O)NCCN1C=NC=C1)O,[Si](C)(CCSCCCCCCCC1=CC=CC=C1)O,14,,TFSI,0.1,0.357,8.82,-62,-61,,,,,no,,,,,,,1.03E-08,1.86E-08,3.20E-08,5.32E-08,8.52E-08,1.33E-07,2.00E-07,2.96E-07,4.26E-07,6.01E-07,8.31E-07,1.13E-06,1.51E-06,,,,,,,,,,,1.8,2101,-100,30,4.8,2424,-112,,,,,0.78,120000,,,,,1.3,65340,84942,branched,methanol,60,24,high,"24h low vac, then 10^-8 Torr",https://doi.org/unpublished 1,"Schauser, N. S.; Richardson, P. M.; Nikolaev, A.; Cooke, P.; Kliegle, G. A.; Susca, E. M.; Johnson, K.; Wang, H.; Read de Alaniz, J.; Clement, R. J.; Segalman, R. A. Optimum in Ligand Density for Conductivity in Polymer Electrolytes. Submitted",48.043446,40.398554,5,0,10,0.526315789,288.2128216,300.1201995,7.320004865,0,0,41,19,0,0,7,22,0,12,3,2,1,0,0,0,0,0,0,9.95,0.523684211,0.117252931,0.216080402,0,17.75,0.934210526,12.25,0.644736842,5.5,0.289473684,0,0,18.13950125,0.954710592,6.655245965,0.350276103,27.1175227,1.427238037,9.18154055,0.483238976,8.978021452,0.472527445,2.526294585,0.132962873,0.232673012,0.012245948,0.318673012,0.016772264,0.023684211,0,0.540243902,0.818421053,0.433333333,0.523863636,0.769047619,0.106910569,0.016380266,-0.090530303,0.049373434,-6.75,-0.355263158,0.639871383,0.074128617,0,17.05263158,10.74793388,53.955411,41.126589,2,0,11,0.578947368,315.6162537,295.155188,6.416417131,0,0,46,19,0,0,3,27,0,16,0,1,1,0,0,0,0,0,0,10.41666667,0.548245614,0.08,0.168,0,16.25,0.855263158,10.25,0.539473684,6,0.315789474,0,0,20.47693705,1.077733529,7.557631788,0.397770094,26.33864172,1.386244301,9.2876937,0.488825984,5.861704672,0.308510772,1.730061912,0.09105589,0.126519862,0.00665894,0.212519862,0.011185256,0.048245614,0,0.471376812,0.714912281,0.433333333,0.448742138,0.694166667,0.038043478,0.022634673,-0.015408805,0.020745614,-4.25,-0.223684211,0.766871166,0,0.052871166,17.05263158,11.79591837,C(F)(F)(F)S(=O)(=O)[N-]S(=O)(=O)C(F)(F)F,16.79,21.13,4,0,2,0.142857143,161.411271,279.9178424,18.66118949,1,0,15,15,0,0,13,0,0,2,1,4,2,0,6,0,0,0,6,6.114285714,0.407619048,0.498442368,0,0.436137072,15.5,1.033333333,9.5,0.633333333,6,0.4,0,0,10.39189168,0.692792779,3.002691864,0.200179458,27.65992063,1.843994709,6.207106781,0.413807119,17.26802895,1.15120193,3.204414918,0.213627661,1.207106781,0.080473785,1.207106781,0.080473785,0,0.092380952,1.412380952,1.412380952,0.427659574,1.412380952,1.412380952,0.984721378,0,-0.984721378,0,-3.5,-0.233333333,0.288604181,0.425395819,0,15,3.7856,65,-62,65340,258
amide-free paper,imidazole,poly(vinyl methyl siloxane imidazole),[Si](C)(CCSCCCCCCCN1C=NC=C1)O,[Si](C)(CCSCCCCCCCN1C=NC=C1)O,100,1,TFSI,0.03,0.03,,-22,-44,,,,,no,,,,,,,6.81E-07,1.08E-06,1.64E-06,2.41E-06,3.44E-06,4.79E-06,6.52E-06,8.69E-06,1.14E-05,1.46E-05,1.85E-05,2.31E-05,2.84E-05,,,,,,,,,,,0.82,1282,-85,30,0.37,1058,-72,,,,,0.57,2848,,,,,1.3,65340,84942,branched,methanol,60,24,high,"24h low vac, then 10^-8 Torr",https://doi.org/unpublished 2,"Schauser, N. S.; Nikolaev, A.; Richardson, P. M.; Xie, S.; Johnson, K.; Susca, E. M.; Wang, H.; Seshadri, R.; Clement, R. J.; Read de Alaniz, J.; Segalman, R. A. The Glass Transition Temperature and Ion Binding Determine Conductivity and Lithium-Ion Transport in Polymer Electrolytes. ACS Macro Lett. 2020, 10, 104–109.",49.811825,41.970175,4,1,11,0.611111111,288.3582782,285.145686,6.631295022,0,0,43,18,0,0,5,25,0,13,2,1,1,0,0,0,0,0,0,9.716666667,0.539814815,0.085763293,0.169811321,0,15,0.833333333,11,0.611111111,4,0.222222222,0,0,19.16937802,1.064965446,7.267941078,0.403774504,24.32238392,1.351243551,8.7876937,0.488205206,5.153005896,0.286278105,1.519752622,0.084430701,0.126519862,0.007028881,0.212519862,0.011806659,0.039814815,0,0.492635659,0.760185185,0.433333333,0.480072464,0.735964912,0.059302326,0.012563195,-0.04673913,0.024220273,-7,-0.388888889,0.710109622,0.003890378,0,16.05555556,10.88,49.811825,41.970175,4,0,11,0.611111111,288.3582782,285.145686,6.631295022,0,0,43,18,0,0,5,25,0,13,2,1,1,0,0,0,0,0,0,9.716666667,0.539814815,0.085763293,0.169811321,0,15,0.833333333,11,0.611111111,4,0.222222222,0,0,19.16937802,1.064965446,7.267941078,0.403774504,24.32238392,1.351243551,8.7876937,0.488205206,5.153005896,0.286278105,1.519752622,0.084430701,0.126519862,0.007028881,0.212519862,0.011806659,0.039814815,0,0.492635659,0.760185185,0.433333333,0.480072464,0.735964912,0.059302326,0.012563195,-0.04673913,0.024220273,-7,-0.388888889,0.710109622,0.003890378,0,16.05555556,10.88,C(F)(F)(F)S(=O)(=O)[N-]S(=O)(=O)C(F)(F)F,16.79,21.13,4,0,2,0.142857143,161.411271,279.9178424,18.66118949,1,0,15,15,0,0,13,0,0,2,1,4,2,0,6,0,0,0,6,6.114285714,0.407619048,0.498442368,0,0.436137072,15.5,1.033333333,9.5,0.633333333,6,0.4,0,0,10.39189168,0.692792779,3.002691864,0.200179458,27.65992063,1.843994709,6.207106781,0.413807119,17.26802895,1.15120193,3.204414918,0.213627661,1.207106781,0.080473785,1.207106781,0.080473785,0,0.092380952,1.412380952,1.412380952,0.427659574,1.412380952,1.412380952,0.984721378,0,-0.984721378,0,-3.5,-0.233333333,0.288604181,0.425395819,0,15,3.7856,65,-22,65340,259
,imidazole,poly(vinyl methyl siloxane imidazole),[Si](C)(CCSCCCCCCCN1C=NC=C1)O,[Si](C)(CCSCCCCCCCN1C=NC=C1)O,100,1,TFSI,0.3,0.3,,7,-44,,,,,no,,,,,,,1.93E-08,5.02E-08,1.17E-07,2.51E-07,4.96E-07,9.22E-07,1.62E-06,2.70E-06,4.32E-06,6.66E-06,9.93E-06,1.44E-05,2.02E-05,,,,0.46,72.7,PFG NMR,,,,,5.2,1340,-51,30,2.1,1147,-43,,,,,1.05,9300000000,,1.68E-10,72.7,,1.3,65340,84942,branched,methanol,60,24,high,"24h low vac, then 10^-8 Torr",https://doi.org/unpublished 2,"Schauser, N. S.; Nikolaev, A.; Richardson, P. M.; Xie, S.; Johnson, K.; Susca, E. M.; Wang, H.; Seshadri, R.; Clement, R. J.; Read de Alaniz, J.; Segalman, R. A. The Glass Transition Temperature and Ion Binding Determine Conductivity and Lithium-Ion Transport in Polymer Electrolytes. ACS Macro Lett. 2020, 10, 104–109.",49.811825,41.970175,4,1,11,0.611111111,288.3582782,285.145686,6.631295022,0,0,43,18,0,0,5,25,0,13,2,1,1,0,0,0,0,0,0,9.716666667,0.539814815,0.085763293,0.169811321,0,15,0.833333333,11,0.611111111,4,0.222222222,0,0,19.16937802,1.064965446,7.267941078,0.403774504,24.32238392,1.351243551,8.7876937,0.488205206,5.153005896,0.286278105,1.519752622,0.084430701,0.126519862,0.007028881,0.212519862,0.011806659,0.039814815,0,0.492635659,0.760185185,0.433333333,0.480072464,0.735964912,0.059302326,0.012563195,-0.04673913,0.024220273,-7,-0.388888889,0.710109622,0.003890378,0,16.05555556,10.88,49.811825,41.970175,4,0,11,0.611111111,288.3582782,285.145686,6.631295022,0,0,43,18,0,0,5,25,0,13,2,1,1,0,0,0,0,0,0,9.716666667,0.539814815,0.085763293,0.169811321,0,15,0.833333333,11,0.611111111,4,0.222222222,0,0,19.16937802,1.064965446,7.267941078,0.403774504,24.32238392,1.351243551,8.7876937,0.488205206,5.153005896,0.286278105,1.519752622,0.084430701,0.126519862,0.007028881,0.212519862,0.011806659,0.039814815,0,0.492635659,0.760185185,0.433333333,0.480072464,0.735964912,0.059302326,0.012563195,-0.04673913,0.024220273,-7,-0.388888889,0.710109622,0.003890378,0,16.05555556,10.88,C(F)(F)(F)S(=O)(=O)[N-]S(=O)(=O)C(F)(F)F,16.79,21.13,4,0,2,0.142857143,161.411271,279.9178424,18.66118949,1,0,15,15,0,0,13,0,0,2,1,4,2,0,6,0,0,0,6,6.114285714,0.407619048,0.498442368,0,0.436137072,15.5,1.033333333,9.5,0.633333333,6,0.4,0,0,10.39189168,0.692792779,3.002691864,0.200179458,27.65992063,1.843994709,6.207106781,0.413807119,17.26802895,1.15120193,3.204414918,0.213627661,1.207106781,0.080473785,1.207106781,0.080473785,0,0.092380952,1.412380952,1.412380952,0.427659574,1.412380952,1.412380952,0.984721378,0,-0.984721378,0,-3.5,-0.233333333,0.288604181,0.425395819,0,15,3.7856,65,7,65340,260
does interesting molar conductivity comparison,ether,PEO,COC,COC,100,1,CF3SO3,,0.25,,,,,,,,yes,,,,,,,3.80E-09,1.05E-08,2.80E-08,7.25E-08,1.83E-07,2.80E-07,4.23E-07,6.32E-07,9.32E-07,1.36E-06,1.96E-06,2.80E-06,3.97E-06,7.72E-06,1.45E-05,,,,,,,,,0.13,857,-29,all temps,,,,,0.7618,1.63,5.50E+18,0.778,250000,split 3.0936,,,,,,900,linear,acetonitrile,100,48,yes,,https://doi.org/10.1149/1.2108569,"C. D. Robitaille and D. Fauteux, J. Electrochem. Soc., 1986, 133, 315-325.",8.142758,7.755242,1,0,0,0,51.93865635,46.04186481,5.115762757,0,0,9,3,0,0,1,6,0,2,0,1,0,0,0,0,0,0,0,1.333333333,0.444444444,0.75,0,0,1.5,0.5,1.5,0.5,0,0,0,0,1.103133692,0.367711231,0.769800359,0.25660012,1.914213562,0.638071187,1.414213562,0.471404521,0.81107987,0.270359957,0.644413203,0.214804401,0,0,0,0,0,0.055555556,0.518518519,0.955555556,0.409090909,0.518518519,0.955555556,0.109427609,0,-0.109427609,0,-1.5,-0.5,0.465116279,0.248883721,0,3,2,8.142758,7.755242,1,0,0,0,51.93865635,46.04186481,5.115762757,0,0,9,3,0,0,1,6,0,2,0,1,0,0,0,0,0,0,0,1.333333333,0.444444444,0.75,0,0,1.5,0.5,1.5,0.5,0,0,0,0,1.103133692,0.367711231,0.769800359,0.25660012,1.914213562,0.638071187,1.414213562,0.471404521,0.81107987,0.270359957,0.644413203,0.214804401,0,0,0,0,0,0.055555556,0.518518519,0.955555556,0.409090909,0.518518519,0.955555556,0.109427609,0,-0.109427609,0,-1.5,-0.5,0.465116279,0.248883721,0,3,2,C(F)(F)(F)S(=O)(=O)[O-],8.647,10.863,3,0,0,0,87.61659689,148.9525731,18.61907164,1,0,8,8,0,0,7,0,0,1,0,3,1,0,3,0,0,0,3,3.19047619,0.398809524,0.582089552,0,0.417910448,8,1,5,0.625,3,0.375,0,0,3.946142885,0.493267861,1.498723936,0.187340492,10.75,1.34375,3.25,0.40625,6.803857115,0.850482139,1.751276064,0.218909508,0.664213562,0.083026695,0.664213562,0.083026695,0,0.101190476,1.438690476,1.438690476,0.423076923,1.438690476,1.438690476,1.015613553,0,-1.015613553,0,-2,-0.25,0.277203144,0.436796856,0,8,1.75,82,,900,261
,ether,PEO,COC,COC,100,1,CF3SO3,,0.2,,,,,,,,yes,,,,,,,,,8.86E-09,2.39E-08,6.26E-08,3.59E-07,5.42E-07,8.09E-07,1.19E-06,1.74E-06,2.50E-06,3.57E-06,5.05E-06,9.81E-06,1.84E-05,4.46E-05,,,,,,,,9100000,9180,-273.15,56,,,,,0.74032,1.71,2.40E+19,0.775,290000,split 3.03855,,,,,,900,linear,acetonitrile,100,48,yes,,https://doi.org/10.1149/1.2108569,"C. D. Robitaille and D. Fauteux, J. Electrochem. Soc., 1986, 133, 315-325.",8.142758,7.755242,1,0,0,0,51.93865635,46.04186481,5.115762757,0,0,9,3,0,0,1,6,0,2,0,1,0,0,0,0,0,0,0,1.333333333,0.444444444,0.75,0,0,1.5,0.5,1.5,0.5,0,0,0,0,1.103133692,0.367711231,0.769800359,0.25660012,1.914213562,0.638071187,1.414213562,0.471404521,0.81107987,0.270359957,0.644413203,0.214804401,0,0,0,0,0,0.055555556,0.518518519,0.955555556,0.409090909,0.518518519,0.955555556,0.109427609,0,-0.109427609,0,-1.5,-0.5,0.465116279,0.248883721,0,3,2,8.142758,7.755242,1,0,0,0,51.93865635,46.04186481,5.115762757,0,0,9,3,0,0,1,6,0,2,0,1,0,0,0,0,0,0,0,1.333333333,0.444444444,0.75,0,0,1.5,0.5,1.5,0.5,0,0,0,0,1.103133692,0.367711231,0.769800359,0.25660012,1.914213562,0.638071187,1.414213562,0.471404521,0.81107987,0.270359957,0.644413203,0.214804401,0,0,0,0,0,0.055555556,0.518518519,0.955555556,0.409090909,0.518518519,0.955555556,0.109427609,0,-0.109427609,0,-1.5,-0.5,0.465116279,0.248883721,0,3,2,C(F)(F)(F)S(=O)(=O)[O-],8.647,10.863,3,0,0,0,87.61659689,148.9525731,18.61907164,1,0,8,8,0,0,7,0,0,1,0,3,1,0,3,0,0,0,3,3.19047619,0.398809524,0.582089552,0,0.417910448,8,1,5,0.625,3,0.375,0,0,3.946142885,0.493267861,1.498723936,0.187340492,10.75,1.34375,3.25,0.40625,6.803857115,0.850482139,1.751276064,0.218909508,0.664213562,0.083026695,0.664213562,0.083026695,0,0.101190476,1.438690476,1.438690476,0.423076923,1.438690476,1.438690476,1.015613553,0,-1.015613553,0,-2,-0.25,0.277203144,0.436796856,0,8,1.75,82,,900,262
,ether,PEO,COC,COC,100,1,CF3SO3,,0.166666667,,,,,,,,yes,,,,,,,3.53E-09,1.01E-08,2.77E-08,7.40E-08,1.91E-07,1.01E-06,1.44E-06,2.03E-06,2.83E-06,3.90E-06,5.34E-06,7.24E-06,9.73E-06,1.72E-05,2.94E-05,6.27E-05,,,,,,,,490000,7882,-273.15,57,,,,,0.63735,1.69,3.70E+19,0.6636,16000,split 3.028,,,,,,900,linear,acetonitrile,100,48,yes,,https://doi.org/10.1149/1.2108569,"C. D. Robitaille and D. Fauteux, J. Electrochem. Soc., 1986, 133, 315-325.",8.142758,7.755242,1,0,0,0,51.93865635,46.04186481,5.115762757,0,0,9,3,0,0,1,6,0,2,0,1,0,0,0,0,0,0,0,1.333333333,0.444444444,0.75,0,0,1.5,0.5,1.5,0.5,0,0,0,0,1.103133692,0.367711231,0.769800359,0.25660012,1.914213562,0.638071187,1.414213562,0.471404521,0.81107987,0.270359957,0.644413203,0.214804401,0,0,0,0,0,0.055555556,0.518518519,0.955555556,0.409090909,0.518518519,0.955555556,0.109427609,0,-0.109427609,0,-1.5,-0.5,0.465116279,0.248883721,0,3,2,8.142758,7.755242,1,0,0,0,51.93865635,46.04186481,5.115762757,0,0,9,3,0,0,1,6,0,2,0,1,0,0,0,0,0,0,0,1.333333333,0.444444444,0.75,0,0,1.5,0.5,1.5,0.5,0,0,0,0,1.103133692,0.367711231,0.769800359,0.25660012,1.914213562,0.638071187,1.414213562,0.471404521,0.81107987,0.270359957,0.644413203,0.214804401,0,0,0,0,0,0.055555556,0.518518519,0.955555556,0.409090909,0.518518519,0.955555556,0.109427609,0,-0.109427609,0,-1.5,-0.5,0.465116279,0.248883721,0,3,2,C(F)(F)(F)S(=O)(=O)[O-],8.647,10.863,3,0,0,0,87.61659689,148.9525731,18.61907164,1,0,8,8,0,0,7,0,0,1,0,3,1,0,3,0,0,0,3,3.19047619,0.398809524,0.582089552,0,0.417910448,8,1,5,0.625,3,0.375,0,0,3.946142885,0.493267861,1.498723936,0.187340492,10.75,1.34375,3.25,0.40625,6.803857115,0.850482139,1.751276064,0.218909508,0.664213562,0.083026695,0.664213562,0.083026695,0,0.101190476,1.438690476,1.438690476,0.423076923,1.438690476,1.438690476,1.015613553,0,-1.015613553,0,-2,-0.25,0.277203144,0.436796856,0,8,1.75,82,,900,263
,ether,PEO,COC,COC,100,1,CF3SO3,,0.142857143,,,,,,,,yes,,,8.72E-09,,1.71E-08,,3.28E-08,6.17E-08,1.14E-07,2.05E-07,3.64E-07,6.35E-07,3.84E-06,5.23E-06,7.08E-06,9.49E-06,1.26E-05,1.66E-05,2.18E-05,3.65E-05,5.96E-05,0.00011858,,,,,,,,160000,7184,-273.15,58,,,,,0.57744,1.02,2500000000,0.6003,5100,split 3.016,,,,,,900,linear,acetonitrile,100,48,yes,,https://doi.org/10.1149/1.2108569,"C. D. Robitaille and D. Fauteux, J. Electrochem. Soc., 1986, 133, 315-325.",8.142758,7.755242,1,0,0,0,51.93865635,46.04186481,5.115762757,0,0,9,3,0,0,1,6,0,2,0,1,0,0,0,0,0,0,0,1.333333333,0.444444444,0.75,0,0,1.5,0.5,1.5,0.5,0,0,0,0,1.103133692,0.367711231,0.769800359,0.25660012,1.914213562,0.638071187,1.414213562,0.471404521,0.81107987,0.270359957,0.644413203,0.214804401,0,0,0,0,0,0.055555556,0.518518519,0.955555556,0.409090909,0.518518519,0.955555556,0.109427609,0,-0.109427609,0,-1.5,-0.5,0.465116279,0.248883721,0,3,2,8.142758,7.755242,1,0,0,0,51.93865635,46.04186481,5.115762757,0,0,9,3,0,0,1,6,0,2,0,1,0,0,0,0,0,0,0,1.333333333,0.444444444,0.75,0,0,1.5,0.5,1.5,0.5,0,0,0,0,1.103133692,0.367711231,0.769800359,0.25660012,1.914213562,0.638071187,1.414213562,0.471404521,0.81107987,0.270359957,0.644413203,0.214804401,0,0,0,0,0,0.055555556,0.518518519,0.955555556,0.409090909,0.518518519,0.955555556,0.109427609,0,-0.109427609,0,-1.5,-0.5,0.465116279,0.248883721,0,3,2,C(F)(F)(F)S(=O)(=O)[O-],8.647,10.863,3,0,0,0,87.61659689,148.9525731,18.61907164,1,0,8,8,0,0,7,0,0,1,0,3,1,0,3,0,0,0,3,3.19047619,0.398809524,0.582089552,0,0.417910448,8,1,5,0.625,3,0.375,0,0,3.946142885,0.493267861,1.498723936,0.187340492,10.75,1.34375,3.25,0.40625,6.803857115,0.850482139,1.751276064,0.218909508,0.664213562,0.083026695,0.664213562,0.083026695,0,0.101190476,1.438690476,1.438690476,0.423076923,1.438690476,1.438690476,1.015613553,0,-1.015613553,0,-2,-0.25,0.277203144,0.436796856,0,8,1.75,82,,900,264
,ether,PEO,COC,COC,100,1,CF3SO3,,0.125,,,,,,,,yes,,,,,1.16E-08,,2.87E-08,6.90E-08,1.61E-07,3.67E-07,8.14E-07,6.00E-06,8.55E-06,1.21E-05,1.68E-05,2.33E-05,3.19E-05,4.33E-05,5.83E-05,0.000103191,0.000177337,0.000379656,,,,,,,,1600000,7417,-261,56,,,,,0.66296,1.41,8.50E+15,0.667,110000,split 3.04,,,,,,900,linear,acetonitrile,100,48,yes,,https://doi.org/10.1149/1.2108569,"C. D. Robitaille and D. Fauteux, J. Electrochem. Soc., 1986, 133, 315-325.",8.142758,7.755242,1,0,0,0,51.93865635,46.04186481,5.115762757,0,0,9,3,0,0,1,6,0,2,0,1,0,0,0,0,0,0,0,1.333333333,0.444444444,0.75,0,0,1.5,0.5,1.5,0.5,0,0,0,0,1.103133692,0.367711231,0.769800359,0.25660012,1.914213562,0.638071187,1.414213562,0.471404521,0.81107987,0.270359957,0.644413203,0.214804401,0,0,0,0,0,0.055555556,0.518518519,0.955555556,0.409090909,0.518518519,0.955555556,0.109427609,0,-0.109427609,0,-1.5,-0.5,0.465116279,0.248883721,0,3,2,8.142758,7.755242,1,0,0,0,51.93865635,46.04186481,5.115762757,0,0,9,3,0,0,1,6,0,2,0,1,0,0,0,0,0,0,0,1.333333333,0.444444444,0.75,0,0,1.5,0.5,1.5,0.5,0,0,0,0,1.103133692,0.367711231,0.769800359,0.25660012,1.914213562,0.638071187,1.414213562,0.471404521,0.81107987,0.270359957,0.644413203,0.214804401,0,0,0,0,0,0.055555556,0.518518519,0.955555556,0.409090909,0.518518519,0.955555556,0.109427609,0,-0.109427609,0,-1.5,-0.5,0.465116279,0.248883721,0,3,2,C(F)(F)(F)S(=O)(=O)[O-],8.647,10.863,3,0,0,0,87.61659689,148.9525731,18.61907164,1,0,8,8,0,0,7,0,0,1,0,3,1,0,3,0,0,0,3,3.19047619,0.398809524,0.582089552,0,0.417910448,8,1,5,0.625,3,0.375,0,0,3.946142885,0.493267861,1.498723936,0.187340492,10.75,1.34375,3.25,0.40625,6.803857115,0.850482139,1.751276064,0.218909508,0.664213562,0.083026695,0.664213562,0.083026695,0,0.101190476,1.438690476,1.438690476,0.423076923,1.438690476,1.438690476,1.015613553,0,-1.015613553,0,-2,-0.25,0.277203144,0.436796856,0,8,1.75,82,,900,265
,ether,PEO,COC,COC,100,1,CF3SO3,,0.083333333,,,,,,,,yes,,,1.40E-08,,3.40E-08,,8.02E-08,1.84E-07,4.11E-07,8.95E-07,1.90E-06,1.21E-05,1.81E-05,2.68E-05,3.91E-05,5.65E-05,8.08E-05,0.000114396,0.000160394,0.000306859,0.000567523,0.001347097,,,,,,,,170000000,8974,-273.15,56,,,,,0.72295,1.337,1.30E+15,0.758,5200000,split 3.035,,,,,,900,linear,acetonitrile,100,48,yes,,https://doi.org/10.1149/1.2108569,"C. D. Robitaille and D. Fauteux, J. Electrochem. Soc., 1986, 133, 315-325.",8.142758,7.755242,1,0,0,0,51.93865635,46.04186481,5.115762757,0,0,9,3,0,0,1,6,0,2,0,1,0,0,0,0,0,0,0,1.333333333,0.444444444,0.75,0,0,1.5,0.5,1.5,0.5,0,0,0,0,1.103133692,0.367711231,0.769800359,0.25660012,1.914213562,0.638071187,1.414213562,0.471404521,0.81107987,0.270359957,0.644413203,0.214804401,0,0,0,0,0,0.055555556,0.518518519,0.955555556,0.409090909,0.518518519,0.955555556,0.109427609,0,-0.109427609,0,-1.5,-0.5,0.465116279,0.248883721,0,3,2,8.142758,7.755242,1,0,0,0,51.93865635,46.04186481,5.115762757,0,0,9,3,0,0,1,6,0,2,0,1,0,0,0,0,0,0,0,1.333333333,0.444444444,0.75,0,0,1.5,0.5,1.5,0.5,0,0,0,0,1.103133692,0.367711231,0.769800359,0.25660012,1.914213562,0.638071187,1.414213562,0.471404521,0.81107987,0.270359957,0.644413203,0.214804401,0,0,0,0,0,0.055555556,0.518518519,0.955555556,0.409090909,0.518518519,0.955555556,0.109427609,0,-0.109427609,0,-1.5,-0.5,0.465116279,0.248883721,0,3,2,C(F)(F)(F)S(=O)(=O)[O-],8.647,10.863,3,0,0,0,87.61659689,148.9525731,18.61907164,1,0,8,8,0,0,7,0,0,1,0,3,1,0,3,0,0,0,3,3.19047619,0.398809524,0.582089552,0,0.417910448,8,1,5,0.625,3,0.375,0,0,3.946142885,0.493267861,1.498723936,0.187340492,10.75,1.34375,3.25,0.40625,6.803857115,0.850482139,1.751276064,0.218909508,0.664213562,0.083026695,0.664213562,0.083026695,0,0.101190476,1.438690476,1.438690476,0.423076923,1.438690476,1.438690476,1.015613553,0,-1.015613553,0,-2,-0.25,0.277203144,0.436796856,0,8,1.75,82,,900,266
,ether,PEO,COC,COC,100,1,CF3SO3,,0.05,,,,,,,,yes,,,2.34E-08,,5.22E-08,,1.13E-07,2.40E-07,4.98E-07,1.01E-06,1.99E-06,3.86E-06,3.06E-05,4.59E-05,6.82E-05,0.000100065,0.000145268,0.000208707,0.000296873,0.000583896,0.001108576,0.00273015,,,,,,,,860000000,9350,-273.15,58,,,,,0.68461,1.21,1.50E+13,0.79,27000000,split 3.0197,,,,,,900,linear,acetonitrile,100,48,yes,,https://doi.org/10.1149/1.2108569,"C. D. Robitaille and D. Fauteux, J. Electrochem. Soc., 1986, 133, 315-325.",8.142758,7.755242,1,0,0,0,51.93865635,46.04186481,5.115762757,0,0,9,3,0,0,1,6,0,2,0,1,0,0,0,0,0,0,0,1.333333333,0.444444444,0.75,0,0,1.5,0.5,1.5,0.5,0,0,0,0,1.103133692,0.367711231,0.769800359,0.25660012,1.914213562,0.638071187,1.414213562,0.471404521,0.81107987,0.270359957,0.644413203,0.214804401,0,0,0,0,0,0.055555556,0.518518519,0.955555556,0.409090909,0.518518519,0.955555556,0.109427609,0,-0.109427609,0,-1.5,-0.5,0.465116279,0.248883721,0,3,2,8.142758,7.755242,1,0,0,0,51.93865635,46.04186481,5.115762757,0,0,9,3,0,0,1,6,0,2,0,1,0,0,0,0,0,0,0,1.333333333,0.444444444,0.75,0,0,1.5,0.5,1.5,0.5,0,0,0,0,1.103133692,0.367711231,0.769800359,0.25660012,1.914213562,0.638071187,1.414213562,0.471404521,0.81107987,0.270359957,0.644413203,0.214804401,0,0,0,0,0,0.055555556,0.518518519,0.955555556,0.409090909,0.518518519,0.955555556,0.109427609,0,-0.109427609,0,-1.5,-0.5,0.465116279,0.248883721,0,3,2,C(F)(F)(F)S(=O)(=O)[O-],8.647,10.863,3,0,0,0,87.61659689,148.9525731,18.61907164,1,0,8,8,0,0,7,0,0,1,0,3,1,0,3,0,0,0,3,3.19047619,0.398809524,0.582089552,0,0.417910448,8,1,5,0.625,3,0.375,0,0,3.946142885,0.493267861,1.498723936,0.187340492,10.75,1.34375,3.25,0.40625,6.803857115,0.850482139,1.751276064,0.218909508,0.664213562,0.083026695,0.664213562,0.083026695,0,0.101190476,1.438690476,1.438690476,0.423076923,1.438690476,1.438690476,1.015613553,0,-1.015613553,0,-2,-0.25,0.277203144,0.436796856,0,8,1.75,82,,900,267
