Repository: nschauser/PolymerElectrolyte

File: _Cleaned_Final_Data_6_2_2020.csv (part 16 of 35)
ETA_epsilon_3,Comonomer2 ETA_epsilon_4,Comonomer2 ETA_epsilon_5,Comonomer2 ETA_dEpsilon_A,Comonomer2 ETA_dEpsilon_B,Comonomer2 ETA_dEpsilon_C,Comonomer2 ETA_dEpsilon_D,Comonomer2 ETA_dBeta,Comonomer2 AETA_dBeta,Comonomer2 ETA_psi_1,Comonomer2 ETA_dPsi_A,Comonomer2 ETA_dPsi_B,Comonomer2 Kier1,Comonomer2 Kier2,Anion Smiles,anion apol,anion bpol,anion nHBAcc,anion nHBDon,anion nRot,anion RotRatio,anion Vabc,anion MW,anion AMW,anion nAcid,anion nBase,anion nAtom,anion nHeavyAtom,anion nSpiro,anion nBridgehead,anion nHetero,anion nH,anion nB,anion nC,anion nN,anion nO,anion nS,anion nP,anion nF,anion nCl,anion nBr,anion nI,anion nX,anion ETA_alpha,anion AETA_alpha,anion ETA_shape_p,anion ETA_shape_y,anion ETA_shape_x,anion ETA_beta,anion AETA_beta,anion ETA_beta_s,anion AETA_beta_s,anion ETA_beta_ns,anion AETA_beta_ns,anion ETA_beta_ns_d,anion AETA_beta_ns_d,anion ETA_eta,anion AETA_eta,anion ETA_eta_L,anion AETA_eta_L,anion ETA_eta_R,anion AETA_eta_R,anion ETA_eta_RL,anion AETA_eta_RL,anion ETA_eta_F,anion AETA_eta_F,anion ETA_eta_FL,anion AETA_eta_FL,anion ETA_eta_B,anion AETA_eta_B,anion ETA_eta_BR,anion AETA_eta_BR,anion ETA_dAlpha_A,anion ETA_dAlpha_B,anion ETA_epsilon_1,anion ETA_epsilon_2,anion ETA_epsilon_3,anion ETA_epsilon_4,anion ETA_epsilon_5,anion ETA_dEpsilon_A,anion ETA_dEpsilon_B,anion ETA_dEpsilon_C,anion ETA_dEpsilon_D,anion ETA_dBeta,anion AETA_dBeta,anion ETA_psi_1,anion ETA_dPsi_A,anion ETA_dPsi_B,anion Kier1,anion Kier2,solvent BP,approxTg,approxMW(kDa),Index
,ether,PEO,COC,COC,100,1,CF3SO3,,0.027777778,,,,,,,,yes,,,,,,,,,,,1.15E-08,2.78E-08,2.68E-06,4.04E-06,6.03E-06,8.88E-06,1.29E-05,1.87E-05,2.67E-05,5.28E-05,0.000100913,0.000250873,,,,,,,,6100000,7500,-233.5,59,,,,,0.73099,1.61,1.60E+17,0.798,3200000,split 3.012,,,,,,900,linear,acetonitrile,100,48,yes,,https://doi.org/10.1149/1.2108569,"C. D. Robitaille and D. Fauteux, J. Electrochem. Soc., 1986, 133, 315-325.",8.142758,7.755242,1,0,0,0,51.93865635,46.04186481,5.115762757,0,0,9,3,0,0,1,6,0,2,0,1,0,0,0,0,0,0,0,1.333333333,0.444444444,0.75,0,0,1.5,0.5,1.5,0.5,0,0,0,0,1.103133692,0.367711231,0.769800359,0.25660012,1.914213562,0.638071187,1.414213562,0.471404521,0.81107987,0.270359957,0.644413203,0.214804401,0,0,0,0,0,0.055555556,0.518518519,0.955555556,0.409090909,0.518518519,0.955555556,0.109427609,0,-0.109427609,0,-1.5,-0.5,0.465116279,0.248883721,0,3,2,8.142758,7.755242,1,0,0,0,51.93865635,46.04186481,5.115762757,0,0,9,3,0,0,1,6,0,2,0,1,0,0,0,0,0,0,0,1.333333333,0.444444444,0.75,0,0,1.5,0.5,1.5,0.5,0,0,0,0,1.103133692,0.367711231,0.769800359,0.25660012,1.914213562,0.638071187,1.414213562,0.471404521,0.81107987,0.270359957,0.644413203,0.214804401,0,0,0,0,0,0.055555556,0.518518519,0.955555556,0.409090909,0.518518519,0.955555556,0.109427609,0,-0.109427609,0,-1.5,-0.5,0.465116279,0.248883721,0,3,2,C(F)(F)(F)S(=O)(=O)[O-],8.647,10.863,3,0,0,0,87.61659689,148.9525731,18.61907164,1,0,8,8,0,0,7,0,0,1,0,3,1,0,3,0,0,0,3,3.19047619,0.398809524,0.582089552,0,0.417910448,8,1,5,0.625,3,0.375,0,0,3.946142885,0.493267861,1.498723936,0.187340492,10.75,1.34375,3.25,0.40625,6.803857115,0.850482139,1.751276064,0.218909508,0.664213562,0.083026695,0.664213562,0.083026695,0,0.101190476,1.438690476,1.438690476,0.423076923,1.438690476,1.438690476,1.015613553,0,-1.015613553,0,-2,-0.25,0.277203144,0.436796856,0,8,1.75,82,,900,268
,ether,PEO,COC,COC,100,1,CF3SO3,,0.01,,,,,,,,yes,,,2.78E-08,,5.81E-08,,1.19E-07,2.37E-07,4.62E-07,8.82E-07,1.65E-06,3.04E-06,5.48E-06,0.000127869,0.000164906,0.000211123,0.000268408,0.000338957,0.000425308,0.0006575,0.000993603,0.001775413,,,,,,,,160000,6090,-273.15,66,,,,,0.51974,1.11,3.60E+11,0.509,4900,split 2.945,,,,,,900,linear,acetonitrile,100,48,yes,,https://doi.org/10.1149/1.2108569,"C. D. Robitaille and D. Fauteux, J. Electrochem. Soc., 1986, 133, 315-325.",8.142758,7.755242,1,0,0,0,51.93865635,46.04186481,5.115762757,0,0,9,3,0,0,1,6,0,2,0,1,0,0,0,0,0,0,0,1.333333333,0.444444444,0.75,0,0,1.5,0.5,1.5,0.5,0,0,0,0,1.103133692,0.367711231,0.769800359,0.25660012,1.914213562,0.638071187,1.414213562,0.471404521,0.81107987,0.270359957,0.644413203,0.214804401,0,0,0,0,0,0.055555556,0.518518519,0.955555556,0.409090909,0.518518519,0.955555556,0.109427609,0,-0.109427609,0,-1.5,-0.5,0.465116279,0.248883721,0,3,2,8.142758,7.755242,1,0,0,0,51.93865635,46.04186481,5.115762757,0,0,9,3,0,0,1,6,0,2,0,1,0,0,0,0,0,0,0,1.333333333,0.444444444,0.75,0,0,1.5,0.5,1.5,0.5,0,0,0,0,1.103133692,0.367711231,0.769800359,0.25660012,1.914213562,0.638071187,1.414213562,0.471404521,0.81107987,0.270359957,0.644413203,0.214804401,0,0,0,0,0,0.055555556,0.518518519,0.955555556,0.409090909,0.518518519,0.955555556,0.109427609,0,-0.109427609,0,-1.5,-0.5,0.465116279,0.248883721,0,3,2,C(F)(F)(F)S(=O)(=O)[O-],8.647,10.863,3,0,0,0,87.61659689,148.9525731,18.61907164,1,0,8,8,0,0,7,0,0,1,0,3,1,0,3,0,0,0,3,3.19047619,0.398809524,0.582089552,0,0.417910448,8,1,5,0.625,3,0.375,0,0,3.946142885,0.493267861,1.498723936,0.187340492,10.75,1.34375,3.25,0.40625,6.803857115,0.850482139,1.751276064,0.218909508,0.664213562,0.083026695,0.664213562,0.083026695,0,0.101190476,1.438690476,1.438690476,0.423076923,1.438690476,1.438690476,1.015613553,0,-1.015613553,0,-2,-0.25,0.277203144,0.436796856,0,8,1.75,82,,900,269
,ether,PEO,COC,COC,100,1,ClO4,,0.333333333,,,,,,,,yes,,,,,,,,,,,,,,,,,8.46E-09,1.46E-08,2.49E-08,6.89E-08,1.81E-07,7.04E-07,,,,,,,,27000000000,14000,-273.15,"all temps, arrhenius",,,,,1.1995,,,1.19,830000000,entire range,,,,,,900,linear,acetonitrile,100,48,yes,,https://doi.org/10.1149/1.2108569,"C. D. Robitaille and D. Fauteux, J. Electrochem. Soc., 1986, 133, 315-325.",8.142758,7.755242,1,0,0,0,51.93865635,46.04186481,5.115762757,0,0,9,3,0,0,1,6,0,2,0,1,0,0,0,0,0,0,0,1.333333333,0.444444444,0.75,0,0,1.5,0.5,1.5,0.5,0,0,0,0,1.103133692,0.367711231,0.769800359,0.25660012,1.914213562,0.638071187,1.414213562,0.471404521,0.81107987,0.270359957,0.644413203,0.214804401,0,0,0,0,0,0.055555556,0.518518519,0.955555556,0.409090909,0.518518519,0.955555556,0.109427609,0,-0.109427609,0,-1.5,-0.5,0.465116279,0.248883721,0,3,2,8.142758,7.755242,1,0,0,0,51.93865635,46.04186481,5.115762757,0,0,9,3,0,0,1,6,0,2,0,1,0,0,0,0,0,0,0,1.333333333,0.444444444,0.75,0,0,1.5,0.5,1.5,0.5,0,0,0,0,1.103133692,0.367711231,0.769800359,0.25660012,1.914213562,0.638071187,1.414213562,0.471404521,0.81107987,0.270359957,0.644413203,0.214804401,0,0,0,0,0,0.055555556,0.518518519,0.955555556,0.409090909,0.518518519,0.955555556,0.109427609,0,-0.109427609,0,-1.5,-0.5,0.465116279,0.248883721,0,3,2,[O-]Cl(=O)(=O)=O,5.388,5.512,4,0,0,0,57.61020531,98.94905974,19.78981195,4,0,5,5,0,0,5,0,0,0,0,4,0,0,0,1,0,0,1,2.047619048,0.40952381,0.651162791,0,0.348837209,2,0.4,2,0.4,0,0,0,0,3.951800146,0.790360029,1.951800146,0.390360029,5,1,2,0.4,1.048199854,0.209639971,0.048199854,0.009639971,0.414213562,0.082842712,0.414213562,0.082842712,0,0.09047619,1.45047619,1.45047619,0.417647059,1.45047619,1.45047619,1.032829132,0,-1.032829132,0,-2,-0.4,0.282337492,0.431662508,0,5,1,82,,900,270
,ether,PEO,COC,COC,100,1,ClO4,,0.25,,,,,,,,yes,,,,,,,,,1.09E-08,3.37E-08,1.01E-07,2.93E-07,8.22E-07,2.24E-06,8.15E-06,1.11E-05,1.50E-05,2.01E-05,2.67E-05,4.61E-05,7.73E-05,0.000159999,,,,,,,,170000,6685,-251,72,,,,,0.62907,1.94,2.10E+23,0.637,19000,split 2.8934,,,,,,900,linear,acetonitrile,100,48,yes,,https://doi.org/10.1149/1.2108569,"C. D. Robitaille and D. Fauteux, J. Electrochem. Soc., 1986, 133, 315-325.",8.142758,7.755242,1,0,0,0,51.93865635,46.04186481,5.115762757,0,0,9,3,0,0,1,6,0,2,0,1,0,0,0,0,0,0,0,1.333333333,0.444444444,0.75,0,0,1.5,0.5,1.5,0.5,0,0,0,0,1.103133692,0.367711231,0.769800359,0.25660012,1.914213562,0.638071187,1.414213562,0.471404521,0.81107987,0.270359957,0.644413203,0.214804401,0,0,0,0,0,0.055555556,0.518518519,0.955555556,0.409090909,0.518518519,0.955555556,0.109427609,0,-0.109427609,0,-1.5,-0.5,0.465116279,0.248883721,0,3,2,8.142758,7.755242,1,0,0,0,51.93865635,46.04186481,5.115762757,0,0,9,3,0,0,1,6,0,2,0,1,0,0,0,0,0,0,0,1.333333333,0.444444444,0.75,0,0,1.5,0.5,1.5,0.5,0,0,0,0,1.103133692,0.367711231,0.769800359,0.25660012,1.914213562,0.638071187,1.414213562,0.471404521,0.81107987,0.270359957,0.644413203,0.214804401,0,0,0,0,0,0.055555556,0.518518519,0.955555556,0.409090909,0.518518519,0.955555556,0.109427609,0,-0.109427609,0,-1.5,-0.5,0.465116279,0.248883721,0,3,2,[O-]Cl(=O)(=O)=O,5.388,5.512,4,0,0,0,57.61020531,98.94905974,19.78981195,4,0,5,5,0,0,5,0,0,0,0,4,0,0,0,1,0,0,1,2.047619048,0.40952381,0.651162791,0,0.348837209,2,0.4,2,0.4,0,0,0,0,3.951800146,0.790360029,1.951800146,0.390360029,5,1,2,0.4,1.048199854,0.209639971,0.048199854,0.009639971,0.414213562,0.082842712,0.414213562,0.082842712,0,0.09047619,1.45047619,1.45047619,0.417647059,1.45047619,1.45047619,1.032829132,0,-1.032829132,0,-2,-0.4,0.282337492,0.431662508,0,5,1,82,,900,271
,ether,PEO,COC,COC,100,1,ClO4,,0.2,,,,,,,,yes,,,,,,,,,,,7.42E-09,3.11E-08,1.25E-07,4.83E-07,1.79E-06,6.40E-06,1.69E-05,2.51E-05,3.69E-05,7.72E-05,0.000155223,0.000414556,,,,,,,,10000000,7013,-210,78,,,,,0.79909,2.62,5.70E+32,0.86,33000000,split 2.845,,,,,,900,linear,acetonitrile,100,48,yes,,https://doi.org/10.1149/1.2108569,"C. D. Robitaille and D. Fauteux, J. Electrochem. Soc., 1986, 133, 315-325.",8.142758,7.755242,1,0,0,0,51.93865635,46.04186481,5.115762757,0,0,9,3,0,0,1,6,0,2,0,1,0,0,0,0,0,0,0,1.333333333,0.444444444,0.75,0,0,1.5,0.5,1.5,0.5,0,0,0,0,1.103133692,0.367711231,0.769800359,0.25660012,1.914213562,0.638071187,1.414213562,0.471404521,0.81107987,0.270359957,0.644413203,0.214804401,0,0,0,0,0,0.055555556,0.518518519,0.955555556,0.409090909,0.518518519,0.955555556,0.109427609,0,-0.109427609,0,-1.5,-0.5,0.465116279,0.248883721,0,3,2,8.142758,7.755242,1,0,0,0,51.93865635,46.04186481,5.115762757,0,0,9,3,0,0,1,6,0,2,0,1,0,0,0,0,0,0,0,1.333333333,0.444444444,0.75,0,0,1.5,0.5,1.5,0.5,0,0,0,0,1.103133692,0.367711231,0.769800359,0.25660012,1.914213562,0.638071187,1.414213562,0.471404521,0.81107987,0.270359957,0.644413203,0.214804401,0,0,0,0,0,0.055555556,0.518518519,0.955555556,0.409090909,0.518518519,0.955555556,0.109427609,0,-0.109427609,0,-1.5,-0.5,0.465116279,0.248883721,0,3,2,[O-]Cl(=O)(=O)=O,5.388,5.512,4,0,0,0,57.61020531,98.94905974,19.78981195,4,0,5,5,0,0,5,0,0,0,0,4,0,0,0,1,0,0,1,2.047619048,0.40952381,0.651162791,0,0.348837209,2,0.4,2,0.4,0,0,0,0,3.951800146,0.790360029,1.951800146,0.390360029,5,1,2,0.4,1.048199854,0.209639971,0.048199854,0.009639971,0.414213562,0.082842712,0.414213562,0.082842712,0,0.09047619,1.45047619,1.45047619,0.417647059,1.45047619,1.45047619,1.032829132,0,-1.032829132,0,-2,-0.4,0.282337492,0.431662508,0,5,1,82,,900,272
,ether,PEO,COC,COC,100,1,ClO4,,0.166666667,,,,,,,,yes,,,,,,,6.62E-09,2.40E-08,8.33E-08,2.78E-07,8.95E-07,2.78E-06,8.34E-06,2.42E-05,8.95E-05,0.000121669,0.000164006,0.000219239,0.000290739,0.00049983,0.000835235,,,,,,,,,130000,5030,-207,72,,,,,0.66188,2.07,1.80E+26,0.63,180000,split 2.8979,,,,,,900,linear,acetonitrile,100,48,yes,,https://doi.org/10.1149/1.2108569,"C. D. Robitaille and D. Fauteux, J. Electrochem. Soc., 1986, 133, 315-325.",8.142758,7.755242,1,0,0,0,51.93865635,46.04186481,5.115762757,0,0,9,3,0,0,1,6,0,2,0,1,0,0,0,0,0,0,0,1.333333333,0.444444444,0.75,0,0,1.5,0.5,1.5,0.5,0,0,0,0,1.103133692,0.367711231,0.769800359,0.25660012,1.914213562,0.638071187,1.414213562,0.471404521,0.81107987,0.270359957,0.644413203,0.214804401,0,0,0,0,0,0.055555556,0.518518519,0.955555556,0.409090909,0.518518519,0.955555556,0.109427609,0,-0.109427609,0,-1.5,-0.5,0.465116279,0.248883721,0,3,2,8.142758,7.755242,1,0,0,0,51.93865635,46.04186481,5.115762757,0,0,9,3,0,0,1,6,0,2,0,1,0,0,0,0,0,0,0,1.333333333,0.444444444,0.75,0,0,1.5,0.5,1.5,0.5,0,0,0,0,1.103133692,0.367711231,0.769800359,0.25660012,1.914213562,0.638071187,1.414213562,0.471404521,0.81107987,0.270359957,0.644413203,0.214804401,0,0,0,0,0,0.055555556,0.518518519,0.955555556,0.409090909,0.518518519,0.955555556,0.109427609,0,-0.109427609,0,-1.5,-0.5,0.465116279,0.248883721,0,3,2,[O-]Cl(=O)(=O)=O,5.388,5.512,4,0,0,0,57.61020531,98.94905974,19.78981195,4,0,5,5,0,0,5,0,0,0,0,4,0,0,0,1,0,0,1,2.047619048,0.40952381,0.651162791,0,0.348837209,2,0.4,2,0.4,0,0,0,0,3.951800146,0.790360029,1.951800146,0.390360029,5,1,2,0.4,1.048199854,0.209639971,0.048199854,0.009639971,0.414213562,0.082842712,0.414213562,0.082842712,0,0.09047619,1.45047619,1.45047619,0.417647059,1.45047619,1.45047619,1.032829132,0,-1.032829132,0,-2,-0.4,0.282337492,0.431662508,0,5,1,82,,900,273
,ether,PEO,COC,COC,100,1,ClO4,,0.142857143,,,,,,,,yes,,,,,,,1.74E-08,4.47E-08,1.12E-07,2.71E-07,6.39E-07,1.47E-06,3.29E-06,7.20E-06,1.54E-05,0.000109263,0.00015431,0.00021584,0.000299127,0.000559642,0.001013287,,,,,,,,,840000,5372,-196,75,,,,,0.6019,1.52,3.40E+17,0.73,4200000,split 2.875,,,,,,900,linear,acetonitrile,100,48,yes,,https://doi.org/10.1149/1.2108569,"C. D. Robitaille and D. Fauteux, J. Electrochem. Soc., 1986, 133, 315-325.",8.142758,7.755242,1,0,0,0,51.93865635,46.04186481,5.115762757,0,0,9,3,0,0,1,6,0,2,0,1,0,0,0,0,0,0,0,1.333333333,0.444444444,0.75,0,0,1.5,0.5,1.5,0.5,0,0,0,0,1.103133692,0.367711231,0.769800359,0.25660012,1.914213562,0.638071187,1.414213562,0.471404521,0.81107987,0.270359957,0.644413203,0.214804401,0,0,0,0,0,0.055555556,0.518518519,0.955555556,0.409090909,0.518518519,0.955555556,0.109427609,0,-0.109427609,0,-1.5,-0.5,0.465116279,0.248883721,0,3,2,8.142758,7.755242,1,0,0,0,51.93865635,46.04186481,5.115762757,0,0,9,3,0,0,1,6,0,2,0,1,0,0,0,0,0,0,0,1.333333333,0.444444444,0.75,0,0,1.5,0.5,1.5,0.5,0,0,0,0,1.103133692,0.367711231,0.769800359,0.25660012,1.914213562,0.638071187,1.414213562,0.471404521,0.81107987,0.270359957,0.644413203,0.214804401,0,0,0,0,0,0.055555556,0.518518519,0.955555556,0.409090909,0.518518519,0.955555556,0.109427609,0,-0.109427609,0,-1.5,-0.5,0.465116279,0.248883721,0,3,2,[O-]Cl(=O)(=O)=O,5.388,5.512,4,0,0,0,57.61020531,98.94905974,19.78981195,4,0,5,5,0,0,5,0,0,0,0,4,0,0,0,1,0,0,1,2.047619048,0.40952381,0.651162791,0,0.348837209,2,0.4,2,0.4,0,0,0,0,3.951800146,0.790360029,1.951800146,0.390360029,5,1,2,0.4,1.048199854,0.209639971,0.048199854,0.009639971,0.414213562,0.082842712,0.414213562,0.082842712,0,0.09047619,1.45047619,1.45047619,0.417647059,1.45047619,1.45047619,1.032829132,0,-1.032829132,0,-2,-0.4,0.282337492,0.431662508,0,5,1,82,,900,274
,ether,PEO,COC,COC,100,1,ClO4,,0.125,,,,,,,,yes,,,,,,,1.19E-08,4.57E-08,1.68E-07,5.95E-07,2.02E-06,6.63E-06,2.10E-05,7.70E-05,0.000115142,0.000170231,0.000248906,0.000360101,0.000515701,0.001027553,0.001975067,0.004949036,,,,,,,,8.1,601,-2,65,,,,,0.96155,2.17,1.30E+28,0.95,10000000000,"split 2.9592, high T end 2.6845",,,,,,900,linear,acetonitrile,100,48,yes,,https://doi.org/10.1149/1.2108569,"C. D. Robitaille and D. Fauteux, J. Electrochem. Soc., 1986, 133, 315-325.",8.142758,7.755242,1,0,0,0,51.93865635,46.04186481,5.115762757,0,0,9,3,0,0,1,6,0,2,0,1,0,0,0,0,0,0,0,1.333333333,0.444444444,0.75,0,0,1.5,0.5,1.5,0.5,0,0,0,0,1.103133692,0.367711231,0.769800359,0.25660012,1.914213562,0.638071187,1.414213562,0.471404521,0.81107987,0.270359957,0.644413203,0.214804401,0,0,0,0,0,0.055555556,0.518518519,0.955555556,0.409090909,0.518518519,0.955555556,0.109427609,0,-0.109427609,0,-1.5,-0.5,0.465116279,0.248883721,0,3,2,8.142758,7.755242,1,0,0,0,51.93865635,46.04186481,5.115762757,0,0,9,3,0,0,1,6,0,2,0,1,0,0,0,0,0,0,0,1.333333333,0.444444444,0.75,0,0,1.5,0.5,1.5,0.5,0,0,0,0,1.103133692,0.367711231,0.769800359,0.25660012,1.914213562,0.638071187,1.414213562,0.471404521,0.81107987,0.270359957,0.644413203,0.214804401,0,0,0,0,0,0.055555556,0.518518519,0.955555556,0.409090909,0.518518519,0.955555556,0.109427609,0,-0.109427609,0,-1.5,-0.5,0.465116279,0.248883721,0,3,2,[O-]Cl(=O)(=O)=O,5.388,5.512,4,0,0,0,57.61020531,98.94905974,19.78981195,4,0,5,5,0,0,5,0,0,0,0,4,0,0,0,1,0,0,1,2.047619048,0.40952381,0.651162791,0,0.348837209,2,0.4,2,0.4,0,0,0,0,3.951800146,0.790360029,1.951800146,0.390360029,5,1,2,0.4,1.048199854,0.209639971,0.048199854,0.009639971,0.414213562,0.082842712,0.414213562,0.082842712,0,0.09047619,1.45047619,1.45047619,0.417647059,1.45047619,1.45047619,1.032829132,0,-1.032829132,0,-2,-0.4,0.282337492,0.431662508,0,5,1,82,,900,275
,ether,PEO,COC,COC,100,1,ClO4,,0.083333333,,,,,,,,yes,,,8.81E-09,,3.43E-08,,1.28E-07,4.55E-07,1.56E-06,5.14E-06,1.63E-05,0.000192034,0.000256491,0.000339663,0.00044614,0.000581422,0.000752065,0.000965825,0.001231828,0.001964983,0.003059013,0.005699156,,,,,,,,0.285,130,31,52,,,,,0.51912,2.05,1.40E+27,0.55,46000,"split 3.0257, 3.0709",,,,,,900,linear,acetonitrile,100,48,yes,,https://doi.org/10.1149/1.2108569,"C. D. Robitaille and D. Fauteux, J. Electrochem. Soc., 1986, 133, 315-325.",8.142758,7.755242,1,0,0,0,51.93865635,46.04186481,5.115762757,0,0,9,3,0,0,1,6,0,2,0,1,0,0,0,0,0,0,0,1.333333333,0.444444444,0.75,0,0,1.5,0.5,1.5,0.5,0,0,0,0,1.103133692,0.367711231,0.769800359,0.25660012,1.914213562,0.638071187,1.414213562,0.471404521,0.81107987,0.270359957,0.644413203,0.214804401,0,0,0,0,0,0.055555556,0.518518519,0.955555556,0.409090909,0.518518519,0.955555556,0.109427609,0,-0.109427609,0,-1.5,-0.5,0.465116279,0.248883721,0,3,2,8.142758,7.755242,1,0,0,0,51.93865635,46.04186481,5.115762757,0,0,9,3,0,0,1,6,0,2,0,1,0,0,0,0,0,0,0,1.333333333,0.444444444,0.75,0,0,1.5,0.5,1.5,0.5,0,0,0,0,1.103133692,0.367711231,0.769800359,0.25660012,1.914213562,0.638071187,1.414213562,0.471404521,0.81107987,0.270359957,0.644413203,0.214804401,0,0,0,0,0,0.055555556,0.518518519,0.955555556,0.409090909,0.518518519,0.955555556,0.109427609,0,-0.109427609,0,-1.5,-0.5,0.465116279,0.248883721,0,3,2,[O-]Cl(=O)(=O)=O,5.388,5.512,4,0,0,0,57.61020531,98.94905974,19.78981195,4,0,5,5,0,0,5,0,0,0,0,4,0,0,0,1,0,0,1,2.047619048,0.40952381,0.651162791,0,0.348837209,2,0.4,2,0.4,0,0,0,0,3.951800146,0.790360029,1.951800146,0.390360029,5,1,2,0.4,1.048199854,0.209639971,0.048199854,0.009639971,0.414213562,0.082842712,0.414213562,0.082842712,0,0.09047619,1.45047619,1.45047619,0.417647059,1.45047619,1.45047619,1.032829132,0,-1.032829132,0,-2,-0.4,0.282337492,0.431662508,0,5,1,82,,900,276
,ether,PEO,COC,COC,100,1,ClO4,,0.05,,,,,,,,yes,,,,,1.48E-08,,5.95E-08,2.29E-07,8.43E-07,2.98E-06,1.01E-05,0.000110964,0.000218396,0.00035391,0.000507737,0.000671508,0.000838878,0.001005361,0.001167942,0.001474474,0.001751051,,,,,,,,,0.13,104,30,57,,,,,0.26686,2.17,6.60E+28,0.45,1700,"split 3.0302, 3.0558",,,,,,900,linear,acetonitrile,100,48,yes,,https://doi.org/10.1149/1.2108569,"C. D. Robitaille and D. Fauteux, J. Electrochem. Soc., 1986, 133, 315-325.",8.142758,7.755242,1,0,0,0,51.93865635,46.04186481,5.115762757,0,0,9,3,0,0,1,6,0,2,0,1,0,0,0,0,0,0,0,1.333333333,0.444444444,0.75,0,0,1.5,0.5,1.5,0.5,0,0,0,0,1.103133692,0.367711231,0.769800359,0.25660012,1.914213562,0.638071187,1.414213562,0.471404521,0.81107987,0.270359957,0.644413203,0.214804401,0,0,0,0,0,0.055555556,0.518518519,0.955555556,0.409090909,0.518518519,0.955555556,0.109427609,0,-0.109427609,0,-1.5,-0.5,0.465116279,0.248883721,0,3,2,8.142758,7.755242,1,0,0,0,51.93865635,46.04186481,5.115762757,0,0,9,3,0,0,1,6,0,2,0,1,0,0,0,0,0,0,0,1.333333333,0.444444444,0.75,0,0,1.5,0.5,1.5,0.5,0,0,0,0,1.103133692,0.367711231,0.769800359,0.25660012,1.914213562,0.638071187,1.414213562,0.471404521,0.81107987,0.270359957,0.644413203,0.214804401,0,0,0,0,0,0.055555556,0.518518519,0.955555556,0.409090909,0.518518519,0.955555556,0.109427609,0,-0.109427609,0,-1.5,-0.5,0.465116279,0.248883721,0,3,2,[O-]Cl(=O)(=O)=O,5.388,5.512,4,0,0,0,57.61020531,98.94905974,19.78981195,4,0,5,5,0,0,5,0,0,0,0,4,0,0,0,1,0,0,1,2.047619048,0.40952381,0.651162791,0,0.348837209,2,0.4,2,0.4,0,0,0,0,3.951800146,0.790360029,1.951800146,0.390360029,5,1,2,0.4,1.048199854,0.209639971,0.048199854,0.009639971,0.414213562,0.082842712,0.414213562,0.082842712,0,0.09047619,1.45047619,1.45047619,0.417647059,1.45047619,1.45047619,1.032829132,0,-1.032829132,0,-2,-0.4,0.282337492,0.431662508,0,5,1,82,,900,277
,ether,PEO,COC,COC,100,1,ClO4,,0.025,,,,,,,,yes,,,1.58E-08,,4.65E-08,,1.32E-07,3.62E-07,9.62E-07,2.48E-06,6.20E-06,1.51E-05,0.000139334,0.000262946,0.000404127,0.00055067,0.000695021,0.000832976,0.000962454,0.001193454,0.001388415,,,,,,,,,0.075,72,39,59,,,,,0.27349,1.62,1.40E+20,0.5,7300,"split 3.0136, 3.0408",,,,,,900,linear,acetonitrile,100,48,yes,,https://doi.org/10.1149/1.2108569,"C. D. Robitaille and D. Fauteux, J. Electrochem. Soc., 1986, 133, 315-325.",8.142758,7.755242,1,0,0,0,51.93865635,46.04186481,5.115762757,0,0,9,3,0,0,1,6,0,2,0,1,0,0,0,0,0,0,0,1.333333333,0.444444444,0.75,0,0,1.5,0.5,1.5,0.5,0,0,0,0,1.103133692,0.367711231,0.769800359,0.25660012,1.914213562,0.638071187,1.414213562,0.471404521,0.81107987,0.270359957,0.644413203,0.214804401,0,0,0,0,0,0.055555556,0.518518519,0.955555556,0.409090909,0.518518519,0.955555556,0.109427609,0,-0.109427609,0,-1.5,-0.5,0.465116279,0.248883721,0,3,2,8.142758,7.755242,1,0,0,0,51.93865635,46.04186481,5.115762757,0,0,9,3,0,0,1,6,0,2,0,1,0,0,0,0,0,0,0,1.333333333,0.444444444,0.75,0,0,1.5,0.5,1.5,0.5,0,0,0,0,1.103133692,0.367711231,0.769800359,0.25660012,1.914213562,0.638071187,1.414213562,0.471404521,0.81107987,0.270359957,0.644413203,0.214804401,0,0,0,0,0,0.055555556,0.518518519,0.955555556,0.409090909,0.518518519,0.955555556,0.109427609,0,-0.109427609,0,-1.5,-0.5,0.465116279,0.248883721,0,3,2,[O-]Cl(=O)(=O)=O,5.388,5.512,4,0,0,0,57.61020531,98.94905974,19.78981195,4,0,5,5,0,0,5,0,0,0,0,4,0,0,0,1,0,0,1,2.047619048,0.40952381,0.651162791,0,0.348837209,2,0.4,2,0.4,0,0,0,0,3.951800146,0.790360029,1.951800146,0.390360029,5,1,2,0.4,1.048199854,0.209639971,0.048199854,0.009639971,0.414213562,0.082842712,0.414213562,0.082842712,0,0.09047619,1.45047619,1.45047619,0.417647059,1.45047619,1.45047619,1.032829132,0,-1.032829132,0,-2,-0.4,0.282337492,0.431662508,0,5,1,82,,900,278
,ether,PEO,COC,COC,100,1,ClO4,,0.01,,,,,,,,yes,,,8.30E-08,,2.19E-07,,5.60E-07,1.39E-06,3.34E-06,7.82E-06,1.78E-05,3.97E-05,6.25E-05,7.57E-05,8.92E-05,0.000102789,0.000116369,0.000129798,0.000142986,0.000168388,0.000192234,,,,,,,,,0.017,169,-3,56,,,,,0.23332,1.46,1.10E+18,0.25,0.36,split 3.0332,,,,,,900,linear,acetonitrile,100,48,yes,,https://doi.org/10.1149/1.2108569,"C. D. Robitaille and D. Fauteux, J. Electrochem. Soc., 1986, 133, 315-325.",8.142758,7.755242,1,0,0,0,51.93865635,46.04186481,5.115762757,0,0,9,3,0,0,1,6,0,2,0,1,0,0,0,0,0,0,0,1.333333333,0.444444444,0.75,0,0,1.5,0.5,1.5,0.5,0,0,0,0,1.103133692,0.367711231,0.769800359,0.25660012,1.914213562,0.638071187,1.414213562,0.471404521,0.81107987,0.270359957,0.644413203,0.214804401,0,0,0,0,0,0.055555556,0.518518519,0.955555556,0.409090909,0.518518519,0.955555556,0.109427609,0,-0.109427609,0,-1.5,-0.5,0.465116279,0.248883721,0,3,2,8.142758,7.755242,1,0,0,0,51.93865635,46.04186481,5.115762757,0,0,9,3,0,0,1,6,0,2,0,1,0,0,0,0,0,0,0,1.333333333,0.444444444,0.75,0,0,1.5,0.5,1.5,0.5,0,0,0,0,1.103133692,0.367711231,0.769800359,0.25660012,1.914213562,0.638071187,1.414213562,0.471404521,0.81107987,0.270359957,0.644413203,0.214804401,0,0,0,0,0,0.055555556,0.518518519,0.955555556,0.409090909,0.518518519,0.955555556,0.109427609,0,-0.109427609,0,-1.5,-0.5,0.465116279,0.248883721,0,3,2,[O-]Cl(=O)(=O)=O,5.388,5.512,4,0,0,0,57.61020531,98.94905974,19.78981195,4,0,5,5,0,0,5,0,0,0,0,4,0,0,0,1,0,0,1,2.047619048,0.40952381,0.651162791,0,0.348837209,2,0.4,2,0.4,0,0,0,0,3.951800146,0.790360029,1.951800146,0.390360029,5,1,2,0.4,1.048199854,0.209639971,0.048199854,0.009639971,0.414213562,0.082842712,0.414213562,0.082842712,0,0.09047619,1.45047619,1.45047619,0.417647059,1.45047619,1.45047619,1.032829132,0,-1.032829132,0,-2,-0.4,0.282337492,0.431662508,0,5,1,82,,900,279
,ether,PEO,COC,COC,100,1,AsF6,,0.25,,,,,,,,yes,,,,,,,,,,,,,,,,,1.58E-08,3.61E-08,8.04E-08,3.70E-07,1.56E-06,1.15E-05,,,,,,,,2.40E+16,16000,-232,all temps,,,,,,,,1.78,3.60E+17,entire range,,,,,,900,linear,acetonitrile,100,48,yes,,https://doi.org/10.1149/1.2108569,"C. D. Robitaille and D. Fauteux, J. Electrochem. Soc., 1986, 133, 315-325.",8.142758,7.755242,1,0,0,0,51.93865635,46.04186481,5.115762757,0,0,9,3,0,0,1,6,0,2,0,1,0,0,0,0,0,0,0,1.333333333,0.444444444,0.75,0,0,1.5,0.5,1.5,0.5,0,0,0,0,1.103133692,0.367711231,0.769800359,0.25660012,1.914213562,0.638071187,1.414213562,0.471404521,0.81107987,0.270359957,0.644413203,0.214804401,0,0,0,0,0,0.055555556,0.518518519,0.955555556,0.409090909,0.518518519,0.955555556,0.109427609,0,-0.109427609,0,-1.5,-0.5,0.465116279,0.248883721,0,3,2,8.142758,7.755242,1,0,0,0,51.93865635,46.04186481,5.115762757,0,0,9,3,0,0,1,6,0,2,0,1,0,0,0,0,0,0,0,1.333333333,0.444444444,0.75,0,0,1.5,0.5,1.5,0.5,0,0,0,0,1.103133692,0.367711231,0.769800359,0.25660012,1.914213562,0.638071187,1.414213562,0.471404521,0.81107987,0.270359957,0.644413203,0.214804401,0,0,0,0,0,0.055555556,0.518518519,0.955555556,0.409090909,0.518518519,0.955555556,0.109427609,0,-0.109427609,0,-1.5,-0.5,0.465116279,0.248883721,0,3,2,F[As-](F)(F)(F)(F)F,7.652,22.518,0,0,0,0,70.83657935,188.9125644,26.9875092,1,0,7,7,0,0,7,0,0,0,0,0,0,0,6,0,0,0,6,3.580952381,0.511564626,0.478723404,0,0,4.5,0.642857143,4.5,0.642857143,0,0,0,0,5.242282033,0.748897433,2.385139176,0.340734168,bond degree greater then 4 (ETA_eta_R/ReferenceMol),bond degree greater then 4 (ETA_eta_R/ReferenceMol),bond degree greater then 4 (ETA_eta_R/ReferenceMol),bond degree greater then 4 (ETA_eta_R/ReferenceMol),bond degree greater then 4 (ETA_eta_R/ReferenceMol),bond degree greater then 4 (ETA_eta_R/ReferenceMol),bond degree greater then 4 (ETA_eta_R/ReferenceMol),bond degree greater then 4 (ETA_eta_R/ReferenceMol),bond degree greater then 4 (ETA_eta_R/ReferenceMol),bond degree greater then 4 (ETA_eta_R/ReferenceMol),bond degree greater then 4 (ETA_eta_R/ReferenceMol),bond degree greater then 4 (ETA_eta_R/ReferenceMol),bond degree greater then 4 (ETA_eta_R/ReferenceMol),bond degree greater then 4 (ETA_eta_R/ReferenceMol),1.502721088,1.502721088,bond degree greater then 4 (ETA_epsilon_3/ReferenceMolH),1.502721088,1.502721088,bond degree greater then 4 (ETA_epsilon_3/ReferenceMolH),0,bond degree greater then 4 (ETA_epsilon_3/ReferenceMolH),0,-4.5,-0.642857143,0.340425532,0.373574468,0,7,0.666666667,82,,900,280
,ether,PEO,COC,COC,100,1,AsF6,,0.125,,,,,,,,yes,,,,,1.66E-08,,4.17E-08,1.02E-07,2.41E-07,5.55E-07,1.25E-06,6.01E-06,8.79E-06,1.27E-05,1.82E-05,2.58E-05,3.61E-05,5.02E-05,6.91E-05,0.000127506,0.000227827,,,,,,,,,19000000,8500,-273.15,54,,,,,0.72334,1.43,3.00E+16,0.716,600000,split 3.06,,,,,,900,linear,acetonitrile,100,48,yes,,https://doi.org/10.1149/1.2108569,"C. D. Robitaille and D. Fauteux, J. Electrochem. Soc., 1986, 133, 315-325.",8.142758,7.755242,1,0,0,0,51.93865635,46.04186481,5.115762757,0,0,9,3,0,0,1,6,0,2,0,1,0,0,0,0,0,0,0,1.333333333,0.444444444,0.75,0,0,1.5,0.5,1.5,0.5,0,0,0,0,1.103133692,0.367711231,0.769800359,0.25660012,1.914213562,0.638071187,1.414213562,0.471404521,0.81107987,0.270359957,0.644413203,0.214804401,0,0,0,0,0,0.055555556,0.518518519,0.955555556,0.409090909,0.518518519,0.955555556,0.109427609,0,-0.109427609,0,-1.5,-0.5,0.465116279,0.248883721,0,3,2,8.142758,7.755242,1,0,0,0,51.93865635,46.04186481,5.115762757,0,0,9,3,0,0,1,6,0,2,0,1,0,0,0,0,0,0,0,1.333333333,0.444444444,0.75,0,0,1.5,0.5,1.5,0.5,0,0,0,0,1.103133692,0.367711231,0.769800359,0.25660012,1.914213562,0.638071187,1.414213562,0.471404521,0.81107987,0.270359957,0.644413203,0.214804401,0,0,0,0,0,0.055555556,0.518518519,0.955555556,0.409090909,0.518518519,0.955555556,0.109427609,0,-0.109427609,0,-1.5,-0.5,0.465116279,0.248883721,0,3,2,F[As-](F)(F)(F)(F)F,7.652,22.518,0,0,0,0,70.83657935,188.9125644,26.9875092,1,0,7,7,0,0,7,0,0,0,0,0,0,0,6,0,0,0,6,3.580952381,0.511564626,0.478723404,0,0,4.5,0.642857143,4.5,0.642857143,0,0,0,0,5.242282033,0.748897433,2.385139176,0.340734168,bond degree greater then 4 (ETA_eta_R/ReferenceMol),bond degree greater then 4 (ETA_eta_R/ReferenceMol),bond degree greater then 4 (ETA_eta_R/ReferenceMol),bond degree greater then 4 (ETA_eta_R/ReferenceMol),bond degree greater then 4 (ETA_eta_R/ReferenceMol),bond degree greater then 4 (ETA_eta_R/ReferenceMol),bond degree greater then 4 (ETA_eta_R/ReferenceMol),bond degree greater then 4 (ETA_eta_R/ReferenceMol),bond degree greater then 4 (ETA_eta_R/ReferenceMol),bond degree greater then 4 (ETA_eta_R/ReferenceMol),bond degree greater then 4 (ETA_eta_R/ReferenceMol),bond degree greater then 4 (ETA_eta_R/ReferenceMol),bond degree greater then 4 (ETA_eta_R/ReferenceMol),bond degree greater then 4 (ETA_eta_R/ReferenceMol),1.502721088,1.502721088,bond degree greater then 4 (ETA_epsilon_3/ReferenceMolH),1.502721088,1.502721088,bond degree greater then 4 (ETA_epsilon_3/ReferenceMolH),0,bond degree greater then 4 (ETA_epsilon_3/ReferenceMolH),0,-4.5,-0.642857143,0.340425532,0.373574468,0,7,0.666666667,82,,900,281
,ether,PEO,COC,COC,100,1,AsF6,,0.083333333,,,,,,,,yes,,,,,1.08E-08,,3.69E-08,1.21E-07,3.83E-07,1.17E-06,3.43E-06,3.40E-05,4.98E-05,7.22E-05,0.000103451,0.0001468,0.000206258,0.000287059,0.000395895,0.000733792,0.001316972,0.002996807,,,,,,,,120000000,8540,-273.15,57,,,,,0.70503,1.9,2.30E+24,0.72,4000000,split 3.027,,,,,,900,linear,acetonitrile,100,48,yes,,https://doi.org/10.1149/1.2108569,"C. D. Robitaille and D. Fauteux, J. Electrochem. Soc., 1986, 133, 315-325.",8.142758,7.755242,1,0,0,0,51.93865635,46.04186481,5.115762757,0,0,9,3,0,0,1,6,0,2,0,1,0,0,0,0,0,0,0,1.333333333,0.444444444,0.75,0,0,1.5,0.5,1.5,0.5,0,0,0,0,1.103133692,0.367711231,0.769800359,0.25660012,1.914213562,0.638071187,1.414213562,0.471404521,0.81107987,0.270359957,0.644413203,0.214804401,0,0,0,0,0,0.055555556,0.518518519,0.955555556,0.409090909,0.518518519,0.955555556,0.109427609,0,-0.109427609,0,-1.5,-0.5,0.465116279,0.248883721,0,3,2,8.142758,7.755242,1,0,0,0,51.93865635,46.04186481,5.115762757,0,0,9,3,0,0,1,6,0,2,0,1,0,0,0,0,0,0,0,1.333333333,0.444444444,0.75,0,0,1.5,0.5,1.5,0.5,0,0,0,0,1.103133692,0.367711231,0.769800359,0.25660012,1.914213562,0.638071187,1.414213562,0.471404521,0.81107987,0.270359957,0.644413203,0.214804401,0,0,0,0,0,0.055555556,0.518518519,0.955555556,0.409090909,0.518518519,0.955555556,0.109427609,0,-0.109427609,0,-1.5,-0.5,0.465116279,0.248883721,0,3,2,F[As-](F)(F)(F)(F)F,7.652,22.518,0,0,0,0,70.83657935,188.9125644,26.9875092,1,0,7,7,0,0,7,0,0,0,0,0,0,0,6,0,0,0,6,3.580952381,0.511564626,0.478723404,0,0,4.5,0.642857143,4.5,0.642857143,0,0,0,0,5.242282033,0.748897433,2.385139176,0.340734168,bond degree greater then 4 (ETA_eta_R/ReferenceMol),bond degree greater then 4 (ETA_eta_R/ReferenceMol),bond degree greater then 4 (ETA_eta_R/ReferenceMol),bond degree greater then 4 (ETA_eta_R/ReferenceMol),bond degree greater then 4 (ETA_eta_R/ReferenceMol),bond degree greater then 4 (ETA_eta_R/ReferenceMol),bond degree greater then 4 (ETA_eta_R/ReferenceMol),bond degree greater then 4 (ETA_eta_R/ReferenceMol),bond degree greater then 4 (ETA_eta_R/ReferenceMol),bond degree greater then 4 (ETA_eta_R/ReferenceMol),bond degree greater then 4 (ETA_eta_R/ReferenceMol),bond degree greater then 4 (ETA_eta_R/ReferenceMol),bond degree greater then 4 (ETA_eta_R/ReferenceMol),bond degree greater then 4 (ETA_eta_R/ReferenceMol),1.502721088,1.502721088,bond degree greater then 4 (ETA_epsilon_3/ReferenceMolH),1.502721088,1.502721088,bond degree greater then 4 (ETA_epsilon_3/ReferenceMolH),0,bond degree greater then 4 (ETA_epsilon_3/ReferenceMolH),0,-4.5,-0.642857143,0.340425532,0.373574468,0,7,0.666666667,82,,900,282
,ether,PEO,COC,COC,100,1,AsF6,,0.05,,,,,,,,yes,,,,,,,5.95E-09,3.03E-08,1.46E-07,6.73E-07,2.95E-06,1.24E-05,0.00024778,0.000350041,0.000489552,0.000678102,0.000930646,0.001266003,0.001707674,0.003033165,0.005228341,,,,,,,,,110000000,7960,-273.15,58,,,,,0.62888,2.62,2.20E+35,0.67,3500000,split 3.02,,,,,,900,linear,acetonitrile,100,48,yes,,https://doi.org/10.1149/1.2108569,"C. D. Robitaille and D. Fauteux, J. Electrochem. Soc., 1986, 133, 315-325.",8.142758,7.755242,1,0,0,0,51.93865635,46.04186481,5.115762757,0,0,9,3,0,0,1,6,0,2,0,1,0,0,0,0,0,0,0,1.333333333,0.444444444,0.75,0,0,1.5,0.5,1.5,0.5,0,0,0,0,1.103133692,0.367711231,0.769800359,0.25660012,1.914213562,0.638071187,1.414213562,0.471404521,0.81107987,0.270359957,0.644413203,0.214804401,0,0,0,0,0,0.055555556,0.518518519,0.955555556,0.409090909,0.518518519,0.955555556,0.109427609,0,-0.109427609,0,-1.5,-0.5,0.465116279,0.248883721,0,3,2,8.142758,7.755242,1,0,0,0,51.93865635,46.04186481,5.115762757,0,0,9,3,0,0,1,6,0,2,0,1,0,0,0,0,0,0,0,1.333333333,0.444444444,0.75,0,0,1.5,0.5,1.5,0.5,0,0,0,0,1.103133692,0.367711231,0.769800359,0.25660012,1.914213562,0.638071187,1.414213562,0.471404521,0.81107987,0.270359957,0.644413203,0.214804401,0,0,0,0,0,0.055555556,0.518518519,0.955555556,0.409090909,0.518518519,0.955555556,0.109427609,0,-0.109427609,0,-1.5,-0.5,0.465116279,0.248883721,0,3,2,F[As-](F)(F)(F)(F)F,7.652,22.518,0,0,0,0,70.83657935,188.9125644,26.9875092,1,0,7,7,0,0,7,0,0,0,0,0,0,0,6,0,0,0,6,3.580952381,0.511564626,0.478723404,0,0,4.5,0.642857143,4.5,0.642857143,0,0,0,0,5.242282033,0.748897433,2.385139176,0.340734168,bond degree greater then 4 (ETA_eta_R/ReferenceMol),bond degree greater then 4 (ETA_eta_R/ReferenceMol),bond degree greater then 4 (ETA_eta_R/ReferenceMol),bond degree greater then 4 (ETA_eta_R/ReferenceMol),bond degree greater then 4 (ETA_eta_R/ReferenceMol),bond degree greater then 4 (ETA_eta_R/ReferenceMol),bond degree greater then 4 (ETA_eta_R/ReferenceMol),bond degree greater then 4 (ETA_eta_R/ReferenceMol),bond degree greater then 4 (ETA_eta_R/ReferenceMol),bond degree greater then 4 (ETA_eta_R/ReferenceMol),bond degree greater then 4 (ETA_eta_R/ReferenceMol),bond degree greater then 4 (ETA_eta_R/ReferenceMol),bond degree greater then 4 (ETA_eta_R/ReferenceMol),bond degree greater then 4 (ETA_eta_R/ReferenceMol),1.502721088,1.502721088,bond degree greater then 4 (ETA_epsilon_3/ReferenceMolH),1.502721088,1.502721088,bond degree greater then 4 (ETA_epsilon_3/ReferenceMolH),0,bond degree greater then 4 (ETA_epsilon_3/ReferenceMolH),0,-4.5,-0.642857143,0.340425532,0.373574468,0,7,0.666666667,82,,900,283
,ether,PEO,COC,COC,100,1,AsF6,,0.027777778,,,,,,,,yes,,,,,,,2.55E-09,1.35E-08,6.81E-08,3.26E-07,1.48E-06,6.46E-06,0.0002407,0.000312807,0.000403424,0.000516502,0.000656667,0.000829289,0.001040581,0.001608759,0.002431224,,,,,,,,,370000,6082,-273.15,58,,,,,0.47598,2.688,1.20E+36,0.509,12000,split 3.02,,,,,,900,linear,acetonitrile,100,48,yes,,https://doi.org/10.1149/1.2108569,"C. D. Robitaille and D. Fauteux, J. Electrochem. Soc., 1986, 133, 315-325.",8.142758,7.755242,1,0,0,0,51.93865635,46.04186481,5.115762757,0,0,9,3,0,0,1,6,0,2,0,1,0,0,0,0,0,0,0,1.333333333,0.444444444,0.75,0,0,1.5,0.5,1.5,0.5,0,0,0,0,1.103133692,0.367711231,0.769800359,0.25660012,1.914213562,0.638071187,1.414213562,0.471404521,0.81107987,0.270359957,0.644413203,0.214804401,0,0,0,0,0,0.055555556,0.518518519,0.955555556,0.409090909,0.518518519,0.955555556,0.109427609,0,-0.109427609,0,-1.5,-0.5,0.465116279,0.248883721,0,3,2,8.142758,7.755242,1,0,0,0,51.93865635,46.04186481,5.115762757,0,0,9,3,0,0,1,6,0,2,0,1,0,0,0,0,0,0,0,1.333333333,0.444444444,0.75,0,0,1.5,0.5,1.5,0.5,0,0,0,0,1.103133692,0.367711231,0.769800359,0.25660012,1.914213562,0.638071187,1.414213562,0.471404521,0.81107987,0.270359957,0.644413203,0.214804401,0,0,0,0,0,0.055555556,0.518518519,0.955555556,0.409090909,0.518518519,0.955555556,0.109427609,0,-0.109427609,0,-1.5,-0.5,0.465116279,0.248883721,0,3,2,F[As-](F)(F)(F)(F)F,7.652,22.518,0,0,0,0,70.83657935,188.9125644,26.9875092,1,0,7,7,0,0,7,0,0,0,0,0,0,0,6,0,0,0,6,3.580952381,0.511564626,0.478723404,0,0,4.5,0.642857143,4.5,0.642857143,0,0,0,0,5.242282033,0.748897433,2.385139176,0.340734168,bond degree greater then 4 (ETA_eta_R/ReferenceMol),bond degree greater then 4 (ETA_eta_R/ReferenceMol),bond degree greater then 4 (ETA_eta_R/ReferenceMol),bond degree greater then 4 (ETA_eta_R/ReferenceMol),bond degree greater then 4 (ETA_eta_R/ReferenceMol),bond degree greater then 4 (ETA_eta_R/ReferenceMol),bond degree greater then 4 (ETA_eta_R/ReferenceMol),bond degree greater then 4 (ETA_eta_R/ReferenceMol),bond degree greater then 4 (ETA_eta_R/ReferenceMol),bond degree greater then 4 (ETA_eta_R/ReferenceMol),bond degree greater then 4 (ETA_eta_R/ReferenceMol),bond degree greater then 4 (ETA_eta_R/ReferenceMol),bond degree greater then 4 (ETA_eta_R/ReferenceMol),bond degree greater then 4 (ETA_eta_R/ReferenceMol),1.502721088,1.502721088,bond degree greater then 4 (ETA_epsilon_3/ReferenceMolH),1.502721088,1.502721088,bond degree greater then 4 (ETA_epsilon_3/ReferenceMolH),0,bond degree greater then 4 (ETA_epsilon_3/ReferenceMolH),0,-4.5,-0.642857143,0.340425532,0.373574468,0,7,0.666666667,82,,900,284
,ether,PEO,COC,COC,100,1,AsF6,,0.01,,,,,,,,yes,,,1.61E-08,,4.47E-08,,1.20E-07,3.11E-07,7.85E-07,1.92E-06,4.58E-06,1.06E-05,0.000444073,0.000524547,0.000616604,0.000721458,0.000840397,0.000974783,0.001126049,0.001485315,,,,,,,,,,124,2546,-204,60,,,,,0.62336,1.537,4.40E+18,0.32,34.6,split 3.002,,,,,,900,linear,acetonitrile,100,48,yes,,https://doi.org/10.1149/1.2108569,"C. D. Robitaille and D. Fauteux, J. Electrochem. Soc., 1986, 133, 315-325.",8.142758,7.755242,1,0,0,0,51.93865635,46.04186481,5.115762757,0,0,9,3,0,0,1,6,0,2,0,1,0,0,0,0,0,0,0,1.333333333,0.444444444,0.75,0,0,1.5,0.5,1.5,0.5,0,0,0,0,1.103133692,0.367711231,0.769800359,0.25660012,1.914213562,0.638071187,1.414213562,0.471404521,0.81107987,0.270359957,0.644413203,0.214804401,0,0,0,0,0,0.055555556,0.518518519,0.955555556,0.409090909,0.518518519,0.955555556,0.109427609,0,-0.109427609,0,-1.5,-0.5,0.465116279,0.248883721,0,3,2,8.142758,7.755242,1,0,0,0,51.93865635,46.04186481,5.115762757,0,0,9,3,0,0,1,6,0,2,0,1,0,0,0,0,0,0,0,1.333333333,0.444444444,0.75,0,0,1.5,0.5,1.5,0.5,0,0,0,0,1.103133692,0.367711231,0.769800359,0.25660012,1.914213562,0.638071187,1.414213562,0.471404521,0.81107987,0.270359957,0.644413203,0.214804401,0,0,0,0,0,0.055555556,0.518518519,0.955555556,0.409090909,0.518518519,0.955555556,0.109427609,0,-0.109427609,0,-1.5,-0.5,0.465116279,0.248883721,0,3,2,F[As-](F)(F)(F)(F)F,7.652,22.518,0,0,0,0,70.83657935,188.9125644,26.9875092,1,0,7,7,0,0,7,0,0,0,0,0,0,0,6,0,0,0,6,3.580952381,0.511564626,0.478723404,0,0,4.5,0.642857143,4.5,0.642857143,0,0,0,0,5.242282033,0.748897433,2.385139176,0.340734168,bond degree greater then 4 (ETA_eta_R/ReferenceMol),bond degree greater then 4 (ETA_eta_R/ReferenceMol),bond degree greater then 4 (ETA_eta_R/ReferenceMol),bond degree greater then 4 (ETA_eta_R/ReferenceMol),bond degree greater then 4 (ETA_eta_R/ReferenceMol),bond degree greater then 4 (ETA_eta_R/ReferenceMol),bond degree greater then 4 (ETA_eta_R/ReferenceMol),bond degree greater then 4 (ETA_eta_R/ReferenceMol),bond degree greater then 4 (ETA_eta_R/ReferenceMol),bond degree greater then 4 (ETA_eta_R/ReferenceMol),bond degree greater then 4 (ETA_eta_R/ReferenceMol),bond degree greater then 4 (ETA_eta_R/ReferenceMol),bond degree greater then 4 (ETA_eta_R/ReferenceMol),bond degree greater then 4 (ETA_eta_R/ReferenceMol),1.502721088,1.502721088,bond degree greater then 4 (ETA_epsilon_3/ReferenceMolH),1.502721088,1.502721088,bond degree greater then 4 (ETA_epsilon_3/ReferenceMolH),0,bond degree greater then 4 (ETA_epsilon_3/ReferenceMolH),0,-4.5,-0.642857143,0.340425532,0.373574468,0,7,0.666666667,82,,900,285
high purity versus commercial peo,ether,PEO,COC,COC,100,1,CF3SO3,,0.125,,,,,,,,yes,,,,,,,,,,,,,,,,,,2.44E-05,,,,0.0002162,,,,,,,,,,,,,,,,0.63322,,,,,"only two temperatures, so can't fit easily",,,,,,1000,linear,acetonitrile,,,none,,https://doi.org/10.1016/0167-2738(88)90305-0,"D. Fauteux, J. Prud'Homme and P. E. Harvey, Solid State Ionics, 1988, 28-30(2), 923-928.",8.142758,7.755242,1,0,0,0,51.93865635,46.04186481,5.115762757,0,0,9,3,0,0,1,6,0,2,0,1,0,0,0,0,0,0,0,1.333333333,0.444444444,0.75,0,0,1.5,0.5,1.5,0.5,0,0,0,0,1.103133692,0.367711231,0.769800359,0.25660012,1.914213562,0.638071187,1.414213562,0.471404521,0.81107987,0.270359957,0.644413203,0.214804401,0,0,0,0,0,0.055555556,0.518518519,0.955555556,0.409090909,0.518518519,0.955555556,0.109427609,0,-0.109427609,0,-1.5,-0.5,0.465116279,0.248883721,0,3,2,8.142758,7.755242,1,0,0,0,51.93865635,46.04186481,5.115762757,0,0,9,3,0,0,1,6,0,2,0,1,0,0,0,0,0,0,0,1.333333333,0.444444444,0.75,0,0,1.5,0.5,1.5,0.5,0,0,0,0,1.103133692,0.367711231,0.769800359,0.25660012,1.914213562,0.638071187,1.414213562,0.471404521,0.81107987,0.270359957,0.644413203,0.214804401,0,0,0,0,0,0.055555556,0.518518519,0.955555556,0.409090909,0.518518519,0.955555556,0.109427609,0,-0.109427609,0,-1.5,-0.5,0.465116279,0.248883721,0,3,2,C(F)(F)(F)S(=O)(=O)[O-],8.647,10.863,3,0,0,0,87.61659689,148.9525731,18.61907164,1,0,8,8,0,0,7,0,0,1,0,3,1,0,3,0,0,0,3,3.19047619,0.398809524,0.582089552,0,0.417910448,8,1,5,0.625,3,0.375,0,0,3.946142885,0.493267861,1.498723936,0.187340492,10.75,1.34375,3.25,0.40625,6.803857115,0.850482139,1.751276064,0.218909508,0.664213562,0.083026695,0.664213562,0.083026695,0,0.101190476,1.438690476,1.438690476,0.423076923,1.438690476,1.438690476,1.015613553,0,-1.015613553,0,-2,-0.25,0.277203144,0.436796856,0,8,1.75,82,,1000,286
