Repository: nschauser/PolymerElectrolyte

File: _Cleaned_Final_Data_6_2_2020.csv (part 20 of 35)
ETA_epsilon_3,Comonomer2 ETA_epsilon_4,Comonomer2 ETA_epsilon_5,Comonomer2 ETA_dEpsilon_A,Comonomer2 ETA_dEpsilon_B,Comonomer2 ETA_dEpsilon_C,Comonomer2 ETA_dEpsilon_D,Comonomer2 ETA_dBeta,Comonomer2 AETA_dBeta,Comonomer2 ETA_psi_1,Comonomer2 ETA_dPsi_A,Comonomer2 ETA_dPsi_B,Comonomer2 Kier1,Comonomer2 Kier2,Anion Smiles,anion apol,anion bpol,anion nHBAcc,anion nHBDon,anion nRot,anion RotRatio,anion Vabc,anion MW,anion AMW,anion nAcid,anion nBase,anion nAtom,anion nHeavyAtom,anion nSpiro,anion nBridgehead,anion nHetero,anion nH,anion nB,anion nC,anion nN,anion nO,anion nS,anion nP,anion nF,anion nCl,anion nBr,anion nI,anion nX,anion ETA_alpha,anion AETA_alpha,anion ETA_shape_p,anion ETA_shape_y,anion ETA_shape_x,anion ETA_beta,anion AETA_beta,anion ETA_beta_s,anion AETA_beta_s,anion ETA_beta_ns,anion AETA_beta_ns,anion ETA_beta_ns_d,anion AETA_beta_ns_d,anion ETA_eta,anion AETA_eta,anion ETA_eta_L,anion AETA_eta_L,anion ETA_eta_R,anion AETA_eta_R,anion ETA_eta_RL,anion AETA_eta_RL,anion ETA_eta_F,anion AETA_eta_F,anion ETA_eta_FL,anion AETA_eta_FL,anion ETA_eta_B,anion AETA_eta_B,anion ETA_eta_BR,anion AETA_eta_BR,anion ETA_dAlpha_A,anion ETA_dAlpha_B,anion ETA_epsilon_1,anion ETA_epsilon_2,anion ETA_epsilon_3,anion ETA_epsilon_4,anion ETA_epsilon_5,anion ETA_dEpsilon_A,anion ETA_dEpsilon_B,anion ETA_dEpsilon_C,anion ETA_dEpsilon_D,anion ETA_dBeta,anion AETA_dBeta,anion ETA_psi_1,anion ETA_dPsi_A,anion ETA_dPsi_B,anion Kier1,anion Kier2,solvent BP,approxTg,approxMW(kDa),Index
,ether,PEO,COC,COC,100,1,PF6,,0.11,,,,,,,,yes,,,,,,,,,,,,,,,1.07E-05,1.44E-05,1.92E-05,2.55E-05,3.35E-05,5.67E-05,,,,,,,,,,130000,6610,-256,all temps,,,,,0.59358,,,0.61,11000,entire range,,,,,,500,linear,acetonitrile,25,48,none,,https://doi.org/10.1295/polymj.20.577,"M. Z. A. Munshi and B. B. Owens, Polym. J., 1988, 20, 577-586",8.142758,7.755242,1,0,0,0,51.93865635,46.04186481,5.115762757,0,0,9,3,0,0,1,6,0,2,0,1,0,0,0,0,0,0,0,1.333333333,0.444444444,0.75,0,0,1.5,0.5,1.5,0.5,0,0,0,0,1.103133692,0.367711231,0.769800359,0.25660012,1.914213562,0.638071187,1.414213562,0.471404521,0.81107987,0.270359957,0.644413203,0.214804401,0,0,0,0,0,0.055555556,0.518518519,0.955555556,0.409090909,0.518518519,0.955555556,0.109427609,0,-0.109427609,0,-1.5,-0.5,0.465116279,0.248883721,0,3,2,8.142758,7.755242,1,0,0,0,51.93865635,46.04186481,5.115762757,0,0,9,3,0,0,1,6,0,2,0,1,0,0,0,0,0,0,0,1.333333333,0.444444444,0.75,0,0,1.5,0.5,1.5,0.5,0,0,0,0,1.103133692,0.367711231,0.769800359,0.25660012,1.914213562,0.638071187,1.414213562,0.471404521,0.81107987,0.270359957,0.644413203,0.214804401,0,0,0,0,0,0.055555556,0.518518519,0.955555556,0.409090909,0.518518519,0.955555556,0.109427609,0,-0.109427609,0,-1.5,-0.5,0.465116279,0.248883721,0,3,2,F[P-](F)(F)(F)(F)F,6.972,18.438,0,0,0,0,68.74375504,144.9647295,20.70924708,1,0,7,7,0,0,7,0,0,0,0,0,0,1,6,0,0,0,6,2.714285714,0.387755102,0.631578947,0,0,4.5,0.642857143,4.5,0.642857143,0,0,0,0,4.602885979,0.65755514,1.745743122,0.249391875,16.08843868,1.362442943,4.13702426,0.420620048,9.376265246,0.767087247,1.933967688,0.190209893,0.714689303,0.066933914,0.714689303,0.066933914,0.009722222,0.082204888,1.626530612,1.626530612,0.421914937,1.626530612,1.626530612,0.872857211,0,-0.872857211,0,-4.5,-0.642857143,0.238393977,0.475606023,0,7,0.666666667,82,,500,352
,ether,PEO,COC,COC,100,1,PF6,,0.04,,,,,,,,yes,,,,,,,,,,,,,,,5.47E-05,7.08E-05,9.10E-05,0.000116236,0.000147414,0.000232616,,,,,,,,,,110000,6360,-273.15,all temps,,,,,0.56247,,,0.53,3636,entire range,,,,,,500,linear,acetonitrile,25,48,none,,https://doi.org/10.1295/polymj.20.577,"M. Z. A. Munshi and B. B. Owens, Polym. J., 1988, 20, 577-586",8.142758,7.755242,1,0,0,0,51.93865635,46.04186481,5.115762757,0,0,9,3,0,0,1,6,0,2,0,1,0,0,0,0,0,0,0,1.333333333,0.444444444,0.75,0,0,1.5,0.5,1.5,0.5,0,0,0,0,1.103133692,0.367711231,0.769800359,0.25660012,1.914213562,0.638071187,1.414213562,0.471404521,0.81107987,0.270359957,0.644413203,0.214804401,0,0,0,0,0,0.055555556,0.518518519,0.955555556,0.409090909,0.518518519,0.955555556,0.109427609,0,-0.109427609,0,-1.5,-0.5,0.465116279,0.248883721,0,3,2,8.142758,7.755242,1,0,0,0,51.93865635,46.04186481,5.115762757,0,0,9,3,0,0,1,6,0,2,0,1,0,0,0,0,0,0,0,1.333333333,0.444444444,0.75,0,0,1.5,0.5,1.5,0.5,0,0,0,0,1.103133692,0.367711231,0.769800359,0.25660012,1.914213562,0.638071187,1.414213562,0.471404521,0.81107987,0.270359957,0.644413203,0.214804401,0,0,0,0,0,0.055555556,0.518518519,0.955555556,0.409090909,0.518518519,0.955555556,0.109427609,0,-0.109427609,0,-1.5,-0.5,0.465116279,0.248883721,0,3,2,F[P-](F)(F)(F)(F)F,6.972,18.438,0,0,0,0,68.74375504,144.9647295,20.70924708,1,0,7,7,0,0,7,0,0,0,0,0,0,1,6,0,0,0,6,2.714285714,0.387755102,0.631578947,0,0,4.5,0.642857143,4.5,0.642857143,0,0,0,0,4.602885979,0.65755514,1.745743122,0.249391875,16.08843868,1.362442943,4.13702426,0.420620048,9.376265246,0.767087247,1.933967688,0.190209893,0.714689303,0.066933914,0.714689303,0.066933914,0.009722222,0.082204888,1.626530612,1.626530612,0.421914937,1.626530612,1.626530612,0.872857211,0,-0.872857211,0,-4.5,-0.642857143,0.238393977,0.475606023,0,7,0.666666667,82,,500,353
,ether,PEO,COC,COC,100,1,PF6,,0.02,,,,,,,,yes,,,,,,,,,,,,,,,3.41E-05,,6.19E-05,,9.89E-05,0.000206253,,,,,,,,,,3200000,7677,-273.15,all temps,,,,,0.57484,,,0.65,100000,entire range,,,,,,500,linear,acetonitrile,25,48,none,,https://doi.org/10.1295/polymj.20.577,"M. Z. A. Munshi and B. B. Owens, Polym. J., 1988, 20, 577-586",8.142758,7.755242,1,0,0,0,51.93865635,46.04186481,5.115762757,0,0,9,3,0,0,1,6,0,2,0,1,0,0,0,0,0,0,0,1.333333333,0.444444444,0.75,0,0,1.5,0.5,1.5,0.5,0,0,0,0,1.103133692,0.367711231,0.769800359,0.25660012,1.914213562,0.638071187,1.414213562,0.471404521,0.81107987,0.270359957,0.644413203,0.214804401,0,0,0,0,0,0.055555556,0.518518519,0.955555556,0.409090909,0.518518519,0.955555556,0.109427609,0,-0.109427609,0,-1.5,-0.5,0.465116279,0.248883721,0,3,2,8.142758,7.755242,1,0,0,0,51.93865635,46.04186481,5.115762757,0,0,9,3,0,0,1,6,0,2,0,1,0,0,0,0,0,0,0,1.333333333,0.444444444,0.75,0,0,1.5,0.5,1.5,0.5,0,0,0,0,1.103133692,0.367711231,0.769800359,0.25660012,1.914213562,0.638071187,1.414213562,0.471404521,0.81107987,0.270359957,0.644413203,0.214804401,0,0,0,0,0,0.055555556,0.518518519,0.955555556,0.409090909,0.518518519,0.955555556,0.109427609,0,-0.109427609,0,-1.5,-0.5,0.465116279,0.248883721,0,3,2,F[P-](F)(F)(F)(F)F,6.972,18.438,0,0,0,0,68.74375504,144.9647295,20.70924708,1,0,7,7,0,0,7,0,0,0,0,0,0,1,6,0,0,0,6,2.714285714,0.387755102,0.631578947,0,0,4.5,0.642857143,4.5,0.642857143,0,0,0,0,4.602885979,0.65755514,1.745743122,0.249391875,16.08843868,1.362442943,4.13702426,0.420620048,9.376265246,0.767087247,1.933967688,0.190209893,0.714689303,0.066933914,0.714689303,0.066933914,0.009722222,0.082204888,1.626530612,1.626530612,0.421914937,1.626530612,1.626530612,0.872857211,0,-0.872857211,0,-4.5,-0.642857143,0.238393977,0.475606023,0,7,0.666666667,82,,500,354
"PEO varying MW, Balsara Timachova",ether,PEO,COC,COC,100,1,TFSI,,0.02,,,,,,,,yes,,,,,,,,,,,,,,,,,,,0.0051693,,,,0.38478,90,PFG NMR,,,,,,,,,,,,,,,,,,,1.40E-06,90,,1.03,0.6,0.618,linear,THF,90,24,yes,,https://doi.org/10.1021/acs.macromol.5b01724,"Timachova, Watanabe, Balsara, Macromolecules, 2015, 48, 7882-7888",8.142758,7.755242,1,0,0,0,51.93865635,46.04186481,5.115762757,0,0,9,3,0,0,1,6,0,2,0,1,0,0,0,0,0,0,0,1.333333333,0.444444444,0.75,0,0,1.5,0.5,1.5,0.5,0,0,0,0,1.103133692,0.367711231,0.769800359,0.25660012,1.914213562,0.638071187,1.414213562,0.471404521,0.81107987,0.270359957,0.644413203,0.214804401,0,0,0,0,0,0.055555556,0.518518519,0.955555556,0.409090909,0.518518519,0.955555556,0.109427609,0,-0.109427609,0,-1.5,-0.5,0.465116279,0.248883721,0,3,2,8.142758,7.755242,1,0,0,0,51.93865635,46.04186481,5.115762757,0,0,9,3,0,0,1,6,0,2,0,1,0,0,0,0,0,0,0,1.333333333,0.444444444,0.75,0,0,1.5,0.5,1.5,0.5,0,0,0,0,1.103133692,0.367711231,0.769800359,0.25660012,1.914213562,0.638071187,1.414213562,0.471404521,0.81107987,0.270359957,0.644413203,0.214804401,0,0,0,0,0,0.055555556,0.518518519,0.955555556,0.409090909,0.518518519,0.955555556,0.109427609,0,-0.109427609,0,-1.5,-0.5,0.465116279,0.248883721,0,3,2,C(F)(F)(F)S(=O)(=O)[N-]S(=O)(=O)C(F)(F)F,16.79,21.13,4,0,2,0.142857143,161.411271,279.9178424,18.66118949,1,0,15,15,0,0,13,0,0,2,1,4,2,0,6,0,0,0,6,6.114285714,0.407619048,0.498442368,0,0.436137072,15.5,1.033333333,9.5,0.633333333,6,0.4,0,0,10.39189168,0.692792779,3.002691864,0.200179458,27.65992063,1.843994709,6.207106781,0.413807119,17.26802895,1.15120193,3.204414918,0.213627661,1.207106781,0.080473785,1.207106781,0.080473785,0,0.092380952,1.412380952,1.412380952,0.427659574,1.412380952,1.412380952,0.984721378,0,-0.984721378,0,-3.5,-0.233333333,0.288604181,0.425395819,0,15,3.7856,66,,0.6,355
,ether,PEO,COC,COC,100,1,TFSI,,0.02,,,,,,,,yes,,,,,,,,,,,,,,,,,,,0.0030169,,,,0.33624,90,PFG NMR,,,,,,,,,,,,,,,,,,,7.12E-07,90,,1.1,1,1.1,linear,THF,90,24,yes,,https://doi.org/10.1021/acs.macromol.5b01724,"Timachova, Watanabe, Balsara, Macromolecules, 2015, 48, 7882-7888",8.142758,7.755242,1,0,0,0,51.93865635,46.04186481,5.115762757,0,0,9,3,0,0,1,6,0,2,0,1,0,0,0,0,0,0,0,1.333333333,0.444444444,0.75,0,0,1.5,0.5,1.5,0.5,0,0,0,0,1.103133692,0.367711231,0.769800359,0.25660012,1.914213562,0.638071187,1.414213562,0.471404521,0.81107987,0.270359957,0.644413203,0.214804401,0,0,0,0,0,0.055555556,0.518518519,0.955555556,0.409090909,0.518518519,0.955555556,0.109427609,0,-0.109427609,0,-1.5,-0.5,0.465116279,0.248883721,0,3,2,8.142758,7.755242,1,0,0,0,51.93865635,46.04186481,5.115762757,0,0,9,3,0,0,1,6,0,2,0,1,0,0,0,0,0,0,0,1.333333333,0.444444444,0.75,0,0,1.5,0.5,1.5,0.5,0,0,0,0,1.103133692,0.367711231,0.769800359,0.25660012,1.914213562,0.638071187,1.414213562,0.471404521,0.81107987,0.270359957,0.644413203,0.214804401,0,0,0,0,0,0.055555556,0.518518519,0.955555556,0.409090909,0.518518519,0.955555556,0.109427609,0,-0.109427609,0,-1.5,-0.5,0.465116279,0.248883721,0,3,2,C(F)(F)(F)S(=O)(=O)[N-]S(=O)(=O)C(F)(F)F,16.79,21.13,4,0,2,0.142857143,161.411271,279.9178424,18.66118949,1,0,15,15,0,0,13,0,0,2,1,4,2,0,6,0,0,0,6,6.114285714,0.407619048,0.498442368,0,0.436137072,15.5,1.033333333,9.5,0.633333333,6,0.4,0,0,10.39189168,0.692792779,3.002691864,0.200179458,27.65992063,1.843994709,6.207106781,0.413807119,17.26802895,1.15120193,3.204414918,0.213627661,1.207106781,0.080473785,1.207106781,0.080473785,0,0.092380952,1.412380952,1.412380952,0.427659574,1.412380952,1.412380952,0.984721378,0,-0.984721378,0,-3.5,-0.233333333,0.288604181,0.425395819,0,15,3.7856,66,,1,356
,ether,PEO,COC,COC,100,1,TFSI,,0.02,,,,,,,,yes,,,,,,,,,,,,,,,,,,,0.0014159,,,,0.2986,90,PFG NMR,,,,,,,,,,,,,,,,,,,2.97E-07,90,,1.1,2,2.2,linear,THF,90,24,yes,,https://doi.org/10.1021/acs.macromol.5b01724,"Timachova, Watanabe, Balsara, Macromolecules, 2015, 48, 7882-7888",8.142758,7.755242,1,0,0,0,51.93865635,46.04186481,5.115762757,0,0,9,3,0,0,1,6,0,2,0,1,0,0,0,0,0,0,0,1.333333333,0.444444444,0.75,0,0,1.5,0.5,1.5,0.5,0,0,0,0,1.103133692,0.367711231,0.769800359,0.25660012,1.914213562,0.638071187,1.414213562,0.471404521,0.81107987,0.270359957,0.644413203,0.214804401,0,0,0,0,0,0.055555556,0.518518519,0.955555556,0.409090909,0.518518519,0.955555556,0.109427609,0,-0.109427609,0,-1.5,-0.5,0.465116279,0.248883721,0,3,2,8.142758,7.755242,1,0,0,0,51.93865635,46.04186481,5.115762757,0,0,9,3,0,0,1,6,0,2,0,1,0,0,0,0,0,0,0,1.333333333,0.444444444,0.75,0,0,1.5,0.5,1.5,0.5,0,0,0,0,1.103133692,0.367711231,0.769800359,0.25660012,1.914213562,0.638071187,1.414213562,0.471404521,0.81107987,0.270359957,0.644413203,0.214804401,0,0,0,0,0,0.055555556,0.518518519,0.955555556,0.409090909,0.518518519,0.955555556,0.109427609,0,-0.109427609,0,-1.5,-0.5,0.465116279,0.248883721,0,3,2,C(F)(F)(F)S(=O)(=O)[N-]S(=O)(=O)C(F)(F)F,16.79,21.13,4,0,2,0.142857143,161.411271,279.9178424,18.66118949,1,0,15,15,0,0,13,0,0,2,1,4,2,0,6,0,0,0,6,6.114285714,0.407619048,0.498442368,0,0.436137072,15.5,1.033333333,9.5,0.633333333,6,0.4,0,0,10.39189168,0.692792779,3.002691864,0.200179458,27.65992063,1.843994709,6.207106781,0.413807119,17.26802895,1.15120193,3.204414918,0.213627661,1.207106781,0.080473785,1.207106781,0.080473785,0,0.092380952,1.412380952,1.412380952,0.427659574,1.412380952,1.412380952,0.984721378,0,-0.984721378,0,-3.5,-0.233333333,0.288604181,0.425395819,0,15,3.7856,66,,2,357
,ether,PEO,COC,COC,100,1,TFSI,,0.02,,,,,,,,yes,,,,,,,,,,,,,,,,,,,0.0012957,,,,0.28802,90,PFG NMR,,,,,,,,,,,,,,,,,,,2.61E-07,90,,1.03,4,4.12,linear,THF,90,24,yes,,https://doi.org/10.1021/acs.macromol.5b01724,"Timachova, Watanabe, Balsara, Macromolecules, 2015, 48, 7882-7888",8.142758,7.755242,1,0,0,0,51.93865635,46.04186481,5.115762757,0,0,9,3,0,0,1,6,0,2,0,1,0,0,0,0,0,0,0,1.333333333,0.444444444,0.75,0,0,1.5,0.5,1.5,0.5,0,0,0,0,1.103133692,0.367711231,0.769800359,0.25660012,1.914213562,0.638071187,1.414213562,0.471404521,0.81107987,0.270359957,0.644413203,0.214804401,0,0,0,0,0,0.055555556,0.518518519,0.955555556,0.409090909,0.518518519,0.955555556,0.109427609,0,-0.109427609,0,-1.5,-0.5,0.465116279,0.248883721,0,3,2,8.142758,7.755242,1,0,0,0,51.93865635,46.04186481,5.115762757,0,0,9,3,0,0,1,6,0,2,0,1,0,0,0,0,0,0,0,1.333333333,0.444444444,0.75,0,0,1.5,0.5,1.5,0.5,0,0,0,0,1.103133692,0.367711231,0.769800359,0.25660012,1.914213562,0.638071187,1.414213562,0.471404521,0.81107987,0.270359957,0.644413203,0.214804401,0,0,0,0,0,0.055555556,0.518518519,0.955555556,0.409090909,0.518518519,0.955555556,0.109427609,0,-0.109427609,0,-1.5,-0.5,0.465116279,0.248883721,0,3,2,C(F)(F)(F)S(=O)(=O)[N-]S(=O)(=O)C(F)(F)F,16.79,21.13,4,0,2,0.142857143,161.411271,279.9178424,18.66118949,1,0,15,15,0,0,13,0,0,2,1,4,2,0,6,0,0,0,6,6.114285714,0.407619048,0.498442368,0,0.436137072,15.5,1.033333333,9.5,0.633333333,6,0.4,0,0,10.39189168,0.692792779,3.002691864,0.200179458,27.65992063,1.843994709,6.207106781,0.413807119,17.26802895,1.15120193,3.204414918,0.213627661,1.207106781,0.080473785,1.207106781,0.080473785,0,0.092380952,1.412380952,1.412380952,0.427659574,1.412380952,1.412380952,0.984721378,0,-0.984721378,0,-3.5,-0.233333333,0.288604181,0.425395819,0,15,3.7856,66,,4,358
,ether,PEO,COC,COC,100,1,TFSI,,0.02,,,,,,,,yes,,,,,,,,,,,,,,,,,,,0.0010953,,,,0.20947,90,PFG NMR,,,,,,,,,,,,,,,,,,,1.61E-07,90,,1.05,10,10.5,linear,THF,90,24,yes,,https://doi.org/10.1021/acs.macromol.5b01724,"Timachova, Watanabe, Balsara, Macromolecules, 2015, 48, 7882-7888",8.142758,7.755242,1,0,0,0,51.93865635,46.04186481,5.115762757,0,0,9,3,0,0,1,6,0,2,0,1,0,0,0,0,0,0,0,1.333333333,0.444444444,0.75,0,0,1.5,0.5,1.5,0.5,0,0,0,0,1.103133692,0.367711231,0.769800359,0.25660012,1.914213562,0.638071187,1.414213562,0.471404521,0.81107987,0.270359957,0.644413203,0.214804401,0,0,0,0,0,0.055555556,0.518518519,0.955555556,0.409090909,0.518518519,0.955555556,0.109427609,0,-0.109427609,0,-1.5,-0.5,0.465116279,0.248883721,0,3,2,8.142758,7.755242,1,0,0,0,51.93865635,46.04186481,5.115762757,0,0,9,3,0,0,1,6,0,2,0,1,0,0,0,0,0,0,0,1.333333333,0.444444444,0.75,0,0,1.5,0.5,1.5,0.5,0,0,0,0,1.103133692,0.367711231,0.769800359,0.25660012,1.914213562,0.638071187,1.414213562,0.471404521,0.81107987,0.270359957,0.644413203,0.214804401,0,0,0,0,0,0.055555556,0.518518519,0.955555556,0.409090909,0.518518519,0.955555556,0.109427609,0,-0.109427609,0,-1.5,-0.5,0.465116279,0.248883721,0,3,2,C(F)(F)(F)S(=O)(=O)[N-]S(=O)(=O)C(F)(F)F,16.79,21.13,4,0,2,0.142857143,161.411271,279.9178424,18.66118949,1,0,15,15,0,0,13,0,0,2,1,4,2,0,6,0,0,0,6,6.114285714,0.407619048,0.498442368,0,0.436137072,15.5,1.033333333,9.5,0.633333333,6,0.4,0,0,10.39189168,0.692792779,3.002691864,0.200179458,27.65992063,1.843994709,6.207106781,0.413807119,17.26802895,1.15120193,3.204414918,0.213627661,1.207106781,0.080473785,1.207106781,0.080473785,0,0.092380952,1.412380952,1.412380952,0.427659574,1.412380952,1.412380952,0.984721378,0,-0.984721378,0,-3.5,-0.233333333,0.288604181,0.425395819,0,15,3.7856,66,,10,359
,ether,PEO,COC,COC,100,1,TFSI,,0.02,,,,,,,,yes,,,,,,,,,,,,,,,,,,,0.0010557,,,,0.22187,90,PFG NMR,,,,,,,,,,,,,,,,,,,1.63E-07,90,,1.1,20,22,linear,THF,90,24,yes,,https://doi.org/10.1021/acs.macromol.5b01724,"Timachova, Watanabe, Balsara, Macromolecules, 2015, 48, 7882-7888",8.142758,7.755242,1,0,0,0,51.93865635,46.04186481,5.115762757,0,0,9,3,0,0,1,6,0,2,0,1,0,0,0,0,0,0,0,1.333333333,0.444444444,0.75,0,0,1.5,0.5,1.5,0.5,0,0,0,0,1.103133692,0.367711231,0.769800359,0.25660012,1.914213562,0.638071187,1.414213562,0.471404521,0.81107987,0.270359957,0.644413203,0.214804401,0,0,0,0,0,0.055555556,0.518518519,0.955555556,0.409090909,0.518518519,0.955555556,0.109427609,0,-0.109427609,0,-1.5,-0.5,0.465116279,0.248883721,0,3,2,8.142758,7.755242,1,0,0,0,51.93865635,46.04186481,5.115762757,0,0,9,3,0,0,1,6,0,2,0,1,0,0,0,0,0,0,0,1.333333333,0.444444444,0.75,0,0,1.5,0.5,1.5,0.5,0,0,0,0,1.103133692,0.367711231,0.769800359,0.25660012,1.914213562,0.638071187,1.414213562,0.471404521,0.81107987,0.270359957,0.644413203,0.214804401,0,0,0,0,0,0.055555556,0.518518519,0.955555556,0.409090909,0.518518519,0.955555556,0.109427609,0,-0.109427609,0,-1.5,-0.5,0.465116279,0.248883721,0,3,2,C(F)(F)(F)S(=O)(=O)[N-]S(=O)(=O)C(F)(F)F,16.79,21.13,4,0,2,0.142857143,161.411271,279.9178424,18.66118949,1,0,15,15,0,0,13,0,0,2,1,4,2,0,6,0,0,0,6,6.114285714,0.407619048,0.498442368,0,0.436137072,15.5,1.033333333,9.5,0.633333333,6,0.4,0,0,10.39189168,0.692792779,3.002691864,0.200179458,27.65992063,1.843994709,6.207106781,0.413807119,17.26802895,1.15120193,3.204414918,0.213627661,1.207106781,0.080473785,1.207106781,0.080473785,0,0.092380952,1.412380952,1.412380952,0.427659574,1.412380952,1.412380952,0.984721378,0,-0.984721378,0,-3.5,-0.233333333,0.288604181,0.425395819,0,15,3.7856,66,,20,360
,ether,PEO,COC,COC,100,1,TFSI,,0.02,,,,,,,,yes,,,,,,,,,,,,,,,,,,,0.0010405,,,,0.19082,90,PFG NMR,,,,,,,,,,,,,,,,,,,1.38E-07,90,,1.28,55,70.4,linear,THF,90,24,yes,,https://doi.org/10.1021/acs.macromol.5b01724,"Timachova, Watanabe, Balsara, Macromolecules, 2015, 48, 7882-7888",8.142758,7.755242,1,0,0,0,51.93865635,46.04186481,5.115762757,0,0,9,3,0,0,1,6,0,2,0,1,0,0,0,0,0,0,0,1.333333333,0.444444444,0.75,0,0,1.5,0.5,1.5,0.5,0,0,0,0,1.103133692,0.367711231,0.769800359,0.25660012,1.914213562,0.638071187,1.414213562,0.471404521,0.81107987,0.270359957,0.644413203,0.214804401,0,0,0,0,0,0.055555556,0.518518519,0.955555556,0.409090909,0.518518519,0.955555556,0.109427609,0,-0.109427609,0,-1.5,-0.5,0.465116279,0.248883721,0,3,2,8.142758,7.755242,1,0,0,0,51.93865635,46.04186481,5.115762757,0,0,9,3,0,0,1,6,0,2,0,1,0,0,0,0,0,0,0,1.333333333,0.444444444,0.75,0,0,1.5,0.5,1.5,0.5,0,0,0,0,1.103133692,0.367711231,0.769800359,0.25660012,1.914213562,0.638071187,1.414213562,0.471404521,0.81107987,0.270359957,0.644413203,0.214804401,0,0,0,0,0,0.055555556,0.518518519,0.955555556,0.409090909,0.518518519,0.955555556,0.109427609,0,-0.109427609,0,-1.5,-0.5,0.465116279,0.248883721,0,3,2,C(F)(F)(F)S(=O)(=O)[N-]S(=O)(=O)C(F)(F)F,16.79,21.13,4,0,2,0.142857143,161.411271,279.9178424,18.66118949,1,0,15,15,0,0,13,0,0,2,1,4,2,0,6,0,0,0,6,6.114285714,0.407619048,0.498442368,0,0.436137072,15.5,1.033333333,9.5,0.633333333,6,0.4,0,0,10.39189168,0.692792779,3.002691864,0.200179458,27.65992063,1.843994709,6.207106781,0.413807119,17.26802895,1.15120193,3.204414918,0.213627661,1.207106781,0.080473785,1.207106781,0.080473785,0,0.092380952,1.412380952,1.412380952,0.427659574,1.412380952,1.412380952,0.984721378,0,-0.984721378,0,-3.5,-0.233333333,0.288604181,0.425395819,0,15,3.7856,66,,55,361
,ether,PEO,COC,COC,100,1,TFSI,,0.02,,,,,,,,yes,,,,,,,,,,,,,,,,,,,0.001041,,,,0.22836,90,PFG NMR,,,,,,,,,,,,,,,,,,,1.66E-07,90,,,100,,linear,THF,90,24,yes,,https://doi.org/10.1021/acs.macromol.5b01724,"Timachova, Watanabe, Balsara, Macromolecules, 2015, 48, 7882-7888",8.142758,7.755242,1,0,0,0,51.93865635,46.04186481,5.115762757,0,0,9,3,0,0,1,6,0,2,0,1,0,0,0,0,0,0,0,1.333333333,0.444444444,0.75,0,0,1.5,0.5,1.5,0.5,0,0,0,0,1.103133692,0.367711231,0.769800359,0.25660012,1.914213562,0.638071187,1.414213562,0.471404521,0.81107987,0.270359957,0.644413203,0.214804401,0,0,0,0,0,0.055555556,0.518518519,0.955555556,0.409090909,0.518518519,0.955555556,0.109427609,0,-0.109427609,0,-1.5,-0.5,0.465116279,0.248883721,0,3,2,8.142758,7.755242,1,0,0,0,51.93865635,46.04186481,5.115762757,0,0,9,3,0,0,1,6,0,2,0,1,0,0,0,0,0,0,0,1.333333333,0.444444444,0.75,0,0,1.5,0.5,1.5,0.5,0,0,0,0,1.103133692,0.367711231,0.769800359,0.25660012,1.914213562,0.638071187,1.414213562,0.471404521,0.81107987,0.270359957,0.644413203,0.214804401,0,0,0,0,0,0.055555556,0.518518519,0.955555556,0.409090909,0.518518519,0.955555556,0.109427609,0,-0.109427609,0,-1.5,-0.5,0.465116279,0.248883721,0,3,2,C(F)(F)(F)S(=O)(=O)[N-]S(=O)(=O)C(F)(F)F,16.79,21.13,4,0,2,0.142857143,161.411271,279.9178424,18.66118949,1,0,15,15,0,0,13,0,0,2,1,4,2,0,6,0,0,0,6,6.114285714,0.407619048,0.498442368,0,0.436137072,15.5,1.033333333,9.5,0.633333333,6,0.4,0,0,10.39189168,0.692792779,3.002691864,0.200179458,27.65992063,1.843994709,6.207106781,0.413807119,17.26802895,1.15120193,3.204414918,0.213627661,1.207106781,0.080473785,1.207106781,0.080473785,0,0.092380952,1.412380952,1.412380952,0.427659574,1.412380952,1.412380952,0.984721378,0,-0.984721378,0,-3.5,-0.233333333,0.288604181,0.425395819,0,15,3.7856,66,,100,362
,ether,PEO,COC,COC,100,1,TFSI,,0.08,,,,,,,,yes,,,,,,,,,,,,,,,,,,,0.0033724,,,,0.35829,90,PFG NMR,,,,,,,,,,,,,,,,,,,2.61E-07,90,,1.03,0.6,0.618,linear,THF,90,24,yes,,https://doi.org/10.1021/acs.macromol.5b01724,"Timachova, Watanabe, Balsara, Macromolecules, 2015, 48, 7882-7888",8.142758,7.755242,1,0,0,0,51.93865635,46.04186481,5.115762757,0,0,9,3,0,0,1,6,0,2,0,1,0,0,0,0,0,0,0,1.333333333,0.444444444,0.75,0,0,1.5,0.5,1.5,0.5,0,0,0,0,1.103133692,0.367711231,0.769800359,0.25660012,1.914213562,0.638071187,1.414213562,0.471404521,0.81107987,0.270359957,0.644413203,0.214804401,0,0,0,0,0,0.055555556,0.518518519,0.955555556,0.409090909,0.518518519,0.955555556,0.109427609,0,-0.109427609,0,-1.5,-0.5,0.465116279,0.248883721,0,3,2,8.142758,7.755242,1,0,0,0,51.93865635,46.04186481,5.115762757,0,0,9,3,0,0,1,6,0,2,0,1,0,0,0,0,0,0,0,1.333333333,0.444444444,0.75,0,0,1.5,0.5,1.5,0.5,0,0,0,0,1.103133692,0.367711231,0.769800359,0.25660012,1.914213562,0.638071187,1.414213562,0.471404521,0.81107987,0.270359957,0.644413203,0.214804401,0,0,0,0,0,0.055555556,0.518518519,0.955555556,0.409090909,0.518518519,0.955555556,0.109427609,0,-0.109427609,0,-1.5,-0.5,0.465116279,0.248883721,0,3,2,C(F)(F)(F)S(=O)(=O)[N-]S(=O)(=O)C(F)(F)F,16.79,21.13,4,0,2,0.142857143,161.411271,279.9178424,18.66118949,1,0,15,15,0,0,13,0,0,2,1,4,2,0,6,0,0,0,6,6.114285714,0.407619048,0.498442368,0,0.436137072,15.5,1.033333333,9.5,0.633333333,6,0.4,0,0,10.39189168,0.692792779,3.002691864,0.200179458,27.65992063,1.843994709,6.207106781,0.413807119,17.26802895,1.15120193,3.204414918,0.213627661,1.207106781,0.080473785,1.207106781,0.080473785,0,0.092380952,1.412380952,1.412380952,0.427659574,1.412380952,1.412380952,0.984721378,0,-0.984721378,0,-3.5,-0.233333333,0.288604181,0.425395819,0,15,3.7856,66,,0.6,363
,ether,PEO,COC,COC,100,1,TFSI,,0.08,,,,,,,,yes,,,,,,,,,,,,,,,,,,,0.0031475,,,,0.33371,90,PFG NMR,,,,,,,,,,,,,,,,,,,2.25E-07,90,,1.1,1,1.1,linear,THF,90,24,yes,,https://doi.org/10.1021/acs.macromol.5b01724,"Timachova, Watanabe, Balsara, Macromolecules, 2015, 48, 7882-7888",8.142758,7.755242,1,0,0,0,51.93865635,46.04186481,5.115762757,0,0,9,3,0,0,1,6,0,2,0,1,0,0,0,0,0,0,0,1.333333333,0.444444444,0.75,0,0,1.5,0.5,1.5,0.5,0,0,0,0,1.103133692,0.367711231,0.769800359,0.25660012,1.914213562,0.638071187,1.414213562,0.471404521,0.81107987,0.270359957,0.644413203,0.214804401,0,0,0,0,0,0.055555556,0.518518519,0.955555556,0.409090909,0.518518519,0.955555556,0.109427609,0,-0.109427609,0,-1.5,-0.5,0.465116279,0.248883721,0,3,2,8.142758,7.755242,1,0,0,0,51.93865635,46.04186481,5.115762757,0,0,9,3,0,0,1,6,0,2,0,1,0,0,0,0,0,0,0,1.333333333,0.444444444,0.75,0,0,1.5,0.5,1.5,0.5,0,0,0,0,1.103133692,0.367711231,0.769800359,0.25660012,1.914213562,0.638071187,1.414213562,0.471404521,0.81107987,0.270359957,0.644413203,0.214804401,0,0,0,0,0,0.055555556,0.518518519,0.955555556,0.409090909,0.518518519,0.955555556,0.109427609,0,-0.109427609,0,-1.5,-0.5,0.465116279,0.248883721,0,3,2,C(F)(F)(F)S(=O)(=O)[N-]S(=O)(=O)C(F)(F)F,16.79,21.13,4,0,2,0.142857143,161.411271,279.9178424,18.66118949,1,0,15,15,0,0,13,0,0,2,1,4,2,0,6,0,0,0,6,6.114285714,0.407619048,0.498442368,0,0.436137072,15.5,1.033333333,9.5,0.633333333,6,0.4,0,0,10.39189168,0.692792779,3.002691864,0.200179458,27.65992063,1.843994709,6.207106781,0.413807119,17.26802895,1.15120193,3.204414918,0.213627661,1.207106781,0.080473785,1.207106781,0.080473785,0,0.092380952,1.412380952,1.412380952,0.427659574,1.412380952,1.412380952,0.984721378,0,-0.984721378,0,-3.5,-0.233333333,0.288604181,0.425395819,0,15,3.7856,66,,1,364
,ether,PEO,COC,COC,100,1,TFSI,,0.08,,,,,,,,yes,,,,,,,,,,,,,,,,,,,0.0020728,,,,0.26218,90,PFG NMR,,,,,,,,,,,,,,,,,,,1.17E-07,90,,1.1,2,2.2,linear,THF,90,24,yes,,https://doi.org/10.1021/acs.macromol.5b01724,"Timachova, Watanabe, Balsara, Macromolecules, 2015, 48, 7882-7888",8.142758,7.755242,1,0,0,0,51.93865635,46.04186481,5.115762757,0,0,9,3,0,0,1,6,0,2,0,1,0,0,0,0,0,0,0,1.333333333,0.444444444,0.75,0,0,1.5,0.5,1.5,0.5,0,0,0,0,1.103133692,0.367711231,0.769800359,0.25660012,1.914213562,0.638071187,1.414213562,0.471404521,0.81107987,0.270359957,0.644413203,0.214804401,0,0,0,0,0,0.055555556,0.518518519,0.955555556,0.409090909,0.518518519,0.955555556,0.109427609,0,-0.109427609,0,-1.5,-0.5,0.465116279,0.248883721,0,3,2,8.142758,7.755242,1,0,0,0,51.93865635,46.04186481,5.115762757,0,0,9,3,0,0,1,6,0,2,0,1,0,0,0,0,0,0,0,1.333333333,0.444444444,0.75,0,0,1.5,0.5,1.5,0.5,0,0,0,0,1.103133692,0.367711231,0.769800359,0.25660012,1.914213562,0.638071187,1.414213562,0.471404521,0.81107987,0.270359957,0.644413203,0.214804401,0,0,0,0,0,0.055555556,0.518518519,0.955555556,0.409090909,0.518518519,0.955555556,0.109427609,0,-0.109427609,0,-1.5,-0.5,0.465116279,0.248883721,0,3,2,C(F)(F)(F)S(=O)(=O)[N-]S(=O)(=O)C(F)(F)F,16.79,21.13,4,0,2,0.142857143,161.411271,279.9178424,18.66118949,1,0,15,15,0,0,13,0,0,2,1,4,2,0,6,0,0,0,6,6.114285714,0.407619048,0.498442368,0,0.436137072,15.5,1.033333333,9.5,0.633333333,6,0.4,0,0,10.39189168,0.692792779,3.002691864,0.200179458,27.65992063,1.843994709,6.207106781,0.413807119,17.26802895,1.15120193,3.204414918,0.213627661,1.207106781,0.080473785,1.207106781,0.080473785,0,0.092380952,1.412380952,1.412380952,0.427659574,1.412380952,1.412380952,0.984721378,0,-0.984721378,0,-3.5,-0.233333333,0.288604181,0.425395819,0,15,3.7856,66,,2,365
,ether,PEO,COC,COC,100,1,TFSI,,0.08,,,,,,,,yes,,,,,,,,,,,,,,,,,,,0.0025691,,,,0.26095,90,PFG NMR,,,,,,,,,,,,,,,,,,,1.44E-07,90,,1.03,4,4.12,linear,THF,90,24,yes,,https://doi.org/10.1021/acs.macromol.5b01724,"Timachova, Watanabe, Balsara, Macromolecules, 2015, 48, 7882-7888",8.142758,7.755242,1,0,0,0,51.93865635,46.04186481,5.115762757,0,0,9,3,0,0,1,6,0,2,0,1,0,0,0,0,0,0,0,1.333333333,0.444444444,0.75,0,0,1.5,0.5,1.5,0.5,0,0,0,0,1.103133692,0.367711231,0.769800359,0.25660012,1.914213562,0.638071187,1.414213562,0.471404521,0.81107987,0.270359957,0.644413203,0.214804401,0,0,0,0,0,0.055555556,0.518518519,0.955555556,0.409090909,0.518518519,0.955555556,0.109427609,0,-0.109427609,0,-1.5,-0.5,0.465116279,0.248883721,0,3,2,8.142758,7.755242,1,0,0,0,51.93865635,46.04186481,5.115762757,0,0,9,3,0,0,1,6,0,2,0,1,0,0,0,0,0,0,0,1.333333333,0.444444444,0.75,0,0,1.5,0.5,1.5,0.5,0,0,0,0,1.103133692,0.367711231,0.769800359,0.25660012,1.914213562,0.638071187,1.414213562,0.471404521,0.81107987,0.270359957,0.644413203,0.214804401,0,0,0,0,0,0.055555556,0.518518519,0.955555556,0.409090909,0.518518519,0.955555556,0.109427609,0,-0.109427609,0,-1.5,-0.5,0.465116279,0.248883721,0,3,2,C(F)(F)(F)S(=O)(=O)[N-]S(=O)(=O)C(F)(F)F,16.79,21.13,4,0,2,0.142857143,161.411271,279.9178424,18.66118949,1,0,15,15,0,0,13,0,0,2,1,4,2,0,6,0,0,0,6,6.114285714,0.407619048,0.498442368,0,0.436137072,15.5,1.033333333,9.5,0.633333333,6,0.4,0,0,10.39189168,0.692792779,3.002691864,0.200179458,27.65992063,1.843994709,6.207106781,0.413807119,17.26802895,1.15120193,3.204414918,0.213627661,1.207106781,0.080473785,1.207106781,0.080473785,0,0.092380952,1.412380952,1.412380952,0.427659574,1.412380952,1.412380952,0.984721378,0,-0.984721378,0,-3.5,-0.233333333,0.288604181,0.425395819,0,15,3.7856,66,,4,366
,ether,PEO,COC,COC,100,1,TFSI,,0.08,,,,,,,,yes,,,,,,,,,,,,,,,,,,,0.0019992,,,,0.23576,90,PFG NMR,,,,,,,,,,,,,,,,,,,1.02E-07,90,,1.05,10,10.5,linear,THF,90,24,yes,,https://doi.org/10.1021/acs.macromol.5b01724,"Timachova, Watanabe, Balsara, Macromolecules, 2015, 48, 7882-7888",8.142758,7.755242,1,0,0,0,51.93865635,46.04186481,5.115762757,0,0,9,3,0,0,1,6,0,2,0,1,0,0,0,0,0,0,0,1.333333333,0.444444444,0.75,0,0,1.5,0.5,1.5,0.5,0,0,0,0,1.103133692,0.367711231,0.769800359,0.25660012,1.914213562,0.638071187,1.414213562,0.471404521,0.81107987,0.270359957,0.644413203,0.214804401,0,0,0,0,0,0.055555556,0.518518519,0.955555556,0.409090909,0.518518519,0.955555556,0.109427609,0,-0.109427609,0,-1.5,-0.5,0.465116279,0.248883721,0,3,2,8.142758,7.755242,1,0,0,0,51.93865635,46.04186481,5.115762757,0,0,9,3,0,0,1,6,0,2,0,1,0,0,0,0,0,0,0,1.333333333,0.444444444,0.75,0,0,1.5,0.5,1.5,0.5,0,0,0,0,1.103133692,0.367711231,0.769800359,0.25660012,1.914213562,0.638071187,1.414213562,0.471404521,0.81107987,0.270359957,0.644413203,0.214804401,0,0,0,0,0,0.055555556,0.518518519,0.955555556,0.409090909,0.518518519,0.955555556,0.109427609,0,-0.109427609,0,-1.5,-0.5,0.465116279,0.248883721,0,3,2,C(F)(F)(F)S(=O)(=O)[N-]S(=O)(=O)C(F)(F)F,16.79,21.13,4,0,2,0.142857143,161.411271,279.9178424,18.66118949,1,0,15,15,0,0,13,0,0,2,1,4,2,0,6,0,0,0,6,6.114285714,0.407619048,0.498442368,0,0.436137072,15.5,1.033333333,9.5,0.633333333,6,0.4,0,0,10.39189168,0.692792779,3.002691864,0.200179458,27.65992063,1.843994709,6.207106781,0.413807119,17.26802895,1.15120193,3.204414918,0.213627661,1.207106781,0.080473785,1.207106781,0.080473785,0,0.092380952,1.412380952,1.412380952,0.427659574,1.412380952,1.412380952,0.984721378,0,-0.984721378,0,-3.5,-0.233333333,0.288604181,0.425395819,0,15,3.7856,66,,10,367
,ether,PEO,COC,COC,100,1,TFSI,,0.08,,,,,,,,yes,,,,,,,,,,,,,,,,,,,0.0022952,,,,0.20921,90,PFG NMR,,,,,,,,,,,,,,,,,,,1.03E-07,90,,1.1,20,22,linear,THF,90,24,yes,,https://doi.org/10.1021/acs.macromol.5b01724,"Timachova, Watanabe, Balsara, Macromolecules, 2015, 48, 7882-7888",8.142758,7.755242,1,0,0,0,51.93865635,46.04186481,5.115762757,0,0,9,3,0,0,1,6,0,2,0,1,0,0,0,0,0,0,0,1.333333333,0.444444444,0.75,0,0,1.5,0.5,1.5,0.5,0,0,0,0,1.103133692,0.367711231,0.769800359,0.25660012,1.914213562,0.638071187,1.414213562,0.471404521,0.81107987,0.270359957,0.644413203,0.214804401,0,0,0,0,0,0.055555556,0.518518519,0.955555556,0.409090909,0.518518519,0.955555556,0.109427609,0,-0.109427609,0,-1.5,-0.5,0.465116279,0.248883721,0,3,2,8.142758,7.755242,1,0,0,0,51.93865635,46.04186481,5.115762757,0,0,9,3,0,0,1,6,0,2,0,1,0,0,0,0,0,0,0,1.333333333,0.444444444,0.75,0,0,1.5,0.5,1.5,0.5,0,0,0,0,1.103133692,0.367711231,0.769800359,0.25660012,1.914213562,0.638071187,1.414213562,0.471404521,0.81107987,0.270359957,0.644413203,0.214804401,0,0,0,0,0,0.055555556,0.518518519,0.955555556,0.409090909,0.518518519,0.955555556,0.109427609,0,-0.109427609,0,-1.5,-0.5,0.465116279,0.248883721,0,3,2,C(F)(F)(F)S(=O)(=O)[N-]S(=O)(=O)C(F)(F)F,16.79,21.13,4,0,2,0.142857143,161.411271,279.9178424,18.66118949,1,0,15,15,0,0,13,0,0,2,1,4,2,0,6,0,0,0,6,6.114285714,0.407619048,0.498442368,0,0.436137072,15.5,1.033333333,9.5,0.633333333,6,0.4,0,0,10.39189168,0.692792779,3.002691864,0.200179458,27.65992063,1.843994709,6.207106781,0.413807119,17.26802895,1.15120193,3.204414918,0.213627661,1.207106781,0.080473785,1.207106781,0.080473785,0,0.092380952,1.412380952,1.412380952,0.427659574,1.412380952,1.412380952,0.984721378,0,-0.984721378,0,-3.5,-0.233333333,0.288604181,0.425395819,0,15,3.7856,66,,20,368
,ether,PEO,COC,COC,100,1,TFSI,,0.08,,,,,,,,yes,,,,,,,,,,,,,,,,,,,0.0014967,,,,0.20621,90,PFG NMR,,,,,,,,,,,,,,,,,,,6.65E-08,90,,1.28,55,70.4,linear,THF,90,24,yes,,https://doi.org/10.1021/acs.macromol.5b01724,"Timachova, Watanabe, Balsara, Macromolecules, 2015, 48, 7882-7888",8.142758,7.755242,1,0,0,0,51.93865635,46.04186481,5.115762757,0,0,9,3,0,0,1,6,0,2,0,1,0,0,0,0,0,0,0,1.333333333,0.444444444,0.75,0,0,1.5,0.5,1.5,0.5,0,0,0,0,1.103133692,0.367711231,0.769800359,0.25660012,1.914213562,0.638071187,1.414213562,0.471404521,0.81107987,0.270359957,0.644413203,0.214804401,0,0,0,0,0,0.055555556,0.518518519,0.955555556,0.409090909,0.518518519,0.955555556,0.109427609,0,-0.109427609,0,-1.5,-0.5,0.465116279,0.248883721,0,3,2,8.142758,7.755242,1,0,0,0,51.93865635,46.04186481,5.115762757,0,0,9,3,0,0,1,6,0,2,0,1,0,0,0,0,0,0,0,1.333333333,0.444444444,0.75,0,0,1.5,0.5,1.5,0.5,0,0,0,0,1.103133692,0.367711231,0.769800359,0.25660012,1.914213562,0.638071187,1.414213562,0.471404521,0.81107987,0.270359957,0.644413203,0.214804401,0,0,0,0,0,0.055555556,0.518518519,0.955555556,0.409090909,0.518518519,0.955555556,0.109427609,0,-0.109427609,0,-1.5,-0.5,0.465116279,0.248883721,0,3,2,C(F)(F)(F)S(=O)(=O)[N-]S(=O)(=O)C(F)(F)F,16.79,21.13,4,0,2,0.142857143,161.411271,279.9178424,18.66118949,1,0,15,15,0,0,13,0,0,2,1,4,2,0,6,0,0,0,6,6.114285714,0.407619048,0.498442368,0,0.436137072,15.5,1.033333333,9.5,0.633333333,6,0.4,0,0,10.39189168,0.692792779,3.002691864,0.200179458,27.65992063,1.843994709,6.207106781,0.413807119,17.26802895,1.15120193,3.204414918,0.213627661,1.207106781,0.080473785,1.207106781,0.080473785,0,0.092380952,1.412380952,1.412380952,0.427659574,1.412380952,1.412380952,0.984721378,0,-0.984721378,0,-3.5,-0.233333333,0.288604181,0.425395819,0,15,3.7856,66,,55,369
,ether,PEO,COC,COC,100,1,TFSI,,0.08,,,,,,,,yes,,,,,,,,,,,,,,,,,,,0.0015283,,,,0.19311,90,PFG NMR,,,,,,,,,,,,,,,,,,,6.39E-08,90,,,100,,linear,THF,90,24,yes,,https://doi.org/10.1021/acs.macromol.5b01724,"Timachova, Watanabe, Balsara, Macromolecules, 2015, 48, 7882-7888",8.142758,7.755242,1,0,0,0,51.93865635,46.04186481,5.115762757,0,0,9,3,0,0,1,6,0,2,0,1,0,0,0,0,0,0,0,1.333333333,0.444444444,0.75,0,0,1.5,0.5,1.5,0.5,0,0,0,0,1.103133692,0.367711231,0.769800359,0.25660012,1.914213562,0.638071187,1.414213562,0.471404521,0.81107987,0.270359957,0.644413203,0.214804401,0,0,0,0,0,0.055555556,0.518518519,0.955555556,0.409090909,0.518518519,0.955555556,0.109427609,0,-0.109427609,0,-1.5,-0.5,0.465116279,0.248883721,0,3,2,8.142758,7.755242,1,0,0,0,51.93865635,46.04186481,5.115762757,0,0,9,3,0,0,1,6,0,2,0,1,0,0,0,0,0,0,0,1.333333333,0.444444444,0.75,0,0,1.5,0.5,1.5,0.5,0,0,0,0,1.103133692,0.367711231,0.769800359,0.25660012,1.914213562,0.638071187,1.414213562,0.471404521,0.81107987,0.270359957,0.644413203,0.214804401,0,0,0,0,0,0.055555556,0.518518519,0.955555556,0.409090909,0.518518519,0.955555556,0.109427609,0,-0.109427609,0,-1.5,-0.5,0.465116279,0.248883721,0,3,2,C(F)(F)(F)S(=O)(=O)[N-]S(=O)(=O)C(F)(F)F,16.79,21.13,4,0,2,0.142857143,161.411271,279.9178424,18.66118949,1,0,15,15,0,0,13,0,0,2,1,4,2,0,6,0,0,0,6,6.114285714,0.407619048,0.498442368,0,0.436137072,15.5,1.033333333,9.5,0.633333333,6,0.4,0,0,10.39189168,0.692792779,3.002691864,0.200179458,27.65992063,1.843994709,6.207106781,0.413807119,17.26802895,1.15120193,3.204414918,0.213627661,1.207106781,0.080473785,1.207106781,0.080473785,0,0.092380952,1.412380952,1.412380952,0.427659574,1.412380952,1.412380952,0.984721378,0,-0.984721378,0,-3.5,-0.233333333,0.288604181,0.425395819,0,15,3.7856,66,,100,370
,ether,PEO,COC,COC,100,1,PF6,,0.01,,-54,-60,65,,81,18.2,yes,,,,3.37E-12,,,,,,,,,3.38E-07,,5.94E-05,,0.000162293,,,,,,,,,,,,,1.60E+36,30756,-266,all temps,1.00E+14,7006,-104,,,,,2.8,5.00E+35,entire range,,,,,,4000,linear,acetonitrile,25,1460,none,,https://doi.org/10.1016/S0167-2738(00)00594-4,"A. Magistris, P. Mustarelli, E. Quartarone and C. Tomasi, Solid State Ionics, 2000, 136-137, 1241-1247.",8.142758,7.755242,1,0,0,0,51.93865635,46.04186481,5.115762757,0,0,9,3,0,0,1,6,0,2,0,1,0,0,0,0,0,0,0,1.333333333,0.444444444,0.75,0,0,1.5,0.5,1.5,0.5,0,0,0,0,1.103133692,0.367711231,0.769800359,0.25660012,1.914213562,0.638071187,1.414213562,0.471404521,0.81107987,0.270359957,0.644413203,0.214804401,0,0,0,0,0,0.055555556,0.518518519,0.955555556,0.409090909,0.518518519,0.955555556,0.109427609,0,-0.109427609,0,-1.5,-0.5,0.465116279,0.248883721,0,3,2,8.142758,7.755242,1,0,0,0,51.93865635,46.04186481,5.115762757,0,0,9,3,0,0,1,6,0,2,0,1,0,0,0,0,0,0,0,1.333333333,0.444444444,0.75,0,0,1.5,0.5,1.5,0.5,0,0,0,0,1.103133692,0.367711231,0.769800359,0.25660012,1.914213562,0.638071187,1.414213562,0.471404521,0.81107987,0.270359957,0.644413203,0.214804401,0,0,0,0,0,0.055555556,0.518518519,0.955555556,0.409090909,0.518518519,0.955555556,0.109427609,0,-0.109427609,0,-1.5,-0.5,0.465116279,0.248883721,0,3,2,F[P-](F)(F)(F)(F)F,6.972,18.438,0,0,0,0,68.74375504,144.9647295,20.70924708,1,0,7,7,0,0,7,0,0,0,0,0,0,1,6,0,0,0,6,2.714285714,0.387755102,0.631578947,0,0,4.5,0.642857143,4.5,0.642857143,0,0,0,0,4.602885979,0.65755514,1.745743122,0.249391875,16.08843868,1.362442943,4.13702426,0.420620048,9.376265246,0.767087247,1.933967688,0.190209893,0.714689303,0.066933914,0.714689303,0.066933914,0.009722222,0.082204888,1.626530612,1.626530612,0.421914937,1.626530612,1.626530612,0.872857211,0,-0.872857211,0,-4.5,-0.642857143,0.238393977,0.475606023,0,7,0.666666667,82,-54,4000,371
,ether,PEO,COC,COC,100,1,PF6,,0.02,,-50,-60,62,,77,20.8,yes,,,,7.35E-13,,,,,,,,,3.18E-07,,6.90E-05,,0.000188408,,,,,,,,,,,,,1.80E+40,33932,-267,all temps,1.40E+15,7286,-100,,,,,3,5.30E+39,entire range,,,,,,4000,linear,acetonitrile,25,1460,none,,https://doi.org/10.1016/S0167-2738(00)00594-4,"A. Magistris, P. Mustarelli, E. Quartarone and C. Tomasi, Solid State Ionics, 2000, 136-137, 1241-1247.",8.142758,7.755242,1,0,0,0,51.93865635,46.04186481,5.115762757,0,0,9,3,0,0,1,6,0,2,0,1,0,0,0,0,0,0,0,1.333333333,0.444444444,0.75,0,0,1.5,0.5,1.5,0.5,0,0,0,0,1.103133692,0.367711231,0.769800359,0.25660012,1.914213562,0.638071187,1.414213562,0.471404521,0.81107987,0.270359957,0.644413203,0.214804401,0,0,0,0,0,0.055555556,0.518518519,0.955555556,0.409090909,0.518518519,0.955555556,0.109427609,0,-0.109427609,0,-1.5,-0.5,0.465116279,0.248883721,0,3,2,8.142758,7.755242,1,0,0,0,51.93865635,46.04186481,5.115762757,0,0,9,3,0,0,1,6,0,2,0,1,0,0,0,0,0,0,0,1.333333333,0.444444444,0.75,0,0,1.5,0.5,1.5,0.5,0,0,0,0,1.103133692,0.367711231,0.769800359,0.25660012,1.914213562,0.638071187,1.414213562,0.471404521,0.81107987,0.270359957,0.644413203,0.214804401,0,0,0,0,0,0.055555556,0.518518519,0.955555556,0.409090909,0.518518519,0.955555556,0.109427609,0,-0.109427609,0,-1.5,-0.5,0.465116279,0.248883721,0,3,2,F[P-](F)(F)(F)(F)F,6.972,18.438,0,0,0,0,68.74375504,144.9647295,20.70924708,1,0,7,7,0,0,7,0,0,0,0,0,0,1,6,0,0,0,6,2.714285714,0.387755102,0.631578947,0,0,4.5,0.642857143,4.5,0.642857143,0,0,0,0,4.602885979,0.65755514,1.745743122,0.249391875,16.08843868,1.362442943,4.13702426,0.420620048,9.376265246,0.767087247,1.933967688,0.190209893,0.714689303,0.066933914,0.714689303,0.066933914,0.009722222,0.082204888,1.626530612,1.626530612,0.421914937,1.626530612,1.626530612,0.872857211,0,-0.872857211,0,-4.5,-0.642857143,0.238393977,0.475606023,0,7,0.666666667,82,-50,4000,372
,ether,PEO,COC,COC,100,1,PF6,,0.025,,-51,-60,,,,21,yes,,,,1.77E-12,,,,,,,,,2.75E-07,,1.50E-05,,3.69E-05,,,,,,,,,,,,,1.60E+19,11853,-152,all temps,3.00E+12,6466,-101,,,,,2.6,3.90E+33,entire range,,,,,,4000,linear,acetonitrile,25,1460,none,,https://doi.org/10.1016/S0167-2738(00)00594-4,"A. Magistris, P. Mustarelli, E. Quartarone and C. Tomasi, Solid State Ionics, 2000, 136-137, 1241-1247.",8.142758,7.755242,1,0,0,0,51.93865635,46.04186481,5.115762757,0,0,9,3,0,0,1,6,0,2,0,1,0,0,0,0,0,0,0,1.333333333,0.444444444,0.75,0,0,1.5,0.5,1.5,0.5,0,0,0,0,1.103133692,0.367711231,0.769800359,0.25660012,1.914213562,0.638071187,1.414213562,0.471404521,0.81107987,0.270359957,0.644413203,0.214804401,0,0,0,0,0,0.055555556,0.518518519,0.955555556,0.409090909,0.518518519,0.955555556,0.109427609,0,-0.109427609,0,-1.5,-0.5,0.465116279,0.248883721,0,3,2,8.142758,7.755242,1,0,0,0,51.93865635,46.04186481,5.115762757,0,0,9,3,0,0,1,6,0,2,0,1,0,0,0,0,0,0,0,1.333333333,0.444444444,0.75,0,0,1.5,0.5,1.5,0.5,0,0,0,0,1.103133692,0.367711231,0.769800359,0.25660012,1.914213562,0.638071187,1.414213562,0.471404521,0.81107987,0.270359957,0.644413203,0.214804401,0,0,0,0,0,0.055555556,0.518518519,0.955555556,0.409090909,0.518518519,0.955555556,0.109427609,0,-0.109427609,0,-1.5,-0.5,0.465116279,0.248883721,0,3,2,F[P-](F)(F)(F)(F)F,6.972,18.438,0,0,0,0,68.74375504,144.9647295,20.70924708,1,0,7,7,0,0,7,0,0,0,0,0,0,1,6,0,0,0,6,2.714285714,0.387755102,0.631578947,0,0,4.5,0.642857143,4.5,0.642857143,0,0,0,0,4.602885979,0.65755514,1.745743122,0.249391875,16.08843868,1.362442943,4.13702426,0.420620048,9.376265246,0.767087247,1.933967688,0.190209893,0.714689303,0.066933914,0.714689303,0.066933914,0.009722222,0.082204888,1.626530612,1.626530612,0.421914937,1.626530612,1.626530612,0.872857211,0,-0.872857211,0,-4.5,-0.642857143,0.238393977,0.475606023,0,7,0.666666667,82,-51,4000,373
