Repository: nschauser/PolymerElectrolyte

File: _Cleaned_Final_Data_6_2_2020.csv (part 21 of 35)
ETA_epsilon_3,Comonomer2 ETA_epsilon_4,Comonomer2 ETA_epsilon_5,Comonomer2 ETA_dEpsilon_A,Comonomer2 ETA_dEpsilon_B,Comonomer2 ETA_dEpsilon_C,Comonomer2 ETA_dEpsilon_D,Comonomer2 ETA_dBeta,Comonomer2 AETA_dBeta,Comonomer2 ETA_psi_1,Comonomer2 ETA_dPsi_A,Comonomer2 ETA_dPsi_B,Comonomer2 Kier1,Comonomer2 Kier2,Anion Smiles,anion apol,anion bpol,anion nHBAcc,anion nHBDon,anion nRot,anion RotRatio,anion Vabc,anion MW,anion AMW,anion nAcid,anion nBase,anion nAtom,anion nHeavyAtom,anion nSpiro,anion nBridgehead,anion nHetero,anion nH,anion nB,anion nC,anion nN,anion nO,anion nS,anion nP,anion nF,anion nCl,anion nBr,anion nI,anion nX,anion ETA_alpha,anion AETA_alpha,anion ETA_shape_p,anion ETA_shape_y,anion ETA_shape_x,anion ETA_beta,anion AETA_beta,anion ETA_beta_s,anion AETA_beta_s,anion ETA_beta_ns,anion AETA_beta_ns,anion ETA_beta_ns_d,anion AETA_beta_ns_d,anion ETA_eta,anion AETA_eta,anion ETA_eta_L,anion AETA_eta_L,anion ETA_eta_R,anion AETA_eta_R,anion ETA_eta_RL,anion AETA_eta_RL,anion ETA_eta_F,anion AETA_eta_F,anion ETA_eta_FL,anion AETA_eta_FL,anion ETA_eta_B,anion AETA_eta_B,anion ETA_eta_BR,anion AETA_eta_BR,anion ETA_dAlpha_A,anion ETA_dAlpha_B,anion ETA_epsilon_1,anion ETA_epsilon_2,anion ETA_epsilon_3,anion ETA_epsilon_4,anion ETA_epsilon_5,anion ETA_dEpsilon_A,anion ETA_dEpsilon_B,anion ETA_dEpsilon_C,anion ETA_dEpsilon_D,anion ETA_dBeta,anion AETA_dBeta,anion ETA_psi_1,anion ETA_dPsi_A,anion ETA_dPsi_B,anion Kier1,anion Kier2,solvent BP,approxTg,approxMW(kDa),Index
,ether,PEO,COC,COC,100,1,PF6,,0.033,,-49,-60,59,,69,22.6,yes,,,,1.30E-10,,,,,,,,,5.06E-05,,0.000427661,,0.000597861,,,,,,,,,,,,,160,874,-14,all temps,6.30E+12,5900,-99,,,,,2.5,3.70E+32,entire range,,,,,,4000,linear,acetonitrile,25,1460,none,,https://doi.org/10.1016/S0167-2738(00)00594-4,"A. Magistris, P. Mustarelli, E. Quartarone and C. Tomasi, Solid State Ionics, 2000, 136-137, 1241-1247.",8.142758,7.755242,1,0,0,0,51.93865635,46.04186481,5.115762757,0,0,9,3,0,0,1,6,0,2,0,1,0,0,0,0,0,0,0,1.333333333,0.444444444,0.75,0,0,1.5,0.5,1.5,0.5,0,0,0,0,1.103133692,0.367711231,0.769800359,0.25660012,1.914213562,0.638071187,1.414213562,0.471404521,0.81107987,0.270359957,0.644413203,0.214804401,0,0,0,0,0,0.055555556,0.518518519,0.955555556,0.409090909,0.518518519,0.955555556,0.109427609,0,-0.109427609,0,-1.5,-0.5,0.465116279,0.248883721,0,3,2,8.142758,7.755242,1,0,0,0,51.93865635,46.04186481,5.115762757,0,0,9,3,0,0,1,6,0,2,0,1,0,0,0,0,0,0,0,1.333333333,0.444444444,0.75,0,0,1.5,0.5,1.5,0.5,0,0,0,0,1.103133692,0.367711231,0.769800359,0.25660012,1.914213562,0.638071187,1.414213562,0.471404521,0.81107987,0.270359957,0.644413203,0.214804401,0,0,0,0,0,0.055555556,0.518518519,0.955555556,0.409090909,0.518518519,0.955555556,0.109427609,0,-0.109427609,0,-1.5,-0.5,0.465116279,0.248883721,0,3,2,F[P-](F)(F)(F)(F)F,6.972,18.438,0,0,0,0,68.74375504,144.9647295,20.70924708,1,0,7,7,0,0,7,0,0,0,0,0,0,1,6,0,0,0,6,2.714285714,0.387755102,0.631578947,0,0,4.5,0.642857143,4.5,0.642857143,0,0,0,0,4.602885979,0.65755514,1.745743122,0.249391875,16.08843868,1.362442943,4.13702426,0.420620048,9.376265246,0.767087247,1.933967688,0.190209893,0.714689303,0.066933914,0.714689303,0.066933914,0.009722222,0.082204888,1.626530612,1.626530612,0.421914937,1.626530612,1.626530612,0.872857211,0,-0.872857211,0,-4.5,-0.642857143,0.238393977,0.475606023,0,7,0.666666667,82,-49,4000,374
,ether,PEO,COC,COC,100,1,PF6,,0.05,,-45,-60,55,,62,24.5,yes,,,,2.39E-12,,,,,,,,,7.72E-07,,0.00010349,,0.000249287,,,,,,,,,,,,,3.50E+33,25580,-232,all temps,7.30E+13,6495,-95,,,,,2.9,1.00E+38,entire range,,,,,,4000,linear,acetonitrile,25,1460,none,,https://doi.org/10.1016/S0167-2738(00)00594-4,"A. Magistris, P. Mustarelli, E. Quartarone and C. Tomasi, Solid State Ionics, 2000, 136-137, 1241-1247.",8.142758,7.755242,1,0,0,0,51.93865635,46.04186481,5.115762757,0,0,9,3,0,0,1,6,0,2,0,1,0,0,0,0,0,0,0,1.333333333,0.444444444,0.75,0,0,1.5,0.5,1.5,0.5,0,0,0,0,1.103133692,0.367711231,0.769800359,0.25660012,1.914213562,0.638071187,1.414213562,0.471404521,0.81107987,0.270359957,0.644413203,0.214804401,0,0,0,0,0,0.055555556,0.518518519,0.955555556,0.409090909,0.518518519,0.955555556,0.109427609,0,-0.109427609,0,-1.5,-0.5,0.465116279,0.248883721,0,3,2,8.142758,7.755242,1,0,0,0,51.93865635,46.04186481,5.115762757,0,0,9,3,0,0,1,6,0,2,0,1,0,0,0,0,0,0,0,1.333333333,0.444444444,0.75,0,0,1.5,0.5,1.5,0.5,0,0,0,0,1.103133692,0.367711231,0.769800359,0.25660012,1.914213562,0.638071187,1.414213562,0.471404521,0.81107987,0.270359957,0.644413203,0.214804401,0,0,0,0,0,0.055555556,0.518518519,0.955555556,0.409090909,0.518518519,0.955555556,0.109427609,0,-0.109427609,0,-1.5,-0.5,0.465116279,0.248883721,0,3,2,F[P-](F)(F)(F)(F)F,6.972,18.438,0,0,0,0,68.74375504,144.9647295,20.70924708,1,0,7,7,0,0,7,0,0,0,0,0,0,1,6,0,0,0,6,2.714285714,0.387755102,0.631578947,0,0,4.5,0.642857143,4.5,0.642857143,0,0,0,0,4.602885979,0.65755514,1.745743122,0.249391875,16.08843868,1.362442943,4.13702426,0.420620048,9.376265246,0.767087247,1.933967688,0.190209893,0.714689303,0.066933914,0.714689303,0.066933914,0.009722222,0.082204888,1.626530612,1.626530612,0.421914937,1.626530612,1.626530612,0.872857211,0,-0.872857211,0,-4.5,-0.642857143,0.238393977,0.475606023,0,7,0.666666667,82,-45,4000,375
,ether,PEO,COC,COC,100,1,PF6,,0.0625,,-44,-60,,,,25.1,yes,,,,1.95E-12,,,,,,,,,2.21E-07,,9.96E-05,,0.0005425,,,,,,,,,,,,,1.50E+40,34044,-270,all temps,1.30E+14,6558,-94,,,,,3,1.70E+39,entire range,,,,,,4000,linear,acetonitrile,25,1460,none,,https://doi.org/10.1016/S0167-2738(00)00594-4,"A. Magistris, P. Mustarelli, E. Quartarone and C. Tomasi, Solid State Ionics, 2000, 136-137, 1241-1247.",8.142758,7.755242,1,0,0,0,51.93865635,46.04186481,5.115762757,0,0,9,3,0,0,1,6,0,2,0,1,0,0,0,0,0,0,0,1.333333333,0.444444444,0.75,0,0,1.5,0.5,1.5,0.5,0,0,0,0,1.103133692,0.367711231,0.769800359,0.25660012,1.914213562,0.638071187,1.414213562,0.471404521,0.81107987,0.270359957,0.644413203,0.214804401,0,0,0,0,0,0.055555556,0.518518519,0.955555556,0.409090909,0.518518519,0.955555556,0.109427609,0,-0.109427609,0,-1.5,-0.5,0.465116279,0.248883721,0,3,2,8.142758,7.755242,1,0,0,0,51.93865635,46.04186481,5.115762757,0,0,9,3,0,0,1,6,0,2,0,1,0,0,0,0,0,0,0,1.333333333,0.444444444,0.75,0,0,1.5,0.5,1.5,0.5,0,0,0,0,1.103133692,0.367711231,0.769800359,0.25660012,1.914213562,0.638071187,1.414213562,0.471404521,0.81107987,0.270359957,0.644413203,0.214804401,0,0,0,0,0,0.055555556,0.518518519,0.955555556,0.409090909,0.518518519,0.955555556,0.109427609,0,-0.109427609,0,-1.5,-0.5,0.465116279,0.248883721,0,3,2,F[P-](F)(F)(F)(F)F,6.972,18.438,0,0,0,0,68.74375504,144.9647295,20.70924708,1,0,7,7,0,0,7,0,0,0,0,0,0,1,6,0,0,0,6,2.714285714,0.387755102,0.631578947,0,0,4.5,0.642857143,4.5,0.642857143,0,0,0,0,4.602885979,0.65755514,1.745743122,0.249391875,16.08843868,1.362442943,4.13702426,0.420620048,9.376265246,0.767087247,1.933967688,0.190209893,0.714689303,0.066933914,0.714689303,0.066933914,0.009722222,0.082204888,1.626530612,1.626530612,0.421914937,1.626530612,1.626530612,0.872857211,0,-0.872857211,0,-4.5,-0.642857143,0.238393977,0.475606023,0,7,0.666666667,82,-44,4000,376
,ether,PEO,COC,COC,100,1,PF6,,0.083,,-43,-60,48,,56,27.9,yes,,,,7.78E-12,,,,,,,,,4.15E-07,,1.09E-05,,3.23E-05,,,,,,,,,,,,,2.00E+16,10147,-147,all temps,7200000000,5187,-93,,,,,2.4,4.60E+29,entire range,,,,,,4000,linear,acetonitrile,25,1460,none,,https://doi.org/10.1016/S0167-2738(00)00594-4,"A. Magistris, P. Mustarelli, E. Quartarone and C. Tomasi, Solid State Ionics, 2000, 136-137, 1241-1247.",8.142758,7.755242,1,0,0,0,51.93865635,46.04186481,5.115762757,0,0,9,3,0,0,1,6,0,2,0,1,0,0,0,0,0,0,0,1.333333333,0.444444444,0.75,0,0,1.5,0.5,1.5,0.5,0,0,0,0,1.103133692,0.367711231,0.769800359,0.25660012,1.914213562,0.638071187,1.414213562,0.471404521,0.81107987,0.270359957,0.644413203,0.214804401,0,0,0,0,0,0.055555556,0.518518519,0.955555556,0.409090909,0.518518519,0.955555556,0.109427609,0,-0.109427609,0,-1.5,-0.5,0.465116279,0.248883721,0,3,2,8.142758,7.755242,1,0,0,0,51.93865635,46.04186481,5.115762757,0,0,9,3,0,0,1,6,0,2,0,1,0,0,0,0,0,0,0,1.333333333,0.444444444,0.75,0,0,1.5,0.5,1.5,0.5,0,0,0,0,1.103133692,0.367711231,0.769800359,0.25660012,1.914213562,0.638071187,1.414213562,0.471404521,0.81107987,0.270359957,0.644413203,0.214804401,0,0,0,0,0,0.055555556,0.518518519,0.955555556,0.409090909,0.518518519,0.955555556,0.109427609,0,-0.109427609,0,-1.5,-0.5,0.465116279,0.248883721,0,3,2,F[P-](F)(F)(F)(F)F,6.972,18.438,0,0,0,0,68.74375504,144.9647295,20.70924708,1,0,7,7,0,0,7,0,0,0,0,0,0,1,6,0,0,0,6,2.714285714,0.387755102,0.631578947,0,0,4.5,0.642857143,4.5,0.642857143,0,0,0,0,4.602885979,0.65755514,1.745743122,0.249391875,16.08843868,1.362442943,4.13702426,0.420620048,9.376265246,0.767087247,1.933967688,0.190209893,0.714689303,0.066933914,0.714689303,0.066933914,0.009722222,0.082204888,1.626530612,1.626530612,0.421914937,1.626530612,1.626530612,0.872857211,0,-0.872857211,0,-4.5,-0.642857143,0.238393977,0.475606023,0,7,0.666666667,82,-43,4000,377
PEO LiPF6 (paper looked at filler MgAl2O4) 5 wt% ,ether,PEO,COC,COC,100,1,PF6,,0.015,,-73,,58,,65,,yes,1.44E-07,2.31E-07,,,,,2.53E-07,,,1.23E-06,,,4.52E-06,,2.19E-05,,,,,,,,0.49,50,symmetric cell Bruce and vincent,,,0.58,,42000000000,11189,-273.15,30,3616,3163,-123,,,,,0.95,1400000000,above 30,,,,,,,linear,none,50,24,yes,,https://doi.org/10.1016/j.electacta.2012.12.003,"N. Angulakshmi, K. S. Nahm, J. R. Nair, C. Gerbaldi, R. Bongiovanni, N. Penazzi and A. M. Stephan, Electrochim. Acta, 2013, 90, 179-185",8.142758,7.755242,1,0,0,0,51.93865635,46.04186481,5.115762757,0,0,9,3,0,0,1,6,0,2,0,1,0,0,0,0,0,0,0,1.333333333,0.444444444,0.75,0,0,1.5,0.5,1.5,0.5,0,0,0,0,1.103133692,0.367711231,0.769800359,0.25660012,1.914213562,0.638071187,1.414213562,0.471404521,0.81107987,0.270359957,0.644413203,0.214804401,0,0,0,0,0,0.055555556,0.518518519,0.955555556,0.409090909,0.518518519,0.955555556,0.109427609,0,-0.109427609,0,-1.5,-0.5,0.465116279,0.248883721,0,3,2,8.142758,7.755242,1,0,0,0,51.93865635,46.04186481,5.115762757,0,0,9,3,0,0,1,6,0,2,0,1,0,0,0,0,0,0,0,1.333333333,0.444444444,0.75,0,0,1.5,0.5,1.5,0.5,0,0,0,0,1.103133692,0.367711231,0.769800359,0.25660012,1.914213562,0.638071187,1.414213562,0.471404521,0.81107987,0.270359957,0.644413203,0.214804401,0,0,0,0,0,0.055555556,0.518518519,0.955555556,0.409090909,0.518518519,0.955555556,0.109427609,0,-0.109427609,0,-1.5,-0.5,0.465116279,0.248883721,0,3,2,F[P-](F)(F)(F)(F)F,6.972,18.438,0,0,0,0,68.74375504,144.9647295,20.70924708,1,0,7,7,0,0,7,0,0,0,0,0,0,1,6,0,0,0,6,2.714285714,0.387755102,0.631578947,0,0,4.5,0.642857143,4.5,0.642857143,0,0,0,0,4.602885979,0.65755514,1.745743122,0.249391875,16.08843868,1.362442943,4.13702426,0.420620048,9.376265246,0.767087247,1.933967688,0.190209893,0.714689303,0.066933914,0.714689303,0.066933914,0.009722222,0.082204888,1.626530612,1.626530612,0.421914937,1.626530612,1.626530612,0.872857211,0,-0.872857211,0,-4.5,-0.642857143,0.238393977,0.475606023,0,7,0.666666667,-273.15,-73,,378
,ether,PEO,COC,COC,100,1,PF6,0.015952368,0.015952368,5,,,72,,,,yes,,,,,,,2.91E-13,,8.85E-12,,1.21E-09,,5.03E-09,,1.34E-08,,6.68E-08,,5.72E-07,2.71E-06,,,,,,,,,,37,1940,-37,all temps,,,,,,,,2.1,1.90E+23,entire range,,,,,,6000,linear,acetonitrile,25,,none,,https://doi.org/10.1007/s11581-011-0524-8,"S. Ibrahim, M. Yassin, R. Ahmad and M. Johan, Ionics, 2011, 17, 399-405.",8.142758,7.755242,1,0,0,0,51.93865635,46.04186481,5.115762757,0,0,9,3,0,0,1,6,0,2,0,1,0,0,0,0,0,0,0,1.333333333,0.444444444,0.75,0,0,1.5,0.5,1.5,0.5,0,0,0,0,1.103133692,0.367711231,0.769800359,0.25660012,1.914213562,0.638071187,1.414213562,0.471404521,0.81107987,0.270359957,0.644413203,0.214804401,0,0,0,0,0,0.055555556,0.518518519,0.955555556,0.409090909,0.518518519,0.955555556,0.109427609,0,-0.109427609,0,-1.5,-0.5,0.465116279,0.248883721,0,3,2,8.142758,7.755242,1,0,0,0,51.93865635,46.04186481,5.115762757,0,0,9,3,0,0,1,6,0,2,0,1,0,0,0,0,0,0,0,1.333333333,0.444444444,0.75,0,0,1.5,0.5,1.5,0.5,0,0,0,0,1.103133692,0.367711231,0.769800359,0.25660012,1.914213562,0.638071187,1.414213562,0.471404521,0.81107987,0.270359957,0.644413203,0.214804401,0,0,0,0,0,0.055555556,0.518518519,0.955555556,0.409090909,0.518518519,0.955555556,0.109427609,0,-0.109427609,0,-1.5,-0.5,0.465116279,0.248883721,0,3,2,F[P-](F)(F)(F)(F)F,6.972,18.438,0,0,0,0,68.74375504,144.9647295,20.70924708,1,0,7,7,0,0,7,0,0,0,0,0,0,1,6,0,0,0,6,2.714285714,0.387755102,0.631578947,0,0,4.5,0.642857143,4.5,0.642857143,0,0,0,0,4.602885979,0.65755514,1.745743122,0.249391875,16.08843868,1.362442943,4.13702426,0.420620048,9.376265246,0.767087247,1.933967688,0.190209893,0.714689303,0.066933914,0.714689303,0.066933914,0.009722222,0.082204888,1.626530612,1.626530612,0.421914937,1.626530612,1.626530612,0.872857211,0,-0.872857211,0,-4.5,-0.642857143,0.238393977,0.475606023,0,7,0.666666667,82,,6000,379
,ether,PEO,COC,COC,100,1,PF6,0.033677221,0.033677221,10,,,66,,,,yes,,,,,,,1.37E-11,,8.37E-10,,2.68E-08,,6.46E-08,,9.86E-08,,6.11E-06,,7.74E-06,8.00E-06,,,,,,,,,,15,1381,-27,all temps,,,,,,,,1.9,3.70E+21,entire range,,,,,,6000,linear,acetonitrile,25,,none,,https://doi.org/10.1007/s11581-011-0524-8,"S. Ibrahim, M. Yassin, R. Ahmad and M. Johan, Ionics, 2011, 17, 399-405.",8.142758,7.755242,1,0,0,0,51.93865635,46.04186481,5.115762757,0,0,9,3,0,0,1,6,0,2,0,1,0,0,0,0,0,0,0,1.333333333,0.444444444,0.75,0,0,1.5,0.5,1.5,0.5,0,0,0,0,1.103133692,0.367711231,0.769800359,0.25660012,1.914213562,0.638071187,1.414213562,0.471404521,0.81107987,0.270359957,0.644413203,0.214804401,0,0,0,0,0,0.055555556,0.518518519,0.955555556,0.409090909,0.518518519,0.955555556,0.109427609,0,-0.109427609,0,-1.5,-0.5,0.465116279,0.248883721,0,3,2,8.142758,7.755242,1,0,0,0,51.93865635,46.04186481,5.115762757,0,0,9,3,0,0,1,6,0,2,0,1,0,0,0,0,0,0,0,1.333333333,0.444444444,0.75,0,0,1.5,0.5,1.5,0.5,0,0,0,0,1.103133692,0.367711231,0.769800359,0.25660012,1.914213562,0.638071187,1.414213562,0.471404521,0.81107987,0.270359957,0.644413203,0.214804401,0,0,0,0,0,0.055555556,0.518518519,0.955555556,0.409090909,0.518518519,0.955555556,0.109427609,0,-0.109427609,0,-1.5,-0.5,0.465116279,0.248883721,0,3,2,F[P-](F)(F)(F)(F)F,6.972,18.438,0,0,0,0,68.74375504,144.9647295,20.70924708,1,0,7,7,0,0,7,0,0,0,0,0,0,1,6,0,0,0,6,2.714285714,0.387755102,0.631578947,0,0,4.5,0.642857143,4.5,0.642857143,0,0,0,0,4.602885979,0.65755514,1.745743122,0.249391875,16.08843868,1.362442943,4.13702426,0.420620048,9.376265246,0.767087247,1.933967688,0.190209893,0.714689303,0.066933914,0.714689303,0.066933914,0.009722222,0.082204888,1.626530612,1.626530612,0.421914937,1.626530612,1.626530612,0.872857211,0,-0.872857211,0,-4.5,-0.642857143,0.238393977,0.475606023,0,7,0.666666667,82,,6000,380
,ether,PEO,COC,COC,100,1,PF6,0.05348735,0.05348735,15,,,66,,,,yes,,,,,,,1.18E-10,,2.12E-08,,1.16E-05,,1.50E-05,,1.42E-05,,1.33E-05,,1.50E-05,1.47E-05,,,,,,,,,,0.037,334,8,all temps,,,,,,,,,,fits so poor that won't include,,,,,,6000,linear,acetonitrile,25,,none,,https://doi.org/10.1007/s11581-011-0524-8,"S. Ibrahim, M. Yassin, R. Ahmad and M. Johan, Ionics, 2011, 17, 399-405.",8.142758,7.755242,1,0,0,0,51.93865635,46.04186481,5.115762757,0,0,9,3,0,0,1,6,0,2,0,1,0,0,0,0,0,0,0,1.333333333,0.444444444,0.75,0,0,1.5,0.5,1.5,0.5,0,0,0,0,1.103133692,0.367711231,0.769800359,0.25660012,1.914213562,0.638071187,1.414213562,0.471404521,0.81107987,0.270359957,0.644413203,0.214804401,0,0,0,0,0,0.055555556,0.518518519,0.955555556,0.409090909,0.518518519,0.955555556,0.109427609,0,-0.109427609,0,-1.5,-0.5,0.465116279,0.248883721,0,3,2,8.142758,7.755242,1,0,0,0,51.93865635,46.04186481,5.115762757,0,0,9,3,0,0,1,6,0,2,0,1,0,0,0,0,0,0,0,1.333333333,0.444444444,0.75,0,0,1.5,0.5,1.5,0.5,0,0,0,0,1.103133692,0.367711231,0.769800359,0.25660012,1.914213562,0.638071187,1.414213562,0.471404521,0.81107987,0.270359957,0.644413203,0.214804401,0,0,0,0,0,0.055555556,0.518518519,0.955555556,0.409090909,0.518518519,0.955555556,0.109427609,0,-0.109427609,0,-1.5,-0.5,0.465116279,0.248883721,0,3,2,F[P-](F)(F)(F)(F)F,6.972,18.438,0,0,0,0,68.74375504,144.9647295,20.70924708,1,0,7,7,0,0,7,0,0,0,0,0,0,1,6,0,0,0,6,2.714285714,0.387755102,0.631578947,0,0,4.5,0.642857143,4.5,0.642857143,0,0,0,0,4.602885979,0.65755514,1.745743122,0.249391875,16.08843868,1.362442943,4.13702426,0.420620048,9.376265246,0.767087247,1.933967688,0.190209893,0.714689303,0.066933914,0.714689303,0.066933914,0.009722222,0.082204888,1.626530612,1.626530612,0.421914937,1.626530612,1.626530612,0.872857211,0,-0.872857211,0,-4.5,-0.642857143,0.238393977,0.475606023,0,7,0.666666667,82,,6000,381
,ether,PEO,COC,COC,100,1,PF6,0.075773746,0.075773746,20,,,59,,,,yes,,,,,,,5.13E-10,,1.45E-07,,9.01E-06,,9.01E-06,,9.48E-06,,9.64E-06,,1.18E-05,1.10E-05,,,,,,,,,,0.005,197,13,all temps,,,,,,,,,,fits so poor that won't include,,,,,,6000,linear,acetonitrile,25,,none,,https://doi.org/10.1007/s11581-011-0524-8,"S. Ibrahim, M. Yassin, R. Ahmad and M. Johan, Ionics, 2011, 17, 399-405.",8.142758,7.755242,1,0,0,0,51.93865635,46.04186481,5.115762757,0,0,9,3,0,0,1,6,0,2,0,1,0,0,0,0,0,0,0,1.333333333,0.444444444,0.75,0,0,1.5,0.5,1.5,0.5,0,0,0,0,1.103133692,0.367711231,0.769800359,0.25660012,1.914213562,0.638071187,1.414213562,0.471404521,0.81107987,0.270359957,0.644413203,0.214804401,0,0,0,0,0,0.055555556,0.518518519,0.955555556,0.409090909,0.518518519,0.955555556,0.109427609,0,-0.109427609,0,-1.5,-0.5,0.465116279,0.248883721,0,3,2,8.142758,7.755242,1,0,0,0,51.93865635,46.04186481,5.115762757,0,0,9,3,0,0,1,6,0,2,0,1,0,0,0,0,0,0,0,1.333333333,0.444444444,0.75,0,0,1.5,0.5,1.5,0.5,0,0,0,0,1.103133692,0.367711231,0.769800359,0.25660012,1.914213562,0.638071187,1.414213562,0.471404521,0.81107987,0.270359957,0.644413203,0.214804401,0,0,0,0,0,0.055555556,0.518518519,0.955555556,0.409090909,0.518518519,0.955555556,0.109427609,0,-0.109427609,0,-1.5,-0.5,0.465116279,0.248883721,0,3,2,F[P-](F)(F)(F)(F)F,6.972,18.438,0,0,0,0,68.74375504,144.9647295,20.70924708,1,0,7,7,0,0,7,0,0,0,0,0,0,1,6,0,0,0,6,2.714285714,0.387755102,0.631578947,0,0,4.5,0.642857143,4.5,0.642857143,0,0,0,0,4.602885979,0.65755514,1.745743122,0.249391875,16.08843868,1.362442943,4.13702426,0.420620048,9.376265246,0.767087247,1.933967688,0.190209893,0.714689303,0.066933914,0.714689303,0.066933914,0.009722222,0.082204888,1.626530612,1.626530612,0.421914937,1.626530612,1.626530612,0.872857211,0,-0.872857211,0,-4.5,-0.642857143,0.238393977,0.475606023,0,7,0.666666667,82,,6000,382
new conductivity and transference number,ether,PEO,COC,COC,100,1,TFSI,,0.02,,,,,,,,yes,,,,,,,,,,,,,,,,,,,,0.000664967,,,0.17,70,Bruce-vincent (slightly strange),,,,,,,,,,,,,,,,,,,,,,,,5000,linear,acetonitrile,25,168,high,,https://doi.org/10.1016/j.electacta.2016.12.172,"Pozyczka, K., Marzantowicz, M., Dygas, J. R., Krok, F., Electrochim Acta, 2017, 227, 127-135",8.142758,7.755242,1,0,0,0,51.93865635,46.04186481,5.115762757,0,0,9,3,0,0,1,6,0,2,0,1,0,0,0,0,0,0,0,1.333333333,0.444444444,0.75,0,0,1.5,0.5,1.5,0.5,0,0,0,0,1.103133692,0.367711231,0.769800359,0.25660012,1.914213562,0.638071187,1.414213562,0.471404521,0.81107987,0.270359957,0.644413203,0.214804401,0,0,0,0,0,0.055555556,0.518518519,0.955555556,0.409090909,0.518518519,0.955555556,0.109427609,0,-0.109427609,0,-1.5,-0.5,0.465116279,0.248883721,0,3,2,8.142758,7.755242,1,0,0,0,51.93865635,46.04186481,5.115762757,0,0,9,3,0,0,1,6,0,2,0,1,0,0,0,0,0,0,0,1.333333333,0.444444444,0.75,0,0,1.5,0.5,1.5,0.5,0,0,0,0,1.103133692,0.367711231,0.769800359,0.25660012,1.914213562,0.638071187,1.414213562,0.471404521,0.81107987,0.270359957,0.644413203,0.214804401,0,0,0,0,0,0.055555556,0.518518519,0.955555556,0.409090909,0.518518519,0.955555556,0.109427609,0,-0.109427609,0,-1.5,-0.5,0.465116279,0.248883721,0,3,2,C(F)(F)(F)S(=O)(=O)[N-]S(=O)(=O)C(F)(F)F,16.79,21.13,4,0,2,0.142857143,161.411271,279.9178424,18.66118949,1,0,15,15,0,0,13,0,0,2,1,4,2,0,6,0,0,0,6,6.114285714,0.407619048,0.498442368,0,0.436137072,15.5,1.033333333,9.5,0.633333333,6,0.4,0,0,10.39189168,0.692792779,3.002691864,0.200179458,27.65992063,1.843994709,6.207106781,0.413807119,17.26802895,1.15120193,3.204414918,0.213627661,1.207106781,0.080473785,1.207106781,0.080473785,0,0.092380952,1.412380952,1.412380952,0.427659574,1.412380952,1.412380952,0.984721378,0,-0.984721378,0,-3.5,-0.233333333,0.288604181,0.425395819,0,15,3.7856,82,,5000,383
have transference at other temps as wellâ€¦,ether,PEO,COC,COC,100,1,TFSI,,0.0625,,,,,,,,yes,,,,,,,,,,,,,,,,,,,,0.001688107,,,0.22,70,,,,,,,,,,,,,,,,,,,,,,,,,5000,linear,acetonitrile,25,168,high,,https://doi.org/10.1016/j.electacta.2016.12.172,"Pozyczka, K., Marzantowicz, M., Dygas, J. R., Krok, F., Electrochim Acta, 2017, 227, 127-135",8.142758,7.755242,1,0,0,0,51.93865635,46.04186481,5.115762757,0,0,9,3,0,0,1,6,0,2,0,1,0,0,0,0,0,0,0,1.333333333,0.444444444,0.75,0,0,1.5,0.5,1.5,0.5,0,0,0,0,1.103133692,0.367711231,0.769800359,0.25660012,1.914213562,0.638071187,1.414213562,0.471404521,0.81107987,0.270359957,0.644413203,0.214804401,0,0,0,0,0,0.055555556,0.518518519,0.955555556,0.409090909,0.518518519,0.955555556,0.109427609,0,-0.109427609,0,-1.5,-0.5,0.465116279,0.248883721,0,3,2,8.142758,7.755242,1,0,0,0,51.93865635,46.04186481,5.115762757,0,0,9,3,0,0,1,6,0,2,0,1,0,0,0,0,0,0,0,1.333333333,0.444444444,0.75,0,0,1.5,0.5,1.5,0.5,0,0,0,0,1.103133692,0.367711231,0.769800359,0.25660012,1.914213562,0.638071187,1.414213562,0.471404521,0.81107987,0.270359957,0.644413203,0.214804401,0,0,0,0,0,0.055555556,0.518518519,0.955555556,0.409090909,0.518518519,0.955555556,0.109427609,0,-0.109427609,0,-1.5,-0.5,0.465116279,0.248883721,0,3,2,C(F)(F)(F)S(=O)(=O)[N-]S(=O)(=O)C(F)(F)F,16.79,21.13,4,0,2,0.142857143,161.411271,279.9178424,18.66118949,1,0,15,15,0,0,13,0,0,2,1,4,2,0,6,0,0,0,6,6.114285714,0.407619048,0.498442368,0,0.436137072,15.5,1.033333333,9.5,0.633333333,6,0.4,0,0,10.39189168,0.692792779,3.002691864,0.200179458,27.65992063,1.843994709,6.207106781,0.413807119,17.26802895,1.15120193,3.204414918,0.213627661,1.207106781,0.080473785,1.207106781,0.080473785,0,0.092380952,1.412380952,1.412380952,0.427659574,1.412380952,1.412380952,0.984721378,0,-0.984721378,0,-3.5,-0.233333333,0.288604181,0.425395819,0,15,3.7856,82,,5000,384
,ether,PEO,COC,COC,100,1,TFSI,,0.1,,,,,,,,yes,,,,,,,,,,,,,,,,,,,,0.001185223,,,0.13,70,,,,,,,,,,,,,,,,,,,,,,,,,5000,linear,acetonitrile,25,168,high,,https://doi.org/10.1016/j.electacta.2016.12.172,"Pozyczka, K., Marzantowicz, M., Dygas, J. R., Krok, F., Electrochim Acta, 2017, 227, 127-135",8.142758,7.755242,1,0,0,0,51.93865635,46.04186481,5.115762757,0,0,9,3,0,0,1,6,0,2,0,1,0,0,0,0,0,0,0,1.333333333,0.444444444,0.75,0,0,1.5,0.5,1.5,0.5,0,0,0,0,1.103133692,0.367711231,0.769800359,0.25660012,1.914213562,0.638071187,1.414213562,0.471404521,0.81107987,0.270359957,0.644413203,0.214804401,0,0,0,0,0,0.055555556,0.518518519,0.955555556,0.409090909,0.518518519,0.955555556,0.109427609,0,-0.109427609,0,-1.5,-0.5,0.465116279,0.248883721,0,3,2,8.142758,7.755242,1,0,0,0,51.93865635,46.04186481,5.115762757,0,0,9,3,0,0,1,6,0,2,0,1,0,0,0,0,0,0,0,1.333333333,0.444444444,0.75,0,0,1.5,0.5,1.5,0.5,0,0,0,0,1.103133692,0.367711231,0.769800359,0.25660012,1.914213562,0.638071187,1.414213562,0.471404521,0.81107987,0.270359957,0.644413203,0.214804401,0,0,0,0,0,0.055555556,0.518518519,0.955555556,0.409090909,0.518518519,0.955555556,0.109427609,0,-0.109427609,0,-1.5,-0.5,0.465116279,0.248883721,0,3,2,C(F)(F)(F)S(=O)(=O)[N-]S(=O)(=O)C(F)(F)F,16.79,21.13,4,0,2,0.142857143,161.411271,279.9178424,18.66118949,1,0,15,15,0,0,13,0,0,2,1,4,2,0,6,0,0,0,6,6.114285714,0.407619048,0.498442368,0,0.436137072,15.5,1.033333333,9.5,0.633333333,6,0.4,0,0,10.39189168,0.692792779,3.002691864,0.200179458,27.65992063,1.843994709,6.207106781,0.413807119,17.26802895,1.15120193,3.204414918,0.213627661,1.207106781,0.080473785,1.207106781,0.080473785,0,0.092380952,1.412380952,1.412380952,0.427659574,1.412380952,1.412380952,0.984721378,0,-0.984721378,0,-3.5,-0.233333333,0.288604181,0.425395819,0,15,3.7856,82,,5000,385
HAS OTHER REFERENCES FOR TRANSFERENCE!!,ether,PEO,COC,COC,100,1,TFSI,,0.166666667,,,,,,,,yes,,,,,,,,,,,,,,,,,,,,0.000373164,,,0.063,70,,,,,,,,,,,,,,,,,,,,,,,,,5000,linear,acetonitrile,25,168,high,,https://doi.org/10.1016/j.electacta.2016.12.172,"Pozyczka, K., Marzantowicz, M., Dygas, J. R., Krok, F., Electrochim Acta, 2017, 227, 127-135",8.142758,7.755242,1,0,0,0,51.93865635,46.04186481,5.115762757,0,0,9,3,0,0,1,6,0,2,0,1,0,0,0,0,0,0,0,1.333333333,0.444444444,0.75,0,0,1.5,0.5,1.5,0.5,0,0,0,0,1.103133692,0.367711231,0.769800359,0.25660012,1.914213562,0.638071187,1.414213562,0.471404521,0.81107987,0.270359957,0.644413203,0.214804401,0,0,0,0,0,0.055555556,0.518518519,0.955555556,0.409090909,0.518518519,0.955555556,0.109427609,0,-0.109427609,0,-1.5,-0.5,0.465116279,0.248883721,0,3,2,8.142758,7.755242,1,0,0,0,51.93865635,46.04186481,5.115762757,0,0,9,3,0,0,1,6,0,2,0,1,0,0,0,0,0,0,0,1.333333333,0.444444444,0.75,0,0,1.5,0.5,1.5,0.5,0,0,0,0,1.103133692,0.367711231,0.769800359,0.25660012,1.914213562,0.638071187,1.414213562,0.471404521,0.81107987,0.270359957,0.644413203,0.214804401,0,0,0,0,0,0.055555556,0.518518519,0.955555556,0.409090909,0.518518519,0.955555556,0.109427609,0,-0.109427609,0,-1.5,-0.5,0.465116279,0.248883721,0,3,2,C(F)(F)(F)S(=O)(=O)[N-]S(=O)(=O)C(F)(F)F,16.79,21.13,4,0,2,0.142857143,161.411271,279.9178424,18.66118949,1,0,15,15,0,0,13,0,0,2,1,4,2,0,6,0,0,0,6,6.114285714,0.407619048,0.498442368,0,0.436137072,15.5,1.033333333,9.5,0.633333333,6,0.4,0,0,10.39189168,0.692792779,3.002691864,0.200179458,27.65992063,1.843994709,6.207106781,0.413807119,17.26802895,1.15120193,3.204414918,0.213627661,1.207106781,0.080473785,1.207106781,0.080473785,0,0.092380952,1.412380952,1.412380952,0.427659574,1.412380952,1.412380952,0.984721378,0,-0.984721378,0,-3.5,-0.233333333,0.288604181,0.425395819,0,15,3.7856,82,,5000,386
,ether,PEO,COC,COC,100,1,TFSI,,0.2,,,,,,,,yes,,,,,,,,,,,,,,,,,,,,0.000600482,,,0.102,70,,,,,,,,,,,,,,,,,,,,,,,,,5000,linear,acetonitrile,25,168,high,,https://doi.org/10.1016/j.electacta.2016.12.172,"Pozyczka, K., Marzantowicz, M., Dygas, J. R., Krok, F., Electrochim Acta, 2017, 227, 127-135",8.142758,7.755242,1,0,0,0,51.93865635,46.04186481,5.115762757,0,0,9,3,0,0,1,6,0,2,0,1,0,0,0,0,0,0,0,1.333333333,0.444444444,0.75,0,0,1.5,0.5,1.5,0.5,0,0,0,0,1.103133692,0.367711231,0.769800359,0.25660012,1.914213562,0.638071187,1.414213562,0.471404521,0.81107987,0.270359957,0.644413203,0.214804401,0,0,0,0,0,0.055555556,0.518518519,0.955555556,0.409090909,0.518518519,0.955555556,0.109427609,0,-0.109427609,0,-1.5,-0.5,0.465116279,0.248883721,0,3,2,8.142758,7.755242,1,0,0,0,51.93865635,46.04186481,5.115762757,0,0,9,3,0,0,1,6,0,2,0,1,0,0,0,0,0,0,0,1.333333333,0.444444444,0.75,0,0,1.5,0.5,1.5,0.5,0,0,0,0,1.103133692,0.367711231,0.769800359,0.25660012,1.914213562,0.638071187,1.414213562,0.471404521,0.81107987,0.270359957,0.644413203,0.214804401,0,0,0,0,0,0.055555556,0.518518519,0.955555556,0.409090909,0.518518519,0.955555556,0.109427609,0,-0.109427609,0,-1.5,-0.5,0.465116279,0.248883721,0,3,2,C(F)(F)(F)S(=O)(=O)[N-]S(=O)(=O)C(F)(F)F,16.79,21.13,4,0,2,0.142857143,161.411271,279.9178424,18.66118949,1,0,15,15,0,0,13,0,0,2,1,4,2,0,6,0,0,0,6,6.114285714,0.407619048,0.498442368,0,0.436137072,15.5,1.033333333,9.5,0.633333333,6,0.4,0,0,10.39189168,0.692792779,3.002691864,0.200179458,27.65992063,1.843994709,6.207106781,0.413807119,17.26802895,1.15120193,3.204414918,0.213627661,1.207106781,0.080473785,1.207106781,0.080473785,0,0.092380952,1.412380952,1.412380952,0.427659574,1.412380952,1.412380952,0.984721378,0,-0.984721378,0,-3.5,-0.233333333,0.288604181,0.425395819,0,15,3.7856,82,,5000,387
,ether,PEO,COC,COC,100,1,TFSI,,0.333333333,,,,,,,,yes,,,,,,,,,,,,,,,,,,,,0.000111995,,,0.251,70,,,,,,,,,,,,,,,,,,,,,,,,,5000,linear,acetonitrile,25,168,high,,https://doi.org/10.1016/j.electacta.2016.12.172,"Pozyczka, K., Marzantowicz, M., Dygas, J. R., Krok, F., Electrochim Acta, 2017, 227, 127-135",8.142758,7.755242,1,0,0,0,51.93865635,46.04186481,5.115762757,0,0,9,3,0,0,1,6,0,2,0,1,0,0,0,0,0,0,0,1.333333333,0.444444444,0.75,0,0,1.5,0.5,1.5,0.5,0,0,0,0,1.103133692,0.367711231,0.769800359,0.25660012,1.914213562,0.638071187,1.414213562,0.471404521,0.81107987,0.270359957,0.644413203,0.214804401,0,0,0,0,0,0.055555556,0.518518519,0.955555556,0.409090909,0.518518519,0.955555556,0.109427609,0,-0.109427609,0,-1.5,-0.5,0.465116279,0.248883721,0,3,2,8.142758,7.755242,1,0,0,0,51.93865635,46.04186481,5.115762757,0,0,9,3,0,0,1,6,0,2,0,1,0,0,0,0,0,0,0,1.333333333,0.444444444,0.75,0,0,1.5,0.5,1.5,0.5,0,0,0,0,1.103133692,0.367711231,0.769800359,0.25660012,1.914213562,0.638071187,1.414213562,0.471404521,0.81107987,0.270359957,0.644413203,0.214804401,0,0,0,0,0,0.055555556,0.518518519,0.955555556,0.409090909,0.518518519,0.955555556,0.109427609,0,-0.109427609,0,-1.5,-0.5,0.465116279,0.248883721,0,3,2,C(F)(F)(F)S(=O)(=O)[N-]S(=O)(=O)C(F)(F)F,16.79,21.13,4,0,2,0.142857143,161.411271,279.9178424,18.66118949,1,0,15,15,0,0,13,0,0,2,1,4,2,0,6,0,0,0,6,6.114285714,0.407619048,0.498442368,0,0.436137072,15.5,1.033333333,9.5,0.633333333,6,0.4,0,0,10.39189168,0.692792779,3.002691864,0.200179458,27.65992063,1.843994709,6.207106781,0.413807119,17.26802895,1.15120193,3.204414918,0.213627661,1.207106781,0.080473785,1.207106781,0.080473785,0,0.092380952,1.412380952,1.412380952,0.427659574,1.412380952,1.412380952,0.984721378,0,-0.984721378,0,-3.5,-0.233333333,0.288604181,0.425395819,0,15,3.7856,82,,5000,388
,ether,PEO,COC,COC,100,1,TFSI,,0.5,,,,,,,,yes,,,,,,,,,,,,,,,,,,,,1.42E-06,,,0.706,70,,,,,,,,,,,,,,,,,,,,,,,,,5000,linear,acetonitrile,25,168,high,,https://doi.org/10.1016/j.electacta.2016.12.172,"Pozyczka, K., Marzantowicz, M., Dygas, J. R., Krok, F., Electrochim Acta, 2017, 227, 127-135",8.142758,7.755242,1,0,0,0,51.93865635,46.04186481,5.115762757,0,0,9,3,0,0,1,6,0,2,0,1,0,0,0,0,0,0,0,1.333333333,0.444444444,0.75,0,0,1.5,0.5,1.5,0.5,0,0,0,0,1.103133692,0.367711231,0.769800359,0.25660012,1.914213562,0.638071187,1.414213562,0.471404521,0.81107987,0.270359957,0.644413203,0.214804401,0,0,0,0,0,0.055555556,0.518518519,0.955555556,0.409090909,0.518518519,0.955555556,0.109427609,0,-0.109427609,0,-1.5,-0.5,0.465116279,0.248883721,0,3,2,8.142758,7.755242,1,0,0,0,51.93865635,46.04186481,5.115762757,0,0,9,3,0,0,1,6,0,2,0,1,0,0,0,0,0,0,0,1.333333333,0.444444444,0.75,0,0,1.5,0.5,1.5,0.5,0,0,0,0,1.103133692,0.367711231,0.769800359,0.25660012,1.914213562,0.638071187,1.414213562,0.471404521,0.81107987,0.270359957,0.644413203,0.214804401,0,0,0,0,0,0.055555556,0.518518519,0.955555556,0.409090909,0.518518519,0.955555556,0.109427609,0,-0.109427609,0,-1.5,-0.5,0.465116279,0.248883721,0,3,2,C(F)(F)(F)S(=O)(=O)[N-]S(=O)(=O)C(F)(F)F,16.79,21.13,4,0,2,0.142857143,161.411271,279.9178424,18.66118949,1,0,15,15,0,0,13,0,0,2,1,4,2,0,6,0,0,0,6,6.114285714,0.407619048,0.498442368,0,0.436137072,15.5,1.033333333,9.5,0.633333333,6,0.4,0,0,10.39189168,0.692792779,3.002691864,0.200179458,27.65992063,1.843994709,6.207106781,0.413807119,17.26802895,1.15120193,3.204414918,0.213627661,1.207106781,0.080473785,1.207106781,0.080473785,0,0.092380952,1.412380952,1.412380952,0.427659574,1.412380952,1.412380952,0.984721378,0,-0.984721378,0,-3.5,-0.233333333,0.288604181,0.425395819,0,15,3.7856,82,,5000,389
,ether,PEO,COC,COC,100,1,TFSI,,0.666666667,,,,,,,,yes,,,,,,,,,,,,,,,,,,,,1.91E-06,,,0.72,70,,,,,,,,,,,,,,,,,,,,,,,,,5000,linear,acetonitrile,25,168,high,,https://doi.org/10.1016/j.electacta.2016.12.172,"Pozyczka, K., Marzantowicz, M., Dygas, J. R., Krok, F., Electrochim Acta, 2017, 227, 127-135",8.142758,7.755242,1,0,0,0,51.93865635,46.04186481,5.115762757,0,0,9,3,0,0,1,6,0,2,0,1,0,0,0,0,0,0,0,1.333333333,0.444444444,0.75,0,0,1.5,0.5,1.5,0.5,0,0,0,0,1.103133692,0.367711231,0.769800359,0.25660012,1.914213562,0.638071187,1.414213562,0.471404521,0.81107987,0.270359957,0.644413203,0.214804401,0,0,0,0,0,0.055555556,0.518518519,0.955555556,0.409090909,0.518518519,0.955555556,0.109427609,0,-0.109427609,0,-1.5,-0.5,0.465116279,0.248883721,0,3,2,8.142758,7.755242,1,0,0,0,51.93865635,46.04186481,5.115762757,0,0,9,3,0,0,1,6,0,2,0,1,0,0,0,0,0,0,0,1.333333333,0.444444444,0.75,0,0,1.5,0.5,1.5,0.5,0,0,0,0,1.103133692,0.367711231,0.769800359,0.25660012,1.914213562,0.638071187,1.414213562,0.471404521,0.81107987,0.270359957,0.644413203,0.214804401,0,0,0,0,0,0.055555556,0.518518519,0.955555556,0.409090909,0.518518519,0.955555556,0.109427609,0,-0.109427609,0,-1.5,-0.5,0.465116279,0.248883721,0,3,2,C(F)(F)(F)S(=O)(=O)[N-]S(=O)(=O)C(F)(F)F,16.79,21.13,4,0,2,0.142857143,161.411271,279.9178424,18.66118949,1,0,15,15,0,0,13,0,0,2,1,4,2,0,6,0,0,0,6,6.114285714,0.407619048,0.498442368,0,0.436137072,15.5,1.033333333,9.5,0.633333333,6,0.4,0,0,10.39189168,0.692792779,3.002691864,0.200179458,27.65992063,1.843994709,6.207106781,0.413807119,17.26802895,1.15120193,3.204414918,0.213627661,1.207106781,0.080473785,1.207106781,0.080473785,0,0.092380952,1.412380952,1.412380952,0.427659574,1.412380952,1.412380952,0.984721378,0,-0.984721378,0,-3.5,-0.233333333,0.288604181,0.425395819,0,15,3.7856,82,,5000,390
,ether,PEO,COC,COC,100,1,FSI,,0.05,,-45,,65,,,44,yes,,,,,,,4.18E-07,1.14E-06,2.99E-06,7.62E-06,1.89E-05,4.56E-05,0.000107084,0.000411945,0.000556673,0.000745771,0.000990864,0.001306103,0.001708587,0.002861393,,,0.14,80,,,,,,1953,1488,-47,all temps,1300000,3196,-95,,,1.6,2.30E+20,0.6,390000,split 2.97,,,,,,500,linear,acetonitrile,25,48,high,,https://doi.org/10.1016/j.electacta.2014.04.099,"Zhang, Liu, Armand, Nie, Zhou Electrochimica Acta, 133, (2014) p. 529-538",8.142758,7.755242,1,0,0,0,51.93865635,46.04186481,5.115762757,0,0,9,3,0,0,1,6,0,2,0,1,0,0,0,0,0,0,0,1.333333333,0.444444444,0.75,0,0,1.5,0.5,1.5,0.5,0,0,0,0,1.103133692,0.367711231,0.769800359,0.25660012,1.914213562,0.638071187,1.414213562,0.471404521,0.81107987,0.270359957,0.644413203,0.214804401,0,0,0,0,0,0.055555556,0.518518519,0.955555556,0.409090909,0.518518519,0.955555556,0.109427609,0,-0.109427609,0,-1.5,-0.5,0.465116279,0.248883721,0,3,2,8.142758,7.755242,1,0,0,0,51.93865635,46.04186481,5.115762757,0,0,9,3,0,0,1,6,0,2,0,1,0,0,0,0,0,0,0,1.333333333,0.444444444,0.75,0,0,1.5,0.5,1.5,0.5,0,0,0,0,1.103133692,0.367711231,0.769800359,0.25660012,1.914213562,0.638071187,1.414213562,0.471404521,0.81107987,0.270359957,0.644413203,0.214804401,0,0,0,0,0,0.055555556,0.518518519,0.955555556,0.409090909,0.518518519,0.955555556,0.109427609,0,-0.109427609,0,-1.5,-0.5,0.465116279,0.248883721,0,3,2,FS(=O)(=O)[N-]S(=O)(=O)F,11.222,16.678,4,0,2,0.25,102.5490647,179.9242295,19.99158106,1,0,9,9,0,0,9,0,0,0,1,4,2,0,2,0,0,0,2,3.971428571,0.441269841,0.479616307,0,0.419664269,11.5,1.277777778,5.5,0.611111111,6,0.666666667,0,0,3.943535045,0.438170561,1.53759764,0.170844182,12.20342712,1.355936347,3.707106781,0.411900753,8.259892079,0.917765787,2.169509141,0.241056571,0.707106781,0.07856742,0.707106781,0.07856742,0,0.058730159,1.392063492,1.392063492,0.424137931,1.392063492,1.392063492,0.967925561,0,-0.967925561,0,0.5,0.055555556,0.316989738,0.397010262,0,9,2.319526627,82,-45,500,391
,ether,PEO,COC,COC,100,1,TFSI,,0.05,,-36,,"40, 63",,,48,yes,,,,,,,8.66E-06,1.62E-05,2.96E-05,5.30E-05,9.35E-05,0.000162034,0.000276157,0.000486912,0.000600128,0.00073524,0.000895607,0.001084959,0.001307421,0.001870283,,,0.18,80,,,,,,6.7,687,-34,all temps,477,1714,-86,,,1,4.30E+11,0.42,829,split 2.97,,,,,,500,linear,acetonitrile,25,48,high,,https://doi.org/10.1016/j.electacta.2014.04.099,"Zhang, Liu, Armand, Nie, Zhou Electrochimica Acta, 133, (2014) p. 529-538",8.142758,7.755242,1,0,0,0,51.93865635,46.04186481,5.115762757,0,0,9,3,0,0,1,6,0,2,0,1,0,0,0,0,0,0,0,1.333333333,0.444444444,0.75,0,0,1.5,0.5,1.5,0.5,0,0,0,0,1.103133692,0.367711231,0.769800359,0.25660012,1.914213562,0.638071187,1.414213562,0.471404521,0.81107987,0.270359957,0.644413203,0.214804401,0,0,0,0,0,0.055555556,0.518518519,0.955555556,0.409090909,0.518518519,0.955555556,0.109427609,0,-0.109427609,0,-1.5,-0.5,0.465116279,0.248883721,0,3,2,8.142758,7.755242,1,0,0,0,51.93865635,46.04186481,5.115762757,0,0,9,3,0,0,1,6,0,2,0,1,0,0,0,0,0,0,0,1.333333333,0.444444444,0.75,0,0,1.5,0.5,1.5,0.5,0,0,0,0,1.103133692,0.367711231,0.769800359,0.25660012,1.914213562,0.638071187,1.414213562,0.471404521,0.81107987,0.270359957,0.644413203,0.214804401,0,0,0,0,0,0.055555556,0.518518519,0.955555556,0.409090909,0.518518519,0.955555556,0.109427609,0,-0.109427609,0,-1.5,-0.5,0.465116279,0.248883721,0,3,2,C(F)(F)(F)S(=O)(=O)[N-]S(=O)(=O)C(F)(F)F,16.79,21.13,4,0,2,0.142857143,161.411271,279.9178424,18.66118949,1,0,15,15,0,0,13,0,0,2,1,4,2,0,6,0,0,0,6,6.114285714,0.407619048,0.498442368,0,0.436137072,15.5,1.033333333,9.5,0.633333333,6,0.4,0,0,10.39189168,0.692792779,3.002691864,0.200179458,27.65992063,1.843994709,6.207106781,0.413807119,17.26802895,1.15120193,3.204414918,0.213627661,1.207106781,0.080473785,1.207106781,0.080473785,0,0.092380952,1.412380952,1.412380952,0.427659574,1.412380952,1.412380952,0.984721378,0,-0.984721378,0,-3.5,-0.233333333,0.288604181,0.425395819,0,15,3.7856,82,-36,500,392
PEO LiBF4 and LiCF3SO3,ether,PEO,COC,COC,100,1,BF4,,0.5,,,,,,,,yes,,,,,,,,,,,,,,,,,,,,,,,,,,,,,,,,,,,,,1.36,0.48,,,,,,,,,,,5000,linear,acetonitrile,25,48,none,,https://doi.org/10.1021/ma00181a020,"S. M. Zahurak, M. L. Kaplan, E. A. Rietman, D. W. Murphy and R. J. Cava, Macromolecules, 1988, 21, 654-660",8.142758,7.755242,1,0,0,0,51.93865635,46.04186481,5.115762757,0,0,9,3,0,0,1,6,0,2,0,1,0,0,0,0,0,0,0,1.333333333,0.444444444,0.75,0,0,1.5,0.5,1.5,0.5,0,0,0,0,1.103133692,0.367711231,0.769800359,0.25660012,1.914213562,0.638071187,1.414213562,0.471404521,0.81107987,0.270359957,0.644413203,0.214804401,0,0,0,0,0,0.055555556,0.518518519,0.955555556,0.409090909,0.518518519,0.955555556,0.109427609,0,-0.109427609,0,-1.5,-0.5,0.465116279,0.248883721,0,3,2,8.142758,7.755242,1,0,0,0,51.93865635,46.04186481,5.115762757,0,0,9,3,0,0,1,6,0,2,0,1,0,0,0,0,0,0,0,1.333333333,0.444444444,0.75,0,0,1.5,0.5,1.5,0.5,0,0,0,0,1.103133692,0.367711231,0.769800359,0.25660012,1.914213562,0.638071187,1.414213562,0.471404521,0.81107987,0.270359957,0.644413203,0.214804401,0,0,0,0,0,0.055555556,0.518518519,0.955555556,0.409090909,0.518518519,0.955555556,0.109427609,0,-0.109427609,0,-1.5,-0.5,0.465116279,0.248883721,0,3,2,[B-](F)(F)(F)F,5.258,9.892,0,0,0,0,70.02193417,87.00346686,17.40069337,1,0,5,5,0,0,5,0,1,0,0,0,0,0,4,0,0,0,4,1.80952381,0.361904762,0.631578947,0,0.368421053,3,0.6,3,0.6,0,0,0,0,2.306685891,0.461337178,1.163828748,0.23276575,5,1,2,0.4,2.693314109,0.538662822,0.836171252,0.16723425,0.414213562,0.082842712,0.414213562,0.082842712,0,0.138095238,1.498095238,1.498095238,0.417647059,1.498095238,1.498095238,1.080448179,0,-1.080448179,0,-3,-0.6,0.241576605,0.472423395,0,5,1,82,,5000,393
,ether,PEO,COC,COC,100,1,BF4,,0.285714286,,,,,,,,yes,,,,,,,,,3.57E-07,4.90E-07,6.65E-07,,9.17E-07,,1.16E-06,,1.44E-06,1.56E-06,2.06E-06,3.54E-06,5.91E-06,1.23E-05,,,,,,,,38000,7515,-273.15,84,,,,,,0.23,0.0026,0.63,1191,"split 2.8, low stop 3.1",,,,,,5000,linear,acetonitrile,25,48,none,,https://doi.org/10.1021/ma00181a020,"S. M. Zahurak, M. L. Kaplan, E. A. Rietman, D. W. Murphy and R. J. Cava, Macromolecules, 1988, 21, 654-660",8.142758,7.755242,1,0,0,0,51.93865635,46.04186481,5.115762757,0,0,9,3,0,0,1,6,0,2,0,1,0,0,0,0,0,0,0,1.333333333,0.444444444,0.75,0,0,1.5,0.5,1.5,0.5,0,0,0,0,1.103133692,0.367711231,0.769800359,0.25660012,1.914213562,0.638071187,1.414213562,0.471404521,0.81107987,0.270359957,0.644413203,0.214804401,0,0,0,0,0,0.055555556,0.518518519,0.955555556,0.409090909,0.518518519,0.955555556,0.109427609,0,-0.109427609,0,-1.5,-0.5,0.465116279,0.248883721,0,3,2,8.142758,7.755242,1,0,0,0,51.93865635,46.04186481,5.115762757,0,0,9,3,0,0,1,6,0,2,0,1,0,0,0,0,0,0,0,1.333333333,0.444444444,0.75,0,0,1.5,0.5,1.5,0.5,0,0,0,0,1.103133692,0.367711231,0.769800359,0.25660012,1.914213562,0.638071187,1.414213562,0.471404521,0.81107987,0.270359957,0.644413203,0.214804401,0,0,0,0,0,0.055555556,0.518518519,0.955555556,0.409090909,0.518518519,0.955555556,0.109427609,0,-0.109427609,0,-1.5,-0.5,0.465116279,0.248883721,0,3,2,[B-](F)(F)(F)F,5.258,9.892,0,0,0,0,70.02193417,87.00346686,17.40069337,1,0,5,5,0,0,5,0,1,0,0,0,0,0,4,0,0,0,4,1.80952381,0.361904762,0.631578947,0,0.368421053,3,0.6,3,0.6,0,0,0,0,2.306685891,0.461337178,1.163828748,0.23276575,5,1,2,0.4,2.693314109,0.538662822,0.836171252,0.16723425,0.414213562,0.082842712,0.414213562,0.082842712,0,0.138095238,1.498095238,1.498095238,0.417647059,1.498095238,1.498095238,1.080448179,0,-1.080448179,0,-3,-0.6,0.241576605,0.472423395,0,5,1,82,,5000,394
