Repository: nschauser/PolymerElectrolyte

File: _Cleaned_Final_Data_6_2_2020.csv (part 27 of 35)
ETA_epsilon_3,Comonomer2 ETA_epsilon_4,Comonomer2 ETA_epsilon_5,Comonomer2 ETA_dEpsilon_A,Comonomer2 ETA_dEpsilon_B,Comonomer2 ETA_dEpsilon_C,Comonomer2 ETA_dEpsilon_D,Comonomer2 ETA_dBeta,Comonomer2 AETA_dBeta,Comonomer2 ETA_psi_1,Comonomer2 ETA_dPsi_A,Comonomer2 ETA_dPsi_B,Comonomer2 Kier1,Comonomer2 Kier2,Anion Smiles,anion apol,anion bpol,anion nHBAcc,anion nHBDon,anion nRot,anion RotRatio,anion Vabc,anion MW,anion AMW,anion nAcid,anion nBase,anion nAtom,anion nHeavyAtom,anion nSpiro,anion nBridgehead,anion nHetero,anion nH,anion nB,anion nC,anion nN,anion nO,anion nS,anion nP,anion nF,anion nCl,anion nBr,anion nI,anion nX,anion ETA_alpha,anion AETA_alpha,anion ETA_shape_p,anion ETA_shape_y,anion ETA_shape_x,anion ETA_beta,anion AETA_beta,anion ETA_beta_s,anion AETA_beta_s,anion ETA_beta_ns,anion AETA_beta_ns,anion ETA_beta_ns_d,anion AETA_beta_ns_d,anion ETA_eta,anion AETA_eta,anion ETA_eta_L,anion AETA_eta_L,anion ETA_eta_R,anion AETA_eta_R,anion ETA_eta_RL,anion AETA_eta_RL,anion ETA_eta_F,anion AETA_eta_F,anion ETA_eta_FL,anion AETA_eta_FL,anion ETA_eta_B,anion AETA_eta_B,anion ETA_eta_BR,anion AETA_eta_BR,anion ETA_dAlpha_A,anion ETA_dAlpha_B,anion ETA_epsilon_1,anion ETA_epsilon_2,anion ETA_epsilon_3,anion ETA_epsilon_4,anion ETA_epsilon_5,anion ETA_dEpsilon_A,anion ETA_dEpsilon_B,anion ETA_dEpsilon_C,anion ETA_dEpsilon_D,anion ETA_dBeta,anion AETA_dBeta,anion ETA_psi_1,anion ETA_dPsi_A,anion ETA_dPsi_B,anion Kier1,anion Kier2,solvent BP,approxTg,approxMW(kDa),Index
,ether,poly(ethyleneoxide-co-propyleneoxide),COC,C(C)OC,84,1,BF4,0.25765,0.25765,,-58.15,-73.15,,,,,no,,3.37E-06,,,,,1.29E-05,,,,,,,,,,,,,,,,,,,,,,,,,,,,,,,,,,,,,,,,,,,linear,acetonitrile,100,8,yes,vac dry 20h first,https://doi.org/10.1016/0167-2738(92)90292-W,"J. PrzyÅ‚uski and W. Wieczorek, Solid State Ionics, 1992, 53â€“ 56(2), 1071â€“1076",8.142758,7.755242,1,0,0,0,51.93865635,46.04186481,5.115762757,0,0,9,3,0,0,1,6,0,2,0,1,0,0,0,0,0,0,0,1.333333333,0.444444444,0.75,0,0,1.5,0.5,1.5,0.5,0,0,0,0,1.103133692,0.367711231,0.769800359,0.25660012,1.914213562,0.638071187,1.414213562,0.471404521,0.81107987,0.270359957,0.644413203,0.214804401,0,0,0,0,0,0.055555556,0.518518519,0.955555556,0.409090909,0.518518519,0.955555556,0.109427609,0,-0.109427609,0,-1.5,-0.5,0.465116279,0.248883721,0,3,2,11.146344,9.761656,1,0,1,0.333333333,69.23464157,60.05751488,5.004792906,0,0,12,4,0,0,1,8,0,3,0,1,0,0,0,0,0,0,0,1.833333333,0.458333333,0.545454545,0,0,2,0.5,2,0.5,0,0,0,0,2.081564786,0.520391196,1.315498108,0.328874527,2.954653677,0.738663419,1.914213562,0.478553391,0.873088891,0.218272223,0.598715454,0.149678863,2.22E-16,5.55E-17,2.22E-16,5.55E-17,0,0.041666667,0.497222222,0.891666667,0.414285714,0.497222222,0.891666667,0.082936508,0,-0.082936508,0,-2,-0.5,0.514018692,0.199981308,0,4,3,[B-](F)(F)(F)F,5.258,9.892,0,0,0,0,70.02193417,87.00346686,17.40069337,1,0,5,5,0,0,5,0,1,0,0,0,0,0,4,0,0,0,4,1.80952381,0.361904762,0.631578947,0,0.368421053,3,0.6,3,0.6,0,0,0,0,2.306685891,0.461337178,1.163828748,0.23276575,5,1,2,0.4,2.693314109,0.538662822,0.836171252,0.16723425,0.414213562,0.082842712,0.414213562,0.082842712,0,0.138095238,1.498095238,1.498095238,0.417647059,1.498095238,1.498095238,1.080448179,0,-1.080448179,0,-3,-0.6,0.241576605,0.472423395,0,5,1,82,-58.15,,502
,ether,poly(ethyleneoxide-co-propyleneoxide),COC,C(C)OC,84,1,BF4,0.502,0.502,,,-73.15,,,,,no,,4.44E-07,,,,,1.21E-06,,,,,,,,,,,,,,,,,,,,,,,,,,,,,,,,,,,,,,,,,,,linear,acetonitrile,100,8,yes,vac dry 20h first,https://doi.org/10.1016/0167-2738(92)90292-W,"J. PrzyÅ‚uski and W. Wieczorek, Solid State Ionics, 1992, 53â€“ 56(2), 1071â€“1076",8.142758,7.755242,1,0,0,0,51.93865635,46.04186481,5.115762757,0,0,9,3,0,0,1,6,0,2,0,1,0,0,0,0,0,0,0,1.333333333,0.444444444,0.75,0,0,1.5,0.5,1.5,0.5,0,0,0,0,1.103133692,0.367711231,0.769800359,0.25660012,1.914213562,0.638071187,1.414213562,0.471404521,0.81107987,0.270359957,0.644413203,0.214804401,0,0,0,0,0,0.055555556,0.518518519,0.955555556,0.409090909,0.518518519,0.955555556,0.109427609,0,-0.109427609,0,-1.5,-0.5,0.465116279,0.248883721,0,3,2,11.146344,9.761656,1,0,1,0.333333333,69.23464157,60.05751488,5.004792906,0,0,12,4,0,0,1,8,0,3,0,1,0,0,0,0,0,0,0,1.833333333,0.458333333,0.545454545,0,0,2,0.5,2,0.5,0,0,0,0,2.081564786,0.520391196,1.315498108,0.328874527,2.954653677,0.738663419,1.914213562,0.478553391,0.873088891,0.218272223,0.598715454,0.149678863,2.22E-16,5.55E-17,2.22E-16,5.55E-17,0,0.041666667,0.497222222,0.891666667,0.414285714,0.497222222,0.891666667,0.082936508,0,-0.082936508,0,-2,-0.5,0.514018692,0.199981308,0,4,3,[B-](F)(F)(F)F,5.258,9.892,0,0,0,0,70.02193417,87.00346686,17.40069337,1,0,5,5,0,0,5,0,1,0,0,0,0,0,4,0,0,0,4,1.80952381,0.361904762,0.631578947,0,0.368421053,3,0.6,3,0.6,0,0,0,0,2.306685891,0.461337178,1.163828748,0.23276575,5,1,2,0.4,2.693314109,0.538662822,0.836171252,0.16723425,0.414213562,0.082842712,0.414213562,0.082842712,0,0.138095238,1.498095238,1.498095238,0.417647059,1.498095238,1.498095238,1.080448179,0,-1.080448179,0,-3,-0.6,0.241576605,0.472423395,0,5,1,82,-73.15,,503
alcohol,"ether, sulfonyl",poly(allylalcohol-co-sulfur dioxide),CC(CO),S(=O)O,50,1.5,ClO4,0.1,0.066666667,,,,,,,,no,,1.50E-09,2.16E-09,,3.09E-09,,4.35E-09,6.07E-09,8.37E-09,1.14E-08,1.54E-08,2.07E-08,2.74E-08,3.61E-08,4.71E-08,6.11E-08,7.85E-08,1.00E-07,1.27E-07,2.00E-07,,,,,,,,,,96.8087,6356.5041,-273.15,,,,,,,,,0.5336,3.2336,,,,,,,,linear,acetonitrile,,,yes,no time/temp given,https://doi.org/10.1016/0167-2738(92)90292-W,"J. PrzyÅ‚uski and W. Wieczorek, Solid State Ionics, 1992, 53â€“ 56(2), 1071â€“1076",11.146344,8.025656,1,1,1,0.333333333,69.23464157,60.05751488,5.004792906,0,0,12,4,0,0,1,8,0,3,0,1,0,0,0,0,0,0,0,1.833333333,0.458333333,0.454545455,0,0,1.75,0.4375,1.75,0.4375,0,0,0,0,2.350109647,0.587527412,1.575957398,0.39398935,2.954653677,0.738663419,1.914213562,0.478553391,0.60454403,0.151136008,0.338256164,0.084564041,2.22E-16,5.55E-17,2.22E-16,5.55E-17,0,0.041666667,0.497222222,0.891666667,0.414285714,0.497222222,0.773333333,0.082936508,0,-0.082936508,0.118333333,-1.75,-0.4375,0.514018692,0.199981308,0,4,3,5.837586,6.564414,1,0,0,0,44.64593733,65.9775503,13.19551006,0,0,5,3,0,0,3,2,0,0,0,2,1,0,0,0,0,0,0,1.5,0.5,0.444444444,0,0,3,1,1.5,0.5,1.5,0.5,0,0,0.682524451,0.22750815,0.554224391,0.184741464,1.914213562,0.638071187,1.414213562,0.471404521,1.231689112,0.410563037,0.859989171,0.286663057,0,0,0,0,0,0,0.9,1.3,0.409090909,0.9,0.9,0.490909091,0,-0.490909091,0.4,0,0,0.384615385,0.329384615,0,3,2,[O-]Cl(=O)(=O)=O,5.388,5.512,4,0,0,0,57.61020531,98.94905974,19.78981195,4,0,5,5,0,0,5,0,0,0,0,4,0,0,0,1,0,0,1,2.047619048,0.40952381,0.651162791,0,0.348837209,2,0.4,2,0.4,0,0,0,0,3.951800146,0.790360029,1.951800146,0.390360029,5,1,2,0.4,1.048199854,0.209639971,0.048199854,0.009639971,0.414213562,0.082842712,0.414213562,0.082842712,0,0.09047619,1.45047619,1.45047619,0.417647059,1.45047619,1.45047619,1.032829132,0,-1.032829132,0,-2,-0.4,0.282337492,0.431662508,0,5,1,82,,,504
acetate,"ether, sulfonyl",poly(vinylacetate-co-sulfur dioxide),CC(OC(=O)C),S(=O)O,50,2,ClO4,0.1,0.05,,,,,,,,no,,2.45E-07,3.27E-07,,4.31E-07,,5.63E-07,7.29E-07,9.36E-07,1.19E-06,1.51E-06,1.89E-06,2.36E-06,2.92E-06,3.60E-06,4.40E-06,5.35E-06,6.47E-06,7.78E-06,1.11E-05,,,,,,,,,,135.8299,4985.1665,-273.15,,,,,,,,,0.4154,4.535,,,,,,,,linear,acetonitrile,,,yes,no time/temp given,https://doi.org/10.1016/0167-2738(92)90292-W,"J. PrzyÅ‚uski and W. Wieczorek, Solid State Ionics, 1992, 53â€“ 56(2), 1071â€“1076",13.618344,10.629656,2,0,1,0.2,92.6843948,88.0524295,6.28945925,0,0,14,6,0,0,2,8,0,4,0,2,0,0,0,0,0,0,0,2.666666667,0.444444444,0.5,0.1875,0,4.75,0.791666667,3.25,0.541666667,1.5,0.25,0,0,3.270490266,0.545081711,1.632215157,0.272035859,5.698694538,0.949782423,2.77005561,0.461675935,2.428204271,0.404700712,1.137840453,0.189640076,0.144157952,0.024026325,0.144157952,0.024026325,0,0.055555556,0.580952381,0.955555556,0.42,0.580952381,0.955555556,0.160952381,0,-0.160952381,0,-1.75,-0.291666667,0.465116279,0.248883721,0,6,3.2,5.837586,6.564414,1,0,0,0,44.64593733,65.9775503,13.19551006,0,0,5,3,0,0,3,2,0,0,0,2,1,0,0,0,0,0,0,1.5,0.5,0.444444444,0,0,3,1,1.5,0.5,1.5,0.5,0,0,0.682524451,0.22750815,0.554224391,0.184741464,1.914213562,0.638071187,1.414213562,0.471404521,1.231689112,0.410563037,0.859989171,0.286663057,0,0,0,0,0,0,0.9,1.3,0.409090909,0.9,0.9,0.490909091,0,-0.490909091,0.4,0,0,0.384615385,0.329384615,0,3,2,[O-]Cl(=O)(=O)=O,5.388,5.512,4,0,0,0,57.61020531,98.94905974,19.78981195,4,0,5,5,0,0,5,0,0,0,0,4,0,0,0,1,0,0,1,2.047619048,0.40952381,0.651162791,0,0.348837209,2,0.4,2,0.4,0,0,0,0,3.951800146,0.790360029,1.951800146,0.390360029,5,1,2,0.4,1.048199854,0.209639971,0.048199854,0.009639971,0.414213562,0.082842712,0.414213562,0.082842712,0,0.09047619,1.45047619,1.45047619,0.417647059,1.45047619,1.45047619,1.032829132,0,-1.032829132,0,-2,-0.4,0.282337492,0.431662508,0,5,1,82,,,505
acrylamide,"ether, sulfonyl",poly(acrylamide-co-sulfur dioxide),CC(C(=O)N),S(=O)O,71,2,ClO4,0.1,0.05,,,,,,,,no,,9.89E-06,1.55E-05,,2.30E-05,,3.23E-05,4.35E-05,5.68E-05,7.20E-05,8.91E-05,0.000107938,0.000128444,0.000150473,0.000173883,0.000198532,0.000224276,0.000250976,0.000278498,,,,,,,,,,,0.1066,420.4478,-50.1529,,,,,,,,,0.3795,60.881,,,,,,,,linear,acetonitrile,,,yes,no time/temp given,https://doi.org/10.1016/0167-2738(92)90292-W,"J. PrzyÅ‚uski and W. Wieczorek, Solid State Ionics, 1992, 53â€“ 56(2), 1071â€“1076",11.579551,7.320449,1,1,1,0.25,77.59494322,73.05276384,6.08773032,0,0,12,5,0,0,2,7,0,3,1,1,0,0,0,0,0,0,0,2.233333333,0.446666667,0.552238806,0.223880597,0,4,0.8,2.5,0.5,1.5,0.3,0,0,2.491414711,0.498282942,1.39587284,0.279174568,4.432504192,0.886500838,2.27005561,0.454011122,1.941089481,0.388217896,0.87418277,0.174836554,0.144157952,0.02883159,0.144157952,0.02883159,0,0.053333333,0.563888889,0.933333333,0.417647059,0.563888889,0.752380952,0.14624183,0,-0.14624183,0.180952381,-1,-0.2,0.478571429,0.235428571,0,5,2.25,5.837586,6.564414,1,0,0,0,44.64593733,65.9775503,13.19551006,0,0,5,3,0,0,3,2,0,0,0,2,1,0,0,0,0,0,0,1.5,0.5,0.444444444,0,0,3,1,1.5,0.5,1.5,0.5,0,0,0.682524451,0.22750815,0.554224391,0.184741464,1.914213562,0.638071187,1.414213562,0.471404521,1.231689112,0.410563037,0.859989171,0.286663057,0,0,0,0,0,0,0.9,1.3,0.409090909,0.9,0.9,0.490909091,0,-0.490909091,0.4,0,0,0.384615385,0.329384615,0,3,2,[O-]Cl(=O)(=O)=O,5.388,5.512,4,0,0,0,57.61020531,98.94905974,19.78981195,4,0,5,5,0,0,5,0,0,0,0,4,0,0,0,1,0,0,1,2.047619048,0.40952381,0.651162791,0,0.348837209,2,0.4,2,0.4,0,0,0,0,3.951800146,0.790360029,1.951800146,0.390360029,5,1,2,0.4,1.048199854,0.209639971,0.048199854,0.009639971,0.414213562,0.082842712,0.414213562,0.082842712,0,0.09047619,1.45047619,1.45047619,0.417647059,1.45047619,1.45047619,1.032829132,0,-1.032829132,0,-2,-0.4,0.282337492,0.431662508,0,5,1,82,,,506
P((EO)1.8(SO2)),"ether, sulfonyl",poly(ethyleneoxide-co-sulfur dioxide),COC,S(=O)O,64,1,ClO4,0.1,0.1,,-44.15,-60.15,108.85,,,,yes,,,5.39E-06,,8.86E-06,,1.38E-05,2.06E-05,2.97E-05,4.12E-05,5.57E-05,7.33E-05,9.44E-05,0.000119162,0.000147853,,,,,,,,,,,,,,,0.9701,801.6236,-66.5666,,7.031,1279.7943,-94.15,,,,,0.5853,69226.3548,,,,,,,,linear,acetonitrile,,,yes,no time/temp given,https://doi.org/10.1016/0167-2738(92)90292-W,"J. PrzyÅ‚uski and W. Wieczorek, Solid State Ionics, 1992, 53â€“ 56(2), 1071â€“1076",8.142758,7.755242,1,0,0,0,51.93865635,46.04186481,5.115762757,0,0,9,3,0,0,1,6,0,2,0,1,0,0,0,0,0,0,0,1.333333333,0.444444444,0.75,0,0,1.5,0.5,1.5,0.5,0,0,0,0,1.103133692,0.367711231,0.769800359,0.25660012,1.914213562,0.638071187,1.414213562,0.471404521,0.81107987,0.270359957,0.644413203,0.214804401,0,0,0,0,0,0.055555556,0.518518519,0.955555556,0.409090909,0.518518519,0.955555556,0.109427609,0,-0.109427609,0,-1.5,-0.5,0.465116279,0.248883721,0,3,2,5.837586,6.564414,1,0,0,0,44.64593733,65.9775503,13.19551006,0,0,5,3,0,0,3,2,0,0,0,2,1,0,0,0,0,0,0,1.5,0.5,0.444444444,0,0,3,1,1.5,0.5,1.5,0.5,0,0,0.682524451,0.22750815,0.554224391,0.184741464,1.914213562,0.638071187,1.414213562,0.471404521,1.231689112,0.410563037,0.859989171,0.286663057,0,0,0,0,0,0,0.9,1.3,0.409090909,0.9,0.9,0.490909091,0,-0.490909091,0.4,0,0,0.384615385,0.329384615,0,3,2,[O-]Cl(=O)(=O)=O,5.388,5.512,4,0,0,0,57.61020531,98.94905974,19.78981195,4,0,5,5,0,0,5,0,0,0,0,4,0,0,0,1,0,0,1,2.047619048,0.40952381,0.651162791,0,0.348837209,2,0.4,2,0.4,0,0,0,0,3.951800146,0.790360029,1.951800146,0.390360029,5,1,2,0.4,1.048199854,0.209639971,0.048199854,0.009639971,0.414213562,0.082842712,0.414213562,0.082842712,0,0.09047619,1.45047619,1.45047619,0.417647059,1.45047619,1.45047619,1.032829132,0,-1.032829132,0,-2,-0.4,0.282337492,0.431662508,0,5,1,82,-44.15,,507
P((EO)1.8(SO2)),"ether, sulfonyl",poly(ethyleneoxide-co-sulfur dioxide),COC,S(=O)O,64,1,BF4,0.1,0.1,,,-60.15,108.85,,,,yes,,,2.10E-06,,2.93E-06,,4.05E-06,5.52E-06,7.47E-06,1.00E-05,1.33E-05,1.75E-05,2.28E-05,2.95E-05,3.79E-05,4.83E-05,6.11E-05,7.68E-05,9.60E-05,0.000147245,,,,,,,,,,25710.6082,5976.7745,-273.15,,1.077,1189.172,-94.15,,,,,0.5008,858.1019,,,,,,,,linear,acetonitrile,,,yes,no time/temp given,https://doi.org/10.1016/0167-2738(92)90292-W,"J. PrzyÅ‚uski and W. Wieczorek, Solid State Ionics, 1992, 53â€“ 56(2), 1071â€“1076",8.142758,7.755242,1,0,0,0,51.93865635,46.04186481,5.115762757,0,0,9,3,0,0,1,6,0,2,0,1,0,0,0,0,0,0,0,1.333333333,0.444444444,0.75,0,0,1.5,0.5,1.5,0.5,0,0,0,0,1.103133692,0.367711231,0.769800359,0.25660012,1.914213562,0.638071187,1.414213562,0.471404521,0.81107987,0.270359957,0.644413203,0.214804401,0,0,0,0,0,0.055555556,0.518518519,0.955555556,0.409090909,0.518518519,0.955555556,0.109427609,0,-0.109427609,0,-1.5,-0.5,0.465116279,0.248883721,0,3,2,5.837586,6.564414,1,0,0,0,44.64593733,65.9775503,13.19551006,0,0,5,3,0,0,3,2,0,0,0,2,1,0,0,0,0,0,0,1.5,0.5,0.444444444,0,0,3,1,1.5,0.5,1.5,0.5,0,0,0.682524451,0.22750815,0.554224391,0.184741464,1.914213562,0.638071187,1.414213562,0.471404521,1.231689112,0.410563037,0.859989171,0.286663057,0,0,0,0,0,0,0.9,1.3,0.409090909,0.9,0.9,0.490909091,0,-0.490909091,0.4,0,0,0.384615385,0.329384615,0,3,2,[B-](F)(F)(F)F,5.258,9.892,0,0,0,0,70.02193417,87.00346686,17.40069337,1,0,5,5,0,0,5,0,1,0,0,0,0,0,4,0,0,0,4,1.80952381,0.361904762,0.631578947,0,0.368421053,3,0.6,3,0.6,0,0,0,0,2.306685891,0.461337178,1.163828748,0.23276575,5,1,2,0.4,2.693314109,0.538662822,0.836171252,0.16723425,0.414213562,0.082842712,0.414213562,0.082842712,0,0.138095238,1.498095238,1.498095238,0.417647059,1.498095238,1.498095238,1.080448179,0,-1.080448179,0,-3,-0.6,0.241576605,0.472423395,0,5,1,82,-60.15,,508
P(EO/MEEGE)-5/LiTFSI,ether,poly[ethylene oxide-co-2-(2-methoxyethoxy)ethyl glycidyl ether],COC,C(COCCOCCOC)OC,95,,TFSI,,0.02,,-51.85,-60.95,,,,,yes,1.19E-07,2.06E-06,4.05E-06,,7.27E-06,,1.21E-05,1.90E-05,2.82E-05,4.03E-05,5.54E-05,7.39E-05,9.60E-05,0.000121723,0.00015127,0.000184649,0.000221853,0.000262829,0.000307492,0.000407384,,,,,,,,,,0.483,615.9705,-49.6133,,50.7153,1688.4864,-101.85,,,1.1,2.70E+13,0.25,0.68,split 3.2,,,,,,4000,branched,acetonitrile,25,12,high,neat polymer 38%  crystalline,https://doi.org/10.1016/S0013-4686(97)10017-2,"A. Nishimoto, M. Watanabe, Y. Ikeda and S. Kohjiya, Electrochim. Acta, 1998, 43, 1177â€“1184",8.142758,7.755242,1,0,0,0,51.93865635,46.04186481,5.115762757,0,0,9,3,0,0,1,6,0,2,0,1,0,0,0,0,0,0,0,1.333333333,0.444444444,0.75,0,0,1.5,0.5,1.5,0.5,0,0,0,0,1.103133692,0.367711231,0.769800359,0.25660012,1.914213562,0.638071187,1.414213562,0.471404521,0.81107987,0.270359957,0.644413203,0.214804401,0,0,0,0,0,0.055555556,0.518518519,0.955555556,0.409090909,0.518518519,0.955555556,0.109427609,0,-0.109427609,0,-1.5,-0.5,0.465116279,0.248883721,0,3,2,28.570274,25.001726,4,0,9,0.818181818,182.0852485,178.1205091,5.937350302,0,0,30,12,0,0,4,18,0,8,0,4,0,0,0,0,0,0,0,5.333333333,0.444444444,0.1875,0,0,7.5,0.625,7.5,0.625,0,0,0,0,8.99747141,0.749789284,3.758654741,0.313221228,13.87793699,1.156494749,5.914213562,0.49285113,4.88046558,0.406705465,2.155558821,0.179629902,-8.88E-16,-7.40E-17,-8.88E-16,-7.40E-17,0,0.055555556,0.562222222,0.955555556,0.426315789,0.562222222,0.955555556,0.135906433,0,-0.135906433,0,-7.5,-0.625,0.465116279,0.248883721,0,12,11,C(F)(F)(F)S(=O)(=O)[N-]S(=O)(=O)C(F)(F)F,16.79,21.13,4,0,2,0.142857143,161.411271,279.9178424,18.66118949,1,0,15,15,0,0,13,0,0,2,1,4,2,0,6,0,0,0,6,6.114285714,0.407619048,0.498442368,0,0.436137072,15.5,1.033333333,9.5,0.633333333,6,0.4,0,0,10.39189168,0.692792779,3.002691864,0.200179458,27.65992063,1.843994709,6.207106781,0.413807119,17.26802895,1.15120193,3.204414918,0.213627661,1.207106781,0.080473785,1.207106781,0.080473785,0,0.092380952,1.412380952,1.412380952,0.427659574,1.412380952,1.412380952,0.984721378,0,-0.984721378,0,-3.5,-0.233333333,0.288604181,0.425395819,0,15,3.7856,82,-51.85,4000,509
P(EO/MEEGE)-5/LiTFSI,ether,poly[ethylene oxide-co-2-(2-methoxyethoxy)ethyl glycidyl ether],COC,C(COCCOCCOC)OC,95,,TFSI,,0.04,,-47.15,-60.95,,,,,yes,1.81E-07,3.82E-06,7.52E-06,,1.33E-05,,2.18E-05,3.33E-05,4.82E-05,6.69E-05,8.93E-05,0.000115743,0.000146032,0.000180124,0.000217872,0.000259089,0.000303554,0.000351026,0.000401251,0.000508918,,,,,,,,,,0.2611,460.7763,-40.5062,,35.8684,1521.9728,-97.15,,,1.21,3.90E+15,0.35,27,split 3.3,,,,,,4000,branched,acetonitrile,25,12,high,neat polymer 38%  crystalline,https://doi.org/10.1016/S0013-4686(97)10017-2,"A. Nishimoto, M. Watanabe, Y. Ikeda and S. Kohjiya, Electrochim. Acta, 1998, 43, 1177â€“1184",8.142758,7.755242,1,0,0,0,51.93865635,46.04186481,5.115762757,0,0,9,3,0,0,1,6,0,2,0,1,0,0,0,0,0,0,0,1.333333333,0.444444444,0.75,0,0,1.5,0.5,1.5,0.5,0,0,0,0,1.103133692,0.367711231,0.769800359,0.25660012,1.914213562,0.638071187,1.414213562,0.471404521,0.81107987,0.270359957,0.644413203,0.214804401,0,0,0,0,0,0.055555556,0.518518519,0.955555556,0.409090909,0.518518519,0.955555556,0.109427609,0,-0.109427609,0,-1.5,-0.5,0.465116279,0.248883721,0,3,2,28.570274,25.001726,4,0,9,0.818181818,182.0852485,178.1205091,5.937350302,0,0,30,12,0,0,4,18,0,8,0,4,0,0,0,0,0,0,0,5.333333333,0.444444444,0.1875,0,0,7.5,0.625,7.5,0.625,0,0,0,0,8.99747141,0.749789284,3.758654741,0.313221228,13.87793699,1.156494749,5.914213562,0.49285113,4.88046558,0.406705465,2.155558821,0.179629902,-8.88E-16,-7.40E-17,-8.88E-16,-7.40E-17,0,0.055555556,0.562222222,0.955555556,0.426315789,0.562222222,0.955555556,0.135906433,0,-0.135906433,0,-7.5,-0.625,0.465116279,0.248883721,0,12,11,C(F)(F)(F)S(=O)(=O)[N-]S(=O)(=O)C(F)(F)F,16.79,21.13,4,0,2,0.142857143,161.411271,279.9178424,18.66118949,1,0,15,15,0,0,13,0,0,2,1,4,2,0,6,0,0,0,6,6.114285714,0.407619048,0.498442368,0,0.436137072,15.5,1.033333333,9.5,0.633333333,6,0.4,0,0,10.39189168,0.692792779,3.002691864,0.200179458,27.65992063,1.843994709,6.207106781,0.413807119,17.26802895,1.15120193,3.204414918,0.213627661,1.207106781,0.080473785,1.207106781,0.080473785,0,0.092380952,1.412380952,1.412380952,0.427659574,1.412380952,1.412380952,0.984721378,0,-0.984721378,0,-3.5,-0.233333333,0.288604181,0.425395819,0,15,3.7856,82,-47.15,4000,510
P(EO/MEEGE)-5/LiTFSI,ether,poly[ethylene oxide-co-2-(2-methoxyethoxy)ethyl glycidyl ether],COC,C(COCCOCCOC)OC,95,,TFSI,,0.06,,-44.15,-60.95,,,,,yes,4.98E-07,8.33E-06,1.56E-05,,2.65E-05,,4.18E-05,6.20E-05,8.74E-05,0.000118426,0.000155006,0.000197127,0.000244627,0.000297261,0.000354723,0.000416661,0.000482697,0.000552439,0.000625493,0.000779985,,,0.08,60,Bruce-Vincent,,,,,0.3228,431.4807,-40.792,,23.5279,1345.2332,-94.15,,,1.17,1.90E+15,0.4,234,split 3.4,,,,,,4000,branched,acetonitrile,25,12,high,neat polymer 38%  crystalline,https://doi.org/10.1016/S0013-4686(97)10017-2,"A. Nishimoto, M. Watanabe, Y. Ikeda and S. Kohjiya, Electrochim. Acta, 1998, 43, 1177â€“1184",8.142758,7.755242,1,0,0,0,51.93865635,46.04186481,5.115762757,0,0,9,3,0,0,1,6,0,2,0,1,0,0,0,0,0,0,0,1.333333333,0.444444444,0.75,0,0,1.5,0.5,1.5,0.5,0,0,0,0,1.103133692,0.367711231,0.769800359,0.25660012,1.914213562,0.638071187,1.414213562,0.471404521,0.81107987,0.270359957,0.644413203,0.214804401,0,0,0,0,0,0.055555556,0.518518519,0.955555556,0.409090909,0.518518519,0.955555556,0.109427609,0,-0.109427609,0,-1.5,-0.5,0.465116279,0.248883721,0,3,2,28.570274,25.001726,4,0,9,0.818181818,182.0852485,178.1205091,5.937350302,0,0,30,12,0,0,4,18,0,8,0,4,0,0,0,0,0,0,0,5.333333333,0.444444444,0.1875,0,0,7.5,0.625,7.5,0.625,0,0,0,0,8.99747141,0.749789284,3.758654741,0.313221228,13.87793699,1.156494749,5.914213562,0.49285113,4.88046558,0.406705465,2.155558821,0.179629902,-8.88E-16,-7.40E-17,-8.88E-16,-7.40E-17,0,0.055555556,0.562222222,0.955555556,0.426315789,0.562222222,0.955555556,0.135906433,0,-0.135906433,0,-7.5,-0.625,0.465116279,0.248883721,0,12,11,C(F)(F)(F)S(=O)(=O)[N-]S(=O)(=O)C(F)(F)F,16.79,21.13,4,0,2,0.142857143,161.411271,279.9178424,18.66118949,1,0,15,15,0,0,13,0,0,2,1,4,2,0,6,0,0,0,6,6.114285714,0.407619048,0.498442368,0,0.436137072,15.5,1.033333333,9.5,0.633333333,6,0.4,0,0,10.39189168,0.692792779,3.002691864,0.200179458,27.65992063,1.843994709,6.207106781,0.413807119,17.26802895,1.15120193,3.204414918,0.213627661,1.207106781,0.080473785,1.207106781,0.080473785,0,0.092380952,1.412380952,1.412380952,0.427659574,1.412380952,1.412380952,0.984721378,0,-0.984721378,0,-3.5,-0.233333333,0.288604181,0.425395819,0,15,3.7856,82,-44.15,4000,511
P(EO/MEEGE)-5/LiTFSI,ether,poly[ethylene oxide-co-2-(2-methoxyethoxy)ethyl glycidyl ether],COC,C(COCCOCCOC)OC,95,,TFSI,,0.08,,-43.15,-60.95,,,,,no,1.70E-06,1.07E-05,1.75E-05,,2.71E-05,,4.05E-05,5.82E-05,8.12E-05,0.000110257,0.000146081,0.000189438,0.000241007,0.000301408,0.000371186,0.000450813,0.000540681,0.000641103,0.000752313,0.001007666,,,,,,,,,,3.4213,925.4091,-79.0251,,9.2103,1175.7656,-93.15,,,,,0.5548,46975.409,,,,,,,4000,branched,acetonitrile,25,12,high,neat polymer 38%  crystalline,https://doi.org/10.1016/S0013-4686(97)10017-2,"A. Nishimoto, M. Watanabe, Y. Ikeda and S. Kohjiya, Electrochim. Acta, 1998, 43, 1177â€“1184",8.142758,7.755242,1,0,0,0,51.93865635,46.04186481,5.115762757,0,0,9,3,0,0,1,6,0,2,0,1,0,0,0,0,0,0,0,1.333333333,0.444444444,0.75,0,0,1.5,0.5,1.5,0.5,0,0,0,0,1.103133692,0.367711231,0.769800359,0.25660012,1.914213562,0.638071187,1.414213562,0.471404521,0.81107987,0.270359957,0.644413203,0.214804401,0,0,0,0,0,0.055555556,0.518518519,0.955555556,0.409090909,0.518518519,0.955555556,0.109427609,0,-0.109427609,0,-1.5,-0.5,0.465116279,0.248883721,0,3,2,28.570274,25.001726,4,0,9,0.818181818,182.0852485,178.1205091,5.937350302,0,0,30,12,0,0,4,18,0,8,0,4,0,0,0,0,0,0,0,5.333333333,0.444444444,0.1875,0,0,7.5,0.625,7.5,0.625,0,0,0,0,8.99747141,0.749789284,3.758654741,0.313221228,13.87793699,1.156494749,5.914213562,0.49285113,4.88046558,0.406705465,2.155558821,0.179629902,-8.88E-16,-7.40E-17,-8.88E-16,-7.40E-17,0,0.055555556,0.562222222,0.955555556,0.426315789,0.562222222,0.955555556,0.135906433,0,-0.135906433,0,-7.5,-0.625,0.465116279,0.248883721,0,12,11,C(F)(F)(F)S(=O)(=O)[N-]S(=O)(=O)C(F)(F)F,16.79,21.13,4,0,2,0.142857143,161.411271,279.9178424,18.66118949,1,0,15,15,0,0,13,0,0,2,1,4,2,0,6,0,0,0,6,6.114285714,0.407619048,0.498442368,0,0.436137072,15.5,1.033333333,9.5,0.633333333,6,0.4,0,0,10.39189168,0.692792779,3.002691864,0.200179458,27.65992063,1.843994709,6.207106781,0.413807119,17.26802895,1.15120193,3.204414918,0.213627661,1.207106781,0.080473785,1.207106781,0.080473785,0,0.092380952,1.412380952,1.412380952,0.427659574,1.412380952,1.412380952,0.984721378,0,-0.984721378,0,-3.5,-0.233333333,0.288604181,0.425395819,0,15,3.7856,82,-43.15,4000,512
P(EO/MEEGE)-5/LiClO4,ether,poly[ethylene oxide-co-2-(2-methoxyethoxy)ethyl glycidyl ether],COC,C(COCCOCCOC)OC,95,,ClO4,,0.02,,-47.85,-60.95,,,,,yes,,,,,,,,,,,,,,,,,,,,,,,,,,,,,,,,,,,,,,,,,,,,,,,,,4000,branched,acetonitrile,25,12,high,neat polymer 38%  crystalline,https://doi.org/10.1016/S0013-4686(97)10017-2,"A. Nishimoto, M. Watanabe, Y. Ikeda and S. Kohjiya, Electrochim. Acta, 1998, 43, 1177â€“1184",8.142758,7.755242,1,0,0,0,51.93865635,46.04186481,5.115762757,0,0,9,3,0,0,1,6,0,2,0,1,0,0,0,0,0,0,0,1.333333333,0.444444444,0.75,0,0,1.5,0.5,1.5,0.5,0,0,0,0,1.103133692,0.367711231,0.769800359,0.25660012,1.914213562,0.638071187,1.414213562,0.471404521,0.81107987,0.270359957,0.644413203,0.214804401,0,0,0,0,0,0.055555556,0.518518519,0.955555556,0.409090909,0.518518519,0.955555556,0.109427609,0,-0.109427609,0,-1.5,-0.5,0.465116279,0.248883721,0,3,2,28.570274,25.001726,4,0,9,0.818181818,182.0852485,178.1205091,5.937350302,0,0,30,12,0,0,4,18,0,8,0,4,0,0,0,0,0,0,0,5.333333333,0.444444444,0.1875,0,0,7.5,0.625,7.5,0.625,0,0,0,0,8.99747141,0.749789284,3.758654741,0.313221228,13.87793699,1.156494749,5.914213562,0.49285113,4.88046558,0.406705465,2.155558821,0.179629902,-8.88E-16,-7.40E-17,-8.88E-16,-7.40E-17,0,0.055555556,0.562222222,0.955555556,0.426315789,0.562222222,0.955555556,0.135906433,0,-0.135906433,0,-7.5,-0.625,0.465116279,0.248883721,0,12,11,[O-]Cl(=O)(=O)=O,5.388,5.512,4,0,0,0,57.61020531,98.94905974,19.78981195,4,0,5,5,0,0,5,0,0,0,0,4,0,0,0,1,0,0,1,2.047619048,0.40952381,0.651162791,0,0.348837209,2,0.4,2,0.4,0,0,0,0,3.951800146,0.790360029,1.951800146,0.390360029,5,1,2,0.4,1.048199854,0.209639971,0.048199854,0.009639971,0.414213562,0.082842712,0.414213562,0.082842712,0,0.09047619,1.45047619,1.45047619,0.417647059,1.45047619,1.45047619,1.032829132,0,-1.032829132,0,-2,-0.4,0.282337492,0.431662508,0,5,1,82,-47.85,4000,513
P(EO/MEEGE)-5/LiClO4,ether,poly[ethylene oxide-co-2-(2-methoxyethoxy)ethyl glycidyl ether],COC,C(COCCOCCOC)OC,95,,ClO4,,0.04,,-42.65,-60.95,,,,,yes,,,,,,,,,,,,,,,,,,,,,,,,,,,,,,,,,,,,,,,,,,,,,,,,,4000,branched,acetonitrile,25,12,high,neat polymer 38%  crystalline,https://doi.org/10.1016/S0013-4686(97)10017-2,"A. Nishimoto, M. Watanabe, Y. Ikeda and S. Kohjiya, Electrochim. Acta, 1998, 43, 1177â€“1184",8.142758,7.755242,1,0,0,0,51.93865635,46.04186481,5.115762757,0,0,9,3,0,0,1,6,0,2,0,1,0,0,0,0,0,0,0,1.333333333,0.444444444,0.75,0,0,1.5,0.5,1.5,0.5,0,0,0,0,1.103133692,0.367711231,0.769800359,0.25660012,1.914213562,0.638071187,1.414213562,0.471404521,0.81107987,0.270359957,0.644413203,0.214804401,0,0,0,0,0,0.055555556,0.518518519,0.955555556,0.409090909,0.518518519,0.955555556,0.109427609,0,-0.109427609,0,-1.5,-0.5,0.465116279,0.248883721,0,3,2,28.570274,25.001726,4,0,9,0.818181818,182.0852485,178.1205091,5.937350302,0,0,30,12,0,0,4,18,0,8,0,4,0,0,0,0,0,0,0,5.333333333,0.444444444,0.1875,0,0,7.5,0.625,7.5,0.625,0,0,0,0,8.99747141,0.749789284,3.758654741,0.313221228,13.87793699,1.156494749,5.914213562,0.49285113,4.88046558,0.406705465,2.155558821,0.179629902,-8.88E-16,-7.40E-17,-8.88E-16,-7.40E-17,0,0.055555556,0.562222222,0.955555556,0.426315789,0.562222222,0.955555556,0.135906433,0,-0.135906433,0,-7.5,-0.625,0.465116279,0.248883721,0,12,11,[O-]Cl(=O)(=O)=O,5.388,5.512,4,0,0,0,57.61020531,98.94905974,19.78981195,4,0,5,5,0,0,5,0,0,0,0,4,0,0,0,1,0,0,1,2.047619048,0.40952381,0.651162791,0,0.348837209,2,0.4,2,0.4,0,0,0,0,3.951800146,0.790360029,1.951800146,0.390360029,5,1,2,0.4,1.048199854,0.209639971,0.048199854,0.009639971,0.414213562,0.082842712,0.414213562,0.082842712,0,0.09047619,1.45047619,1.45047619,0.417647059,1.45047619,1.45047619,1.032829132,0,-1.032829132,0,-2,-0.4,0.282337492,0.431662508,0,5,1,82,-42.65,4000,514
P(EO/MEEGE)-5/LiClO4,ether,poly[ethylene oxide-co-2-(2-methoxyethoxy)ethyl glycidyl ether],COC,C(COCCOCCOC)OC,95,,ClO4,,0.06,,-37.55,-60.95,,,,,yes,,,,,,,2.50E-05,,,,,,,,,,0.00033,,,,,,0.2,60,Bruce-Vincent,,,,,,,,,,,,,,,,,,,,,,,,4000,branched,acetonitrile,25,12,high,neat polymer 38%  crystalline,https://doi.org/10.1016/S0013-4686(97)10017-2,"A. Nishimoto, M. Watanabe, Y. Ikeda and S. Kohjiya, Electrochim. Acta, 1998, 43, 1177â€“1184",8.142758,7.755242,1,0,0,0,51.93865635,46.04186481,5.115762757,0,0,9,3,0,0,1,6,0,2,0,1,0,0,0,0,0,0,0,1.333333333,0.444444444,0.75,0,0,1.5,0.5,1.5,0.5,0,0,0,0,1.103133692,0.367711231,0.769800359,0.25660012,1.914213562,0.638071187,1.414213562,0.471404521,0.81107987,0.270359957,0.644413203,0.214804401,0,0,0,0,0,0.055555556,0.518518519,0.955555556,0.409090909,0.518518519,0.955555556,0.109427609,0,-0.109427609,0,-1.5,-0.5,0.465116279,0.248883721,0,3,2,28.570274,25.001726,4,0,9,0.818181818,182.0852485,178.1205091,5.937350302,0,0,30,12,0,0,4,18,0,8,0,4,0,0,0,0,0,0,0,5.333333333,0.444444444,0.1875,0,0,7.5,0.625,7.5,0.625,0,0,0,0,8.99747141,0.749789284,3.758654741,0.313221228,13.87793699,1.156494749,5.914213562,0.49285113,4.88046558,0.406705465,2.155558821,0.179629902,-8.88E-16,-7.40E-17,-8.88E-16,-7.40E-17,0,0.055555556,0.562222222,0.955555556,0.426315789,0.562222222,0.955555556,0.135906433,0,-0.135906433,0,-7.5,-0.625,0.465116279,0.248883721,0,12,11,[O-]Cl(=O)(=O)=O,5.388,5.512,4,0,0,0,57.61020531,98.94905974,19.78981195,4,0,5,5,0,0,5,0,0,0,0,4,0,0,0,1,0,0,1,2.047619048,0.40952381,0.651162791,0,0.348837209,2,0.4,2,0.4,0,0,0,0,3.951800146,0.790360029,1.951800146,0.390360029,5,1,2,0.4,1.048199854,0.209639971,0.048199854,0.009639971,0.414213562,0.082842712,0.414213562,0.082842712,0,0.09047619,1.45047619,1.45047619,0.417647059,1.45047619,1.45047619,1.032829132,0,-1.032829132,0,-2,-0.4,0.282337492,0.431662508,0,5,1,82,-37.55,4000,515
P(EO/MEEGE)-5/LiClO4,ether,poly[ethylene oxide-co-2-(2-methoxyethoxy)ethyl glycidyl ether],COC,C(COCCOCCOC)OC,95,,ClO4,,0.08,,-30.95,-60.95,,,,,no,,,,,,,1.90E-05,,,,,,,,,,0.00029,,,,,,,,,,,,,,,,,,,,,,,,,,,,,,,,4000,branched,acetonitrile,25,12,high,neat polymer 38%  crystalline,https://doi.org/10.1016/S0013-4686(97)10017-2,"A. Nishimoto, M. Watanabe, Y. Ikeda and S. Kohjiya, Electrochim. Acta, 1998, 43, 1177â€“1184",8.142758,7.755242,1,0,0,0,51.93865635,46.04186481,5.115762757,0,0,9,3,0,0,1,6,0,2,0,1,0,0,0,0,0,0,0,1.333333333,0.444444444,0.75,0,0,1.5,0.5,1.5,0.5,0,0,0,0,1.103133692,0.367711231,0.769800359,0.25660012,1.914213562,0.638071187,1.414213562,0.471404521,0.81107987,0.270359957,0.644413203,0.214804401,0,0,0,0,0,0.055555556,0.518518519,0.955555556,0.409090909,0.518518519,0.955555556,0.109427609,0,-0.109427609,0,-1.5,-0.5,0.465116279,0.248883721,0,3,2,28.570274,25.001726,4,0,9,0.818181818,182.0852485,178.1205091,5.937350302,0,0,30,12,0,0,4,18,0,8,0,4,0,0,0,0,0,0,0,5.333333333,0.444444444,0.1875,0,0,7.5,0.625,7.5,0.625,0,0,0,0,8.99747141,0.749789284,3.758654741,0.313221228,13.87793699,1.156494749,5.914213562,0.49285113,4.88046558,0.406705465,2.155558821,0.179629902,-8.88E-16,-7.40E-17,-8.88E-16,-7.40E-17,0,0.055555556,0.562222222,0.955555556,0.426315789,0.562222222,0.955555556,0.135906433,0,-0.135906433,0,-7.5,-0.625,0.465116279,0.248883721,0,12,11,[O-]Cl(=O)(=O)=O,5.388,5.512,4,0,0,0,57.61020531,98.94905974,19.78981195,4,0,5,5,0,0,5,0,0,0,0,4,0,0,0,1,0,0,1,2.047619048,0.40952381,0.651162791,0,0.348837209,2,0.4,2,0.4,0,0,0,0,3.951800146,0.790360029,1.951800146,0.390360029,5,1,2,0.4,1.048199854,0.209639971,0.048199854,0.009639971,0.414213562,0.082842712,0.414213562,0.082842712,0,0.09047619,1.45047619,1.45047619,0.417647059,1.45047619,1.45047619,1.032829132,0,-1.032829132,0,-2,-0.4,0.282337492,0.431662508,0,5,1,82,-30.95,4000,516
P(EO/MEEGE)-9/LiTFSI,ether,poly[ethylene oxide-co-2-(2-methoxyethoxy)ethyl glycidyl ether],COC,C(COCCOCCOC)OC,91,,TFSI,,0.02,,-55.45,-64.65,37,,,,yes,1.78E-06,1.84E-05,3.14E-05,,4.95E-05,,7.33E-05,0.000103215,0.000139471,0.000182069,0.000230886,0.000285675,0.000346104,0.000411777,0.000482254,0.000557075,0.000635774,0.000717885,0.000802957,0.000980273,,,,,,,,,,0.3309,412.6449,-44.2399,,21.471,1370.3648,-105.45,,,0.79,1000000000,0.18,0.26,split 3.1,,,,5.4,277.7777778,1500,branched,acetonitrile,25,12,high,neat polymer 14% crystalline,https://doi.org/10.1016/S0013-4686(97)10017-2,"A. Nishimoto, M. Watanabe, Y. Ikeda and S. Kohjiya, Electrochim. Acta, 1998, 43, 1177â€“1184",8.142758,7.755242,1,0,0,0,51.93865635,46.04186481,5.115762757,0,0,9,3,0,0,1,6,0,2,0,1,0,0,0,0,0,0,0,1.333333333,0.444444444,0.75,0,0,1.5,0.5,1.5,0.5,0,0,0,0,1.103133692,0.367711231,0.769800359,0.25660012,1.914213562,0.638071187,1.414213562,0.471404521,0.81107987,0.270359957,0.644413203,0.214804401,0,0,0,0,0,0.055555556,0.518518519,0.955555556,0.409090909,0.518518519,0.955555556,0.109427609,0,-0.109427609,0,-1.5,-0.5,0.465116279,0.248883721,0,3,2,28.570274,25.001726,4,0,9,0.818181818,182.0852485,178.1205091,5.937350302,0,0,30,12,0,0,4,18,0,8,0,4,0,0,0,0,0,0,0,5.333333333,0.444444444,0.1875,0,0,7.5,0.625,7.5,0.625,0,0,0,0,8.99747141,0.749789284,3.758654741,0.313221228,13.87793699,1.156494749,5.914213562,0.49285113,4.88046558,0.406705465,2.155558821,0.179629902,-8.88E-16,-7.40E-17,-8.88E-16,-7.40E-17,0,0.055555556,0.562222222,0.955555556,0.426315789,0.562222222,0.955555556,0.135906433,0,-0.135906433,0,-7.5,-0.625,0.465116279,0.248883721,0,12,11,C(F)(F)(F)S(=O)(=O)[N-]S(=O)(=O)C(F)(F)F,16.79,21.13,4,0,2,0.142857143,161.411271,279.9178424,18.66118949,1,0,15,15,0,0,13,0,0,2,1,4,2,0,6,0,0,0,6,6.114285714,0.407619048,0.498442368,0,0.436137072,15.5,1.033333333,9.5,0.633333333,6,0.4,0,0,10.39189168,0.692792779,3.002691864,0.200179458,27.65992063,1.843994709,6.207106781,0.413807119,17.26802895,1.15120193,3.204414918,0.213627661,1.207106781,0.080473785,1.207106781,0.080473785,0,0.092380952,1.412380952,1.412380952,0.427659574,1.412380952,1.412380952,0.984721378,0,-0.984721378,0,-3.5,-0.233333333,0.288604181,0.425395819,0,15,3.7856,82,-55.45,277.7777778,517
P(EO/MEEGE)-9/LiTFSI,ether,poly[ethylene oxide-co-2-(2-methoxyethoxy)ethyl glycidyl ether],COC,C(COCCOCCOC)OC,91,,TFSI,,0.04,,-52.75,-64.65,33,,,,yes,5.89E-07,1.67E-05,3.20E-05,,5.40E-05,,8.32E-05,0.000119547,0.000162683,0.000212027,0.000266872,0.000326455,0.000390004,0.000456778,0.000526084,0.000597291,0.000669832,0.000743207,0.000816981,0.000964273,,,,,,,,,,0.1546,270.889,-28.0028,,53.6428,1490.7223,-102.75,,,1.3,2.00E+18,0.28,5.2,split 3.35,,,,5.4,277.7777778,1500,branched,acetonitrile,25,12,high,neat polymer 14% crystalline,https://doi.org/10.1016/S0013-4686(97)10017-2,"A. Nishimoto, M. Watanabe, Y. Ikeda and S. Kohjiya, Electrochim. Acta, 1998, 43, 1177â€“1184",8.142758,7.755242,1,0,0,0,51.93865635,46.04186481,5.115762757,0,0,9,3,0,0,1,6,0,2,0,1,0,0,0,0,0,0,0,1.333333333,0.444444444,0.75,0,0,1.5,0.5,1.5,0.5,0,0,0,0,1.103133692,0.367711231,0.769800359,0.25660012,1.914213562,0.638071187,1.414213562,0.471404521,0.81107987,0.270359957,0.644413203,0.214804401,0,0,0,0,0,0.055555556,0.518518519,0.955555556,0.409090909,0.518518519,0.955555556,0.109427609,0,-0.109427609,0,-1.5,-0.5,0.465116279,0.248883721,0,3,2,28.570274,25.001726,4,0,9,0.818181818,182.0852485,178.1205091,5.937350302,0,0,30,12,0,0,4,18,0,8,0,4,0,0,0,0,0,0,0,5.333333333,0.444444444,0.1875,0,0,7.5,0.625,7.5,0.625,0,0,0,0,8.99747141,0.749789284,3.758654741,0.313221228,13.87793699,1.156494749,5.914213562,0.49285113,4.88046558,0.406705465,2.155558821,0.179629902,-8.88E-16,-7.40E-17,-8.88E-16,-7.40E-17,0,0.055555556,0.562222222,0.955555556,0.426315789,0.562222222,0.955555556,0.135906433,0,-0.135906433,0,-7.5,-0.625,0.465116279,0.248883721,0,12,11,C(F)(F)(F)S(=O)(=O)[N-]S(=O)(=O)C(F)(F)F,16.79,21.13,4,0,2,0.142857143,161.411271,279.9178424,18.66118949,1,0,15,15,0,0,13,0,0,2,1,4,2,0,6,0,0,0,6,6.114285714,0.407619048,0.498442368,0,0.436137072,15.5,1.033333333,9.5,0.633333333,6,0.4,0,0,10.39189168,0.692792779,3.002691864,0.200179458,27.65992063,1.843994709,6.207106781,0.413807119,17.26802895,1.15120193,3.204414918,0.213627661,1.207106781,0.080473785,1.207106781,0.080473785,0,0.092380952,1.412380952,1.412380952,0.427659574,1.412380952,1.412380952,0.984721378,0,-0.984721378,0,-3.5,-0.233333333,0.288604181,0.425395819,0,15,3.7856,82,-52.75,277.7777778,518
P(EO/MEEGE)-9/LiTFSI,ether,poly[ethylene oxide-co-2-(2-methoxyethoxy)ethyl glycidyl ether],COC,C(COCCOCCOC)OC,91,,TFSI,,0.06,,-45.65,-64.65,,,,,no,,2.19E-05,4.08E-05,,6.83E-05,,0.000105221,0.000152145,0.00020908,0.000275729,0.000351537,0.000435778,0.000527617,0.000626167,0.000730533,0.000839837,0.000953239,0.001069955,0.001189259,0.001433043,,,0.07,60,Bruce-Vincent,,,,,0.3301,331.8642,-33.8949,,12.1434,1138.5514,-95.65,,,,,0.4744,5584.9535,,,,,5.4,277.7777778,1500,branched,acetonitrile,25,12,high,neat polymer 14% crystalline,https://doi.org/10.1016/S0013-4686(97)10017-2,"A. Nishimoto, M. Watanabe, Y. Ikeda and S. Kohjiya, Electrochim. Acta, 1998, 43, 1177â€“1184",8.142758,7.755242,1,0,0,0,51.93865635,46.04186481,5.115762757,0,0,9,3,0,0,1,6,0,2,0,1,0,0,0,0,0,0,0,1.333333333,0.444444444,0.75,0,0,1.5,0.5,1.5,0.5,0,0,0,0,1.103133692,0.367711231,0.769800359,0.25660012,1.914213562,0.638071187,1.414213562,0.471404521,0.81107987,0.270359957,0.644413203,0.214804401,0,0,0,0,0,0.055555556,0.518518519,0.955555556,0.409090909,0.518518519,0.955555556,0.109427609,0,-0.109427609,0,-1.5,-0.5,0.465116279,0.248883721,0,3,2,28.570274,25.001726,4,0,9,0.818181818,182.0852485,178.1205091,5.937350302,0,0,30,12,0,0,4,18,0,8,0,4,0,0,0,0,0,0,0,5.333333333,0.444444444,0.1875,0,0,7.5,0.625,7.5,0.625,0,0,0,0,8.99747141,0.749789284,3.758654741,0.313221228,13.87793699,1.156494749,5.914213562,0.49285113,4.88046558,0.406705465,2.155558821,0.179629902,-8.88E-16,-7.40E-17,-8.88E-16,-7.40E-17,0,0.055555556,0.562222222,0.955555556,0.426315789,0.562222222,0.955555556,0.135906433,0,-0.135906433,0,-7.5,-0.625,0.465116279,0.248883721,0,12,11,C(F)(F)(F)S(=O)(=O)[N-]S(=O)(=O)C(F)(F)F,16.79,21.13,4,0,2,0.142857143,161.411271,279.9178424,18.66118949,1,0,15,15,0,0,13,0,0,2,1,4,2,0,6,0,0,0,6,6.114285714,0.407619048,0.498442368,0,0.436137072,15.5,1.033333333,9.5,0.633333333,6,0.4,0,0,10.39189168,0.692792779,3.002691864,0.200179458,27.65992063,1.843994709,6.207106781,0.413807119,17.26802895,1.15120193,3.204414918,0.213627661,1.207106781,0.080473785,1.207106781,0.080473785,0,0.092380952,1.412380952,1.412380952,0.427659574,1.412380952,1.412380952,0.984721378,0,-0.984721378,0,-3.5,-0.233333333,0.288604181,0.425395819,0,15,3.7856,82,-45.65,277.7777778,519
P(EO/MEEGE)-9/LiTFSI,ether,poly[ethylene oxide-co-2-(2-methoxyethoxy)ethyl glycidyl ether],COC,C(COCCOCCOC)OC,91,,TFSI,,0.08,,-39.65,-64.65,,,,,no,,2.67E-05,4.39E-05,,6.87E-05,,0.000102976,0.000148638,0.000207666,0.000281985,0.000373426,0.000483688,0.000614304,0.000766621,0.000941783,0.001140727,0.001364181,0.001612669,0.00188652,0.002510718,,,,,,,,,,6.7087,860.9076,-74.6402,,16.6726,1098.2443,-89.65,,,,,0.5063,22425.8197,,,,,5.4,277.7777778,1500,branched,acetonitrile,25,12,high,neat polymer 14% crystalline,https://doi.org/10.1016/S0013-4686(97)10017-2,"A. Nishimoto, M. Watanabe, Y. Ikeda and S. Kohjiya, Electrochim. Acta, 1998, 43, 1177â€“1184",8.142758,7.755242,1,0,0,0,51.93865635,46.04186481,5.115762757,0,0,9,3,0,0,1,6,0,2,0,1,0,0,0,0,0,0,0,1.333333333,0.444444444,0.75,0,0,1.5,0.5,1.5,0.5,0,0,0,0,1.103133692,0.367711231,0.769800359,0.25660012,1.914213562,0.638071187,1.414213562,0.471404521,0.81107987,0.270359957,0.644413203,0.214804401,0,0,0,0,0,0.055555556,0.518518519,0.955555556,0.409090909,0.518518519,0.955555556,0.109427609,0,-0.109427609,0,-1.5,-0.5,0.465116279,0.248883721,0,3,2,28.570274,25.001726,4,0,9,0.818181818,182.0852485,178.1205091,5.937350302,0,0,30,12,0,0,4,18,0,8,0,4,0,0,0,0,0,0,0,5.333333333,0.444444444,0.1875,0,0,7.5,0.625,7.5,0.625,0,0,0,0,8.99747141,0.749789284,3.758654741,0.313221228,13.87793699,1.156494749,5.914213562,0.49285113,4.88046558,0.406705465,2.155558821,0.179629902,-8.88E-16,-7.40E-17,-8.88E-16,-7.40E-17,0,0.055555556,0.562222222,0.955555556,0.426315789,0.562222222,0.955555556,0.135906433,0,-0.135906433,0,-7.5,-0.625,0.465116279,0.248883721,0,12,11,C(F)(F)(F)S(=O)(=O)[N-]S(=O)(=O)C(F)(F)F,16.79,21.13,4,0,2,0.142857143,161.411271,279.9178424,18.66118949,1,0,15,15,0,0,13,0,0,2,1,4,2,0,6,0,0,0,6,6.114285714,0.407619048,0.498442368,0,0.436137072,15.5,1.033333333,9.5,0.633333333,6,0.4,0,0,10.39189168,0.692792779,3.002691864,0.200179458,27.65992063,1.843994709,6.207106781,0.413807119,17.26802895,1.15120193,3.204414918,0.213627661,1.207106781,0.080473785,1.207106781,0.080473785,0,0.092380952,1.412380952,1.412380952,0.427659574,1.412380952,1.412380952,0.984721378,0,-0.984721378,0,-3.5,-0.233333333,0.288604181,0.425395819,0,15,3.7856,82,-39.65,277.7777778,520
