Repository: nschauser/PolymerElectrolyte

File: _Cleaned_Final_Data_6_2_2020.csv (part 28 of 35)
ETA_epsilon_3,Comonomer2 ETA_epsilon_4,Comonomer2 ETA_epsilon_5,Comonomer2 ETA_dEpsilon_A,Comonomer2 ETA_dEpsilon_B,Comonomer2 ETA_dEpsilon_C,Comonomer2 ETA_dEpsilon_D,Comonomer2 ETA_dBeta,Comonomer2 AETA_dBeta,Comonomer2 ETA_psi_1,Comonomer2 ETA_dPsi_A,Comonomer2 ETA_dPsi_B,Comonomer2 Kier1,Comonomer2 Kier2,Anion Smiles,anion apol,anion bpol,anion nHBAcc,anion nHBDon,anion nRot,anion RotRatio,anion Vabc,anion MW,anion AMW,anion nAcid,anion nBase,anion nAtom,anion nHeavyAtom,anion nSpiro,anion nBridgehead,anion nHetero,anion nH,anion nB,anion nC,anion nN,anion nO,anion nS,anion nP,anion nF,anion nCl,anion nBr,anion nI,anion nX,anion ETA_alpha,anion AETA_alpha,anion ETA_shape_p,anion ETA_shape_y,anion ETA_shape_x,anion ETA_beta,anion AETA_beta,anion ETA_beta_s,anion AETA_beta_s,anion ETA_beta_ns,anion AETA_beta_ns,anion ETA_beta_ns_d,anion AETA_beta_ns_d,anion ETA_eta,anion AETA_eta,anion ETA_eta_L,anion AETA_eta_L,anion ETA_eta_R,anion AETA_eta_R,anion ETA_eta_RL,anion AETA_eta_RL,anion ETA_eta_F,anion AETA_eta_F,anion ETA_eta_FL,anion AETA_eta_FL,anion ETA_eta_B,anion AETA_eta_B,anion ETA_eta_BR,anion AETA_eta_BR,anion ETA_dAlpha_A,anion ETA_dAlpha_B,anion ETA_epsilon_1,anion ETA_epsilon_2,anion ETA_epsilon_3,anion ETA_epsilon_4,anion ETA_epsilon_5,anion ETA_dEpsilon_A,anion ETA_dEpsilon_B,anion ETA_dEpsilon_C,anion ETA_dEpsilon_D,anion ETA_dBeta,anion AETA_dBeta,anion ETA_psi_1,anion ETA_dPsi_A,anion ETA_dPsi_B,anion Kier1,anion Kier2,solvent BP,approxTg,approxMW(kDa),Index
P(EO/MEEGE)-9/LiClO4,ether,poly[ethylene oxide-co-2-(2-methoxyethoxy)ethyl glycidyl ether],COC,C(COCCOCCOC)OC,91,,ClO4,,0.02,,-51.45,-64.65,,,,,yes,1.09E-06,1.66E-05,2.85E-05,,4.44E-05,,6.43E-05,8.77E-05,0.000114434,0.000143972,0.000175873,0.000209692,0.000245009,0.000281442,0.000318652,0.00035634,0.000394248,0.000432155,0.000469875,0.000544162,,,,,,,,,,0.0723,251.2058,-30.2595,,8.7978,1253.6186,-101.45,,,1.1,6.30E+13,0.31,9.3,split 3.35,,,,5.4,277.7777778,1500,branched,acetonitrile,25,12,high,neat polymer 14% crystalline,https://doi.org/10.1016/S0013-4686(97)10017-2,"A. Nishimoto, M. Watanabe, Y. Ikeda and S. Kohjiya, Electrochim. Acta, 1998, 43, 1177â€“1184",8.142758,7.755242,1,0,0,0,51.93865635,46.04186481,5.115762757,0,0,9,3,0,0,1,6,0,2,0,1,0,0,0,0,0,0,0,1.333333333,0.444444444,0.75,0,0,1.5,0.5,1.5,0.5,0,0,0,0,1.103133692,0.367711231,0.769800359,0.25660012,1.914213562,0.638071187,1.414213562,0.471404521,0.81107987,0.270359957,0.644413203,0.214804401,0,0,0,0,0,0.055555556,0.518518519,0.955555556,0.409090909,0.518518519,0.955555556,0.109427609,0,-0.109427609,0,-1.5,-0.5,0.465116279,0.248883721,0,3,2,28.570274,25.001726,4,0,9,0.818181818,182.0852485,178.1205091,5.937350302,0,0,30,12,0,0,4,18,0,8,0,4,0,0,0,0,0,0,0,5.333333333,0.444444444,0.1875,0,0,7.5,0.625,7.5,0.625,0,0,0,0,8.99747141,0.749789284,3.758654741,0.313221228,13.87793699,1.156494749,5.914213562,0.49285113,4.88046558,0.406705465,2.155558821,0.179629902,-8.88E-16,-7.40E-17,-8.88E-16,-7.40E-17,0,0.055555556,0.562222222,0.955555556,0.426315789,0.562222222,0.955555556,0.135906433,0,-0.135906433,0,-7.5,-0.625,0.465116279,0.248883721,0,12,11,[O-]Cl(=O)(=O)=O,5.388,5.512,4,0,0,0,57.61020531,98.94905974,19.78981195,4,0,5,5,0,0,5,0,0,0,0,4,0,0,0,1,0,0,1,2.047619048,0.40952381,0.651162791,0,0.348837209,2,0.4,2,0.4,0,0,0,0,3.951800146,0.790360029,1.951800146,0.390360029,5,1,2,0.4,1.048199854,0.209639971,0.048199854,0.009639971,0.414213562,0.082842712,0.414213562,0.082842712,0,0.09047619,1.45047619,1.45047619,0.417647059,1.45047619,1.45047619,1.032829132,0,-1.032829132,0,-2,-0.4,0.282337492,0.431662508,0,5,1,82,-51.45,277.7777778,521
P(EO/MEEGE)-9/LiClO4,ether,poly[ethylene oxide-co-2-(2-methoxyethoxy)ethyl glycidyl ether],COC,C(COCCOCCOC)OC,91,,ClO4,,0.04,,-46.15,-64.65,,,,,yes,8.41E-07,1.69E-05,3.18E-05,,5.39E-05,,8.42E-05,0.00012329,0.000171457,0.000228641,0.000294539,0.000368655,0.000450365,0.000538961,0.000633696,0.000733808,0.000838551,0.000947204,0.001059087,0.001290053,,,,,,,,,,0.3496,357.2061,-35.2521,,45.83,1375.2351,-96.15,,,1.2,1.70E+16,0.38,200,split 3.35,,,,5.4,277.7777778,1500,branched,acetonitrile,25,12,high,neat polymer 14% crystalline,https://doi.org/10.1016/S0013-4686(97)10017-2,"A. Nishimoto, M. Watanabe, Y. Ikeda and S. Kohjiya, Electrochim. Acta, 1998, 43, 1177â€“1184",8.142758,7.755242,1,0,0,0,51.93865635,46.04186481,5.115762757,0,0,9,3,0,0,1,6,0,2,0,1,0,0,0,0,0,0,0,1.333333333,0.444444444,0.75,0,0,1.5,0.5,1.5,0.5,0,0,0,0,1.103133692,0.367711231,0.769800359,0.25660012,1.914213562,0.638071187,1.414213562,0.471404521,0.81107987,0.270359957,0.644413203,0.214804401,0,0,0,0,0,0.055555556,0.518518519,0.955555556,0.409090909,0.518518519,0.955555556,0.109427609,0,-0.109427609,0,-1.5,-0.5,0.465116279,0.248883721,0,3,2,28.570274,25.001726,4,0,9,0.818181818,182.0852485,178.1205091,5.937350302,0,0,30,12,0,0,4,18,0,8,0,4,0,0,0,0,0,0,0,5.333333333,0.444444444,0.1875,0,0,7.5,0.625,7.5,0.625,0,0,0,0,8.99747141,0.749789284,3.758654741,0.313221228,13.87793699,1.156494749,5.914213562,0.49285113,4.88046558,0.406705465,2.155558821,0.179629902,-8.88E-16,-7.40E-17,-8.88E-16,-7.40E-17,0,0.055555556,0.562222222,0.955555556,0.426315789,0.562222222,0.955555556,0.135906433,0,-0.135906433,0,-7.5,-0.625,0.465116279,0.248883721,0,12,11,[O-]Cl(=O)(=O)=O,5.388,5.512,4,0,0,0,57.61020531,98.94905974,19.78981195,4,0,5,5,0,0,5,0,0,0,0,4,0,0,0,1,0,0,1,2.047619048,0.40952381,0.651162791,0,0.348837209,2,0.4,2,0.4,0,0,0,0,3.951800146,0.790360029,1.951800146,0.390360029,5,1,2,0.4,1.048199854,0.209639971,0.048199854,0.009639971,0.414213562,0.082842712,0.414213562,0.082842712,0,0.09047619,1.45047619,1.45047619,0.417647059,1.45047619,1.45047619,1.032829132,0,-1.032829132,0,-2,-0.4,0.282337492,0.431662508,0,5,1,82,-46.15,277.7777778,522
P(EO/MEEGE)-9/LiClO4,ether,poly[ethylene oxide-co-2-(2-methoxyethoxy)ethyl glycidyl ether],COC,C(COCCOCCOC)OC,91,,ClO4,,0.06,,-37.85,-64.65,,,,,no,2.40E-07,7.07E-06,1.46E-05,,2.68E-05,,4.49E-05,6.99E-05,0.000102552,0.000143456,0.000192894,0.000250937,0.000317463,0.000392191,0.000474717,0.00056455,0.000661138,0.000763889,0.000872198,0.001103066,,,0.11,60,Bruce-Vincent,,,,,0.495,429.7304,-36.6204,,55.9059,1382.914,-87.85,,,,,0.7002,7627157.379,,,,,5.4,277.7777778,1500,branched,acetonitrile,25,12,high,neat polymer 14% crystalline,https://doi.org/10.1016/S0013-4686(97)10017-2,"A. Nishimoto, M. Watanabe, Y. Ikeda and S. Kohjiya, Electrochim. Acta, 1998, 43, 1177â€“1184",8.142758,7.755242,1,0,0,0,51.93865635,46.04186481,5.115762757,0,0,9,3,0,0,1,6,0,2,0,1,0,0,0,0,0,0,0,1.333333333,0.444444444,0.75,0,0,1.5,0.5,1.5,0.5,0,0,0,0,1.103133692,0.367711231,0.769800359,0.25660012,1.914213562,0.638071187,1.414213562,0.471404521,0.81107987,0.270359957,0.644413203,0.214804401,0,0,0,0,0,0.055555556,0.518518519,0.955555556,0.409090909,0.518518519,0.955555556,0.109427609,0,-0.109427609,0,-1.5,-0.5,0.465116279,0.248883721,0,3,2,28.570274,25.001726,4,0,9,0.818181818,182.0852485,178.1205091,5.937350302,0,0,30,12,0,0,4,18,0,8,0,4,0,0,0,0,0,0,0,5.333333333,0.444444444,0.1875,0,0,7.5,0.625,7.5,0.625,0,0,0,0,8.99747141,0.749789284,3.758654741,0.313221228,13.87793699,1.156494749,5.914213562,0.49285113,4.88046558,0.406705465,2.155558821,0.179629902,-8.88E-16,-7.40E-17,-8.88E-16,-7.40E-17,0,0.055555556,0.562222222,0.955555556,0.426315789,0.562222222,0.955555556,0.135906433,0,-0.135906433,0,-7.5,-0.625,0.465116279,0.248883721,0,12,11,[O-]Cl(=O)(=O)=O,5.388,5.512,4,0,0,0,57.61020531,98.94905974,19.78981195,4,0,5,5,0,0,5,0,0,0,0,4,0,0,0,1,0,0,1,2.047619048,0.40952381,0.651162791,0,0.348837209,2,0.4,2,0.4,0,0,0,0,3.951800146,0.790360029,1.951800146,0.390360029,5,1,2,0.4,1.048199854,0.209639971,0.048199854,0.009639971,0.414213562,0.082842712,0.414213562,0.082842712,0,0.09047619,1.45047619,1.45047619,0.417647059,1.45047619,1.45047619,1.032829132,0,-1.032829132,0,-2,-0.4,0.282337492,0.431662508,0,5,1,82,-37.85,277.7777778,523
P(EO/MEEGE)-9/LiClO4,ether,poly[ethylene oxide-co-2-(2-methoxyethoxy)ethyl glycidyl ether],COC,C(COCCOCCOC)OC,91,,ClO4,,0.08,,-23.55,-64.65,,,,,no,1.44E-07,2.58E-06,5.20E-06,,9.58E-06,,1.64E-05,2.64E-05,4.03E-05,5.90E-05,8.32E-05,0.000113626,0.000150886,0.000195541,0.000248045,0.000308754,0.000377926,0.000455726,0.000542229,0.000741259,,,,,,,,,,1.5687,723.0377,-53.955,,10.2069,1106.0209,-73.55,,,,,0.73,11137387.65,,,,,5.4,277.7777778,1500,branched,acetonitrile,25,12,high,neat polymer 14% crystalline,https://doi.org/10.1016/S0013-4686(97)10017-2,"A. Nishimoto, M. Watanabe, Y. Ikeda and S. Kohjiya, Electrochim. Acta, 1998, 43, 1177â€“1184",8.142758,7.755242,1,0,0,0,51.93865635,46.04186481,5.115762757,0,0,9,3,0,0,1,6,0,2,0,1,0,0,0,0,0,0,0,1.333333333,0.444444444,0.75,0,0,1.5,0.5,1.5,0.5,0,0,0,0,1.103133692,0.367711231,0.769800359,0.25660012,1.914213562,0.638071187,1.414213562,0.471404521,0.81107987,0.270359957,0.644413203,0.214804401,0,0,0,0,0,0.055555556,0.518518519,0.955555556,0.409090909,0.518518519,0.955555556,0.109427609,0,-0.109427609,0,-1.5,-0.5,0.465116279,0.248883721,0,3,2,28.570274,25.001726,4,0,9,0.818181818,182.0852485,178.1205091,5.937350302,0,0,30,12,0,0,4,18,0,8,0,4,0,0,0,0,0,0,0,5.333333333,0.444444444,0.1875,0,0,7.5,0.625,7.5,0.625,0,0,0,0,8.99747141,0.749789284,3.758654741,0.313221228,13.87793699,1.156494749,5.914213562,0.49285113,4.88046558,0.406705465,2.155558821,0.179629902,-8.88E-16,-7.40E-17,-8.88E-16,-7.40E-17,0,0.055555556,0.562222222,0.955555556,0.426315789,0.562222222,0.955555556,0.135906433,0,-0.135906433,0,-7.5,-0.625,0.465116279,0.248883721,0,12,11,[O-]Cl(=O)(=O)=O,5.388,5.512,4,0,0,0,57.61020531,98.94905974,19.78981195,4,0,5,5,0,0,5,0,0,0,0,4,0,0,0,1,0,0,1,2.047619048,0.40952381,0.651162791,0,0.348837209,2,0.4,2,0.4,0,0,0,0,3.951800146,0.790360029,1.951800146,0.390360029,5,1,2,0.4,1.048199854,0.209639971,0.048199854,0.009639971,0.414213562,0.082842712,0.414213562,0.082842712,0,0.09047619,1.45047619,1.45047619,0.417647059,1.45047619,1.45047619,1.032829132,0,-1.032829132,0,-2,-0.4,0.282337492,0.431662508,0,5,1,82,-23.55,277.7777778,524
P(EO/MEEGE)-27/ClO4,ether,poly[ethylene oxide-co-2-(2-methoxyethoxy)ethyl glycidyl ether],COC,C(COCCOCCOC)OC,73,,ClO4,,0.06,,,,,,,,no,,,,,,,0.000117397,0.000187404,0.000275928,0.000381923,0.000503712,0.000639276,0.000786472,0.000943175,0.001107379,0.001277243,0.00145112,0.001627559,0.001805306,0.002160585,,,,,,,,,,0.3415,249.6605,-18.7773,,,,,,,,,,,,,,,,,,branched,acetonitrile,25,12,high,salt conc = [Li]/[EO O],https://doi.org/10.1016/S0378-7753(99)00250-5,"M. Watanabe, T. Endo, A. Nishimoto, K. Miura and M. Yanagida, J. Power Sources, 1999, 81â€“82, 786â€“789.",8.142758,7.755242,1,0,0,0,51.93865635,46.04186481,5.115762757,0,0,9,3,0,0,1,6,0,2,0,1,0,0,0,0,0,0,0,1.333333333,0.444444444,0.75,0,0,1.5,0.5,1.5,0.5,0,0,0,0,1.103133692,0.367711231,0.769800359,0.25660012,1.914213562,0.638071187,1.414213562,0.471404521,0.81107987,0.270359957,0.644413203,0.214804401,0,0,0,0,0,0.055555556,0.518518519,0.955555556,0.409090909,0.518518519,0.955555556,0.109427609,0,-0.109427609,0,-1.5,-0.5,0.465116279,0.248883721,0,3,2,28.570274,25.001726,4,0,9,0.818181818,182.0852485,178.1205091,5.937350302,0,0,30,12,0,0,4,18,0,8,0,4,0,0,0,0,0,0,0,5.333333333,0.444444444,0.1875,0,0,7.5,0.625,7.5,0.625,0,0,0,0,8.99747141,0.749789284,3.758654741,0.313221228,13.87793699,1.156494749,5.914213562,0.49285113,4.88046558,0.406705465,2.155558821,0.179629902,-8.88E-16,-7.40E-17,-8.88E-16,-7.40E-17,0,0.055555556,0.562222222,0.955555556,0.426315789,0.562222222,0.955555556,0.135906433,0,-0.135906433,0,-7.5,-0.625,0.465116279,0.248883721,0,12,11,[O-]Cl(=O)(=O)=O,5.388,5.512,4,0,0,0,57.61020531,98.94905974,19.78981195,4,0,5,5,0,0,5,0,0,0,0,4,0,0,0,1,0,0,1,2.047619048,0.40952381,0.651162791,0,0.348837209,2,0.4,2,0.4,0,0,0,0,3.951800146,0.790360029,1.951800146,0.390360029,5,1,2,0.4,1.048199854,0.209639971,0.048199854,0.009639971,0.414213562,0.082842712,0.414213562,0.082842712,0,0.09047619,1.45047619,1.45047619,0.417647059,1.45047619,1.45047619,1.032829132,0,-1.032829132,0,-2,-0.4,0.282337492,0.431662508,0,5,1,82,,,525
P(EO/MEEGE)-27/TFSI,ether,poly[ethylene oxide-co-2-(2-methoxyethoxy)ethyl glycidyl ether],COC,C(COCCOCCOC)OC,73,,TFSI,,0.06,,,,,,,2.537,yes,,,,,,,0.0003275,0.000464134,0.000628875,0.000811713,0.001008666,0.001216043,0.001430569,0.001649428,0.001870254,0.002091096,0.002310371,0.002526818,0.002739445,0.003150377,,,,,,,,,,0.3241,199.1315,-19.0636,,,,,,,,,0.31,66,,,,,,,,branched,acetonitrile,25,12,high,salt conc = [Li]/[EO O],https://doi.org/10.1016/S0378-7753(99)00250-5,"M. Watanabe, T. Endo, A. Nishimoto, K. Miura and M. Yanagida, J. Power Sources, 1999, 81â€“82, 786â€“789.",8.142758,7.755242,1,0,0,0,51.93865635,46.04186481,5.115762757,0,0,9,3,0,0,1,6,0,2,0,1,0,0,0,0,0,0,0,1.333333333,0.444444444,0.75,0,0,1.5,0.5,1.5,0.5,0,0,0,0,1.103133692,0.367711231,0.769800359,0.25660012,1.914213562,0.638071187,1.414213562,0.471404521,0.81107987,0.270359957,0.644413203,0.214804401,0,0,0,0,0,0.055555556,0.518518519,0.955555556,0.409090909,0.518518519,0.955555556,0.109427609,0,-0.109427609,0,-1.5,-0.5,0.465116279,0.248883721,0,3,2,28.570274,25.001726,4,0,9,0.818181818,182.0852485,178.1205091,5.937350302,0,0,30,12,0,0,4,18,0,8,0,4,0,0,0,0,0,0,0,5.333333333,0.444444444,0.1875,0,0,7.5,0.625,7.5,0.625,0,0,0,0,8.99747141,0.749789284,3.758654741,0.313221228,13.87793699,1.156494749,5.914213562,0.49285113,4.88046558,0.406705465,2.155558821,0.179629902,-8.88E-16,-7.40E-17,-8.88E-16,-7.40E-17,0,0.055555556,0.562222222,0.955555556,0.426315789,0.562222222,0.955555556,0.135906433,0,-0.135906433,0,-7.5,-0.625,0.465116279,0.248883721,0,12,11,C(F)(F)(F)S(=O)(=O)[N-]S(=O)(=O)C(F)(F)F,16.79,21.13,4,0,2,0.142857143,161.411271,279.9178424,18.66118949,1,0,15,15,0,0,13,0,0,2,1,4,2,0,6,0,0,0,6,6.114285714,0.407619048,0.498442368,0,0.436137072,15.5,1.033333333,9.5,0.633333333,6,0.4,0,0,10.39189168,0.692792779,3.002691864,0.200179458,27.65992063,1.843994709,6.207106781,0.413807119,17.26802895,1.15120193,3.204414918,0.213627661,1.207106781,0.080473785,1.207106781,0.080473785,0,0.092380952,1.412380952,1.412380952,0.427659574,1.412380952,1.412380952,0.984721378,0,-0.984721378,0,-3.5,-0.233333333,0.288604181,0.425395819,0,15,3.7856,82,,,526
P(EO/MEEGE)-16/TFSI,ether,poly[ethylene oxide-co-2-(2-methoxyethoxy)ethyl glycidyl ether],COC,C(COCCOCCOC)OC,84,,TFSI,,0.06,,,,,,,3.372,yes,,,,,,,0.0001879,,,,,,0.0009507,,,,,,,,,,,,,,,,,,,,,,,,,,,,,,,,,,,,,branched,acetonitrile,25,12,high,salt conc = [Li]/[EO O],https://doi.org/10.1016/S0378-7753(99)00250-5,"M. Watanabe, T. Endo, A. Nishimoto, K. Miura and M. Yanagida, J. Power Sources, 1999, 81â€“82, 786â€“789.",8.142758,7.755242,1,0,0,0,51.93865635,46.04186481,5.115762757,0,0,9,3,0,0,1,6,0,2,0,1,0,0,0,0,0,0,0,1.333333333,0.444444444,0.75,0,0,1.5,0.5,1.5,0.5,0,0,0,0,1.103133692,0.367711231,0.769800359,0.25660012,1.914213562,0.638071187,1.414213562,0.471404521,0.81107987,0.270359957,0.644413203,0.214804401,0,0,0,0,0,0.055555556,0.518518519,0.955555556,0.409090909,0.518518519,0.955555556,0.109427609,0,-0.109427609,0,-1.5,-0.5,0.465116279,0.248883721,0,3,2,28.570274,25.001726,4,0,9,0.818181818,182.0852485,178.1205091,5.937350302,0,0,30,12,0,0,4,18,0,8,0,4,0,0,0,0,0,0,0,5.333333333,0.444444444,0.1875,0,0,7.5,0.625,7.5,0.625,0,0,0,0,8.99747141,0.749789284,3.758654741,0.313221228,13.87793699,1.156494749,5.914213562,0.49285113,4.88046558,0.406705465,2.155558821,0.179629902,-8.88E-16,-7.40E-17,-8.88E-16,-7.40E-17,0,0.055555556,0.562222222,0.955555556,0.426315789,0.562222222,0.955555556,0.135906433,0,-0.135906433,0,-7.5,-0.625,0.465116279,0.248883721,0,12,11,C(F)(F)(F)S(=O)(=O)[N-]S(=O)(=O)C(F)(F)F,16.79,21.13,4,0,2,0.142857143,161.411271,279.9178424,18.66118949,1,0,15,15,0,0,13,0,0,2,1,4,2,0,6,0,0,0,6,6.114285714,0.407619048,0.498442368,0,0.436137072,15.5,1.033333333,9.5,0.633333333,6,0.4,0,0,10.39189168,0.692792779,3.002691864,0.200179458,27.65992063,1.843994709,6.207106781,0.413807119,17.26802895,1.15120193,3.204414918,0.213627661,1.207106781,0.080473785,1.207106781,0.080473785,0,0.092380952,1.412380952,1.412380952,0.427659574,1.412380952,1.412380952,0.984721378,0,-0.984721378,0,-3.5,-0.233333333,0.288604181,0.425395819,0,15,3.7856,82,,,527
P(EO/MEEGE)-17/TFSI,ether,poly[ethylene oxide-co-2-(2-methoxyethoxy)ethyl glycidyl ether],COC,C(COCCOCCOC)OC,83,,TFSI,,0.06,,,,,,,5.389,yes,,,,,,,0.0002202,,,,,,0.001073,,,,,,,,,,,,,,,,,,,,,,,,,,,,,,,,,,,,,branched,acetonitrile,25,12,high,salt conc = [Li]/[EO O],https://doi.org/10.1016/S0378-7753(99)00250-5,"M. Watanabe, T. Endo, A. Nishimoto, K. Miura and M. Yanagida, J. Power Sources, 1999, 81â€“82, 786â€“789.",8.142758,7.755242,1,0,0,0,51.93865635,46.04186481,5.115762757,0,0,9,3,0,0,1,6,0,2,0,1,0,0,0,0,0,0,0,1.333333333,0.444444444,0.75,0,0,1.5,0.5,1.5,0.5,0,0,0,0,1.103133692,0.367711231,0.769800359,0.25660012,1.914213562,0.638071187,1.414213562,0.471404521,0.81107987,0.270359957,0.644413203,0.214804401,0,0,0,0,0,0.055555556,0.518518519,0.955555556,0.409090909,0.518518519,0.955555556,0.109427609,0,-0.109427609,0,-1.5,-0.5,0.465116279,0.248883721,0,3,2,28.570274,25.001726,4,0,9,0.818181818,182.0852485,178.1205091,5.937350302,0,0,30,12,0,0,4,18,0,8,0,4,0,0,0,0,0,0,0,5.333333333,0.444444444,0.1875,0,0,7.5,0.625,7.5,0.625,0,0,0,0,8.99747141,0.749789284,3.758654741,0.313221228,13.87793699,1.156494749,5.914213562,0.49285113,4.88046558,0.406705465,2.155558821,0.179629902,-8.88E-16,-7.40E-17,-8.88E-16,-7.40E-17,0,0.055555556,0.562222222,0.955555556,0.426315789,0.562222222,0.955555556,0.135906433,0,-0.135906433,0,-7.5,-0.625,0.465116279,0.248883721,0,12,11,C(F)(F)(F)S(=O)(=O)[N-]S(=O)(=O)C(F)(F)F,16.79,21.13,4,0,2,0.142857143,161.411271,279.9178424,18.66118949,1,0,15,15,0,0,13,0,0,2,1,4,2,0,6,0,0,0,6,6.114285714,0.407619048,0.498442368,0,0.436137072,15.5,1.033333333,9.5,0.633333333,6,0.4,0,0,10.39189168,0.692792779,3.002691864,0.200179458,27.65992063,1.843994709,6.207106781,0.413807119,17.26802895,1.15120193,3.204414918,0.213627661,1.207106781,0.080473785,1.207106781,0.080473785,0,0.092380952,1.412380952,1.412380952,0.427659574,1.412380952,1.412380952,0.984721378,0,-0.984721378,0,-3.5,-0.233333333,0.288604181,0.425395819,0,15,3.7856,82,,,528
P(EO/MEEGE)-20/TFSI,ether,poly[ethylene oxide-co-2-(2-methoxyethoxy)ethyl glycidyl ether],COC,C(COCCOCCOC)OC,80,,TFSI,,0.06,,,,,,,8.337,yes,,,,,,,0.0002488,,,,,,0.001249,,,,,,,,,,,,,,,,,,,,,,,,,,,,,,,,,,,,,branched,acetonitrile,25,12,high,salt conc = [Li]/[EO O],https://doi.org/10.1016/S0378-7753(99)00250-5,"M. Watanabe, T. Endo, A. Nishimoto, K. Miura and M. Yanagida, J. Power Sources, 1999, 81â€“82, 786â€“789.",8.142758,7.755242,1,0,0,0,51.93865635,46.04186481,5.115762757,0,0,9,3,0,0,1,6,0,2,0,1,0,0,0,0,0,0,0,1.333333333,0.444444444,0.75,0,0,1.5,0.5,1.5,0.5,0,0,0,0,1.103133692,0.367711231,0.769800359,0.25660012,1.914213562,0.638071187,1.414213562,0.471404521,0.81107987,0.270359957,0.644413203,0.214804401,0,0,0,0,0,0.055555556,0.518518519,0.955555556,0.409090909,0.518518519,0.955555556,0.109427609,0,-0.109427609,0,-1.5,-0.5,0.465116279,0.248883721,0,3,2,28.570274,25.001726,4,0,9,0.818181818,182.0852485,178.1205091,5.937350302,0,0,30,12,0,0,4,18,0,8,0,4,0,0,0,0,0,0,0,5.333333333,0.444444444,0.1875,0,0,7.5,0.625,7.5,0.625,0,0,0,0,8.99747141,0.749789284,3.758654741,0.313221228,13.87793699,1.156494749,5.914213562,0.49285113,4.88046558,0.406705465,2.155558821,0.179629902,-8.88E-16,-7.40E-17,-8.88E-16,-7.40E-17,0,0.055555556,0.562222222,0.955555556,0.426315789,0.562222222,0.955555556,0.135906433,0,-0.135906433,0,-7.5,-0.625,0.465116279,0.248883721,0,12,11,C(F)(F)(F)S(=O)(=O)[N-]S(=O)(=O)C(F)(F)F,16.79,21.13,4,0,2,0.142857143,161.411271,279.9178424,18.66118949,1,0,15,15,0,0,13,0,0,2,1,4,2,0,6,0,0,0,6,6.114285714,0.407619048,0.498442368,0,0.436137072,15.5,1.033333333,9.5,0.633333333,6,0.4,0,0,10.39189168,0.692792779,3.002691864,0.200179458,27.65992063,1.843994709,6.207106781,0.413807119,17.26802895,1.15120193,3.204414918,0.213627661,1.207106781,0.080473785,1.207106781,0.080473785,0,0.092380952,1.412380952,1.412380952,0.427659574,1.412380952,1.412380952,0.984721378,0,-0.984721378,0,-3.5,-0.233333333,0.288604181,0.425395819,0,15,3.7856,82,,,529
P(EO/MEEGE)-47/TFSI,ether,poly[ethylene oxide-co-2-(2-methoxyethoxy)ethyl glycidyl ether],COC,C(COCCOCCOC)OC,53,,TFSI,,0.06,,,,,,,-0.009723,no,,,,,,,0.0001702,,,,,,0.0009146,,,,,,,,,,,,,,,,,,,,,,,,,,,,,,,,,,,,,branched,acetonitrile,25,12,high,salt conc = [Li]/[EO O],https://doi.org/10.1016/S0378-7753(99)00250-5,"M. Watanabe, T. Endo, A. Nishimoto, K. Miura and M. Yanagida, J. Power Sources, 1999, 81â€“82, 786â€“789.",8.142758,7.755242,1,0,0,0,51.93865635,46.04186481,5.115762757,0,0,9,3,0,0,1,6,0,2,0,1,0,0,0,0,0,0,0,1.333333333,0.444444444,0.75,0,0,1.5,0.5,1.5,0.5,0,0,0,0,1.103133692,0.367711231,0.769800359,0.25660012,1.914213562,0.638071187,1.414213562,0.471404521,0.81107987,0.270359957,0.644413203,0.214804401,0,0,0,0,0,0.055555556,0.518518519,0.955555556,0.409090909,0.518518519,0.955555556,0.109427609,0,-0.109427609,0,-1.5,-0.5,0.465116279,0.248883721,0,3,2,28.570274,25.001726,4,0,9,0.818181818,182.0852485,178.1205091,5.937350302,0,0,30,12,0,0,4,18,0,8,0,4,0,0,0,0,0,0,0,5.333333333,0.444444444,0.1875,0,0,7.5,0.625,7.5,0.625,0,0,0,0,8.99747141,0.749789284,3.758654741,0.313221228,13.87793699,1.156494749,5.914213562,0.49285113,4.88046558,0.406705465,2.155558821,0.179629902,-8.88E-16,-7.40E-17,-8.88E-16,-7.40E-17,0,0.055555556,0.562222222,0.955555556,0.426315789,0.562222222,0.955555556,0.135906433,0,-0.135906433,0,-7.5,-0.625,0.465116279,0.248883721,0,12,11,C(F)(F)(F)S(=O)(=O)[N-]S(=O)(=O)C(F)(F)F,16.79,21.13,4,0,2,0.142857143,161.411271,279.9178424,18.66118949,1,0,15,15,0,0,13,0,0,2,1,4,2,0,6,0,0,0,6,6.114285714,0.407619048,0.498442368,0,0.436137072,15.5,1.033333333,9.5,0.633333333,6,0.4,0,0,10.39189168,0.692792779,3.002691864,0.200179458,27.65992063,1.843994709,6.207106781,0.413807119,17.26802895,1.15120193,3.204414918,0.213627661,1.207106781,0.080473785,1.207106781,0.080473785,0,0.092380952,1.412380952,1.412380952,0.427659574,1.412380952,1.412380952,0.984721378,0,-0.984721378,0,-3.5,-0.233333333,0.288604181,0.425395819,0,15,3.7856,82,,,530
P((EO)1(SO2)),ether,poly(ethylene oxide-co-sulfur dioxide),COC,S(=O)O,50,1,ClO4,0.1,0.1,,,,,,,,yes,,,2.37E-06,,2.80E-06,,1.40E-05,,,,,,,,,,,,,,,,,,,,,,,,,,,,,,,,,,,,,,,,,11.5,,linear,acetonitrile,,,yes,casted thin films,https://doi.org/10.1016/0013-4686(92)80110-8,"Z. Florjanczyk, E. Zygadlo-Monikowska, D. Raducha, K. Such, W. Wieczorek, Electrochim. Acta, 1992, 37(9), 1555-1558",8.142758,7.755242,1,0,0,0,51.93865635,46.04186481,5.115762757,0,0,9,3,0,0,1,6,0,2,0,1,0,0,0,0,0,0,0,1.333333333,0.444444444,0.75,0,0,1.5,0.5,1.5,0.5,0,0,0,0,1.103133692,0.367711231,0.769800359,0.25660012,1.914213562,0.638071187,1.414213562,0.471404521,0.81107987,0.270359957,0.644413203,0.214804401,0,0,0,0,0,0.055555556,0.518518519,0.955555556,0.409090909,0.518518519,0.955555556,0.109427609,0,-0.109427609,0,-1.5,-0.5,0.465116279,0.248883721,0,3,2,5.837586,6.564414,1,0,0,0,44.64593733,65.9775503,13.19551006,0,0,5,3,0,0,3,2,0,0,0,2,1,0,0,0,0,0,0,1.5,0.5,0.444444444,0,0,3,1,1.5,0.5,1.5,0.5,0,0,0.682524451,0.22750815,0.554224391,0.184741464,1.914213562,0.638071187,1.414213562,0.471404521,1.231689112,0.410563037,0.859989171,0.286663057,0,0,0,0,0,0,0.9,1.3,0.409090909,0.9,0.9,0.490909091,0,-0.490909091,0.4,0,0,0.384615385,0.329384615,0,3,2,[O-]Cl(=O)(=O)=O,5.388,5.512,4,0,0,0,57.61020531,98.94905974,19.78981195,4,0,5,5,0,0,5,0,0,0,0,4,0,0,0,1,0,0,1,2.047619048,0.40952381,0.651162791,0,0.348837209,2,0.4,2,0.4,0,0,0,0,3.951800146,0.790360029,1.951800146,0.390360029,5,1,2,0.4,1.048199854,0.209639971,0.048199854,0.009639971,0.414213562,0.082842712,0.414213562,0.082842712,0,0.09047619,1.45047619,1.45047619,0.417647059,1.45047619,1.45047619,1.032829132,0,-1.032829132,0,-2,-0.4,0.282337492,0.431662508,0,5,1,82,,11.5,531
P((EO)1.8(SO2)),ether,poly(ethylene oxide-co-sulfur dioxide),COC,S(=O)O,64,1,ClO4,0.1,0.1,,-44.15,-60.15,108.85,,,,yes,,3.44E-06,2.37E-06,,8.39E-06,,1.25E-05,1.81E-05,2.57E-05,3.56E-05,4.84E-05,6.45E-05,8.46E-05,0.000109217,0.000139094,,,,,,,,,,,,,,,21.3032,1677.905,-116.0177,,4.6886,1237.0896,-94.15,,,,,0.5675,32909.3538,,,,,,,,linear,acetonitrile,,,yes,casted thin films,https://doi.org/10.1016/0013-4686(92)80110-8,"Z. Florjanczyk, E. Zygadlo-Monikowska, D. Raducha, K. Such, W. Wieczorek, Electrochim. Acta, 1992, 37(9), 1555-1558",8.142758,7.755242,1,0,0,0,51.93865635,46.04186481,5.115762757,0,0,9,3,0,0,1,6,0,2,0,1,0,0,0,0,0,0,0,1.333333333,0.444444444,0.75,0,0,1.5,0.5,1.5,0.5,0,0,0,0,1.103133692,0.367711231,0.769800359,0.25660012,1.914213562,0.638071187,1.414213562,0.471404521,0.81107987,0.270359957,0.644413203,0.214804401,0,0,0,0,0,0.055555556,0.518518519,0.955555556,0.409090909,0.518518519,0.955555556,0.109427609,0,-0.109427609,0,-1.5,-0.5,0.465116279,0.248883721,0,3,2,5.837586,6.564414,1,0,0,0,44.64593733,65.9775503,13.19551006,0,0,5,3,0,0,3,2,0,0,0,2,1,0,0,0,0,0,0,1.5,0.5,0.444444444,0,0,3,1,1.5,0.5,1.5,0.5,0,0,0.682524451,0.22750815,0.554224391,0.184741464,1.914213562,0.638071187,1.414213562,0.471404521,1.231689112,0.410563037,0.859989171,0.286663057,0,0,0,0,0,0,0.9,1.3,0.409090909,0.9,0.9,0.490909091,0,-0.490909091,0.4,0,0,0.384615385,0.329384615,0,3,2,[O-]Cl(=O)(=O)=O,5.388,5.512,4,0,0,0,57.61020531,98.94905974,19.78981195,4,0,5,5,0,0,5,0,0,0,0,4,0,0,0,1,0,0,1,2.047619048,0.40952381,0.651162791,0,0.348837209,2,0.4,2,0.4,0,0,0,0,3.951800146,0.790360029,1.951800146,0.390360029,5,1,2,0.4,1.048199854,0.209639971,0.048199854,0.009639971,0.414213562,0.082842712,0.414213562,0.082842712,0,0.09047619,1.45047619,1.45047619,0.417647059,1.45047619,1.45047619,1.032829132,0,-1.032829132,0,-2,-0.4,0.282337492,0.431662508,0,5,1,82,-44.15,,532
PAGE-TFSI_01,ether,poly (allyl glycidyl ether),C(COCC=C)OC,C(COCC=C)OC,100,2,TFSI,,0.01119,,-75.8,-78.34,,,,,no,,,,,3.47E-06,,4.36E-06,5.43E-06,6.69E-06,8.17E-06,9.88E-06,1.19E-05,1.41E-05,1.67E-05,1.96E-05,2.29E-05,2.66E-05,,,,,,,,,,,,,1.5477,2118.4237,-183.4993,,0.1661,1198.9395,-125.8,,,,,0.3352,1.6393,,,,,1.15,12.17391304,14,linear,none,50,3,high,dry polymer stirred at 50C with LiTFSI >3h,https://doi.org/10.1021/ma401267w,"K. P. Barteau, M. Wolffs, N. A. Lynd, G. H. Fredrickson, E. J. Krarner and C. J. Hawker, Macromolecules, 2013, 46, 8988â€“8994",19.625516,15.510484,2,0,5,0.714285714,127.2763652,116.0837296,5.804186481,0,0,20,8,0,0,2,12,0,6,0,2,0,0,0,0,0,0,0,3.666666667,0.458333333,0.272727273,0,0,5.5,0.6875,4.5,0.5625,1,0.125,0,0,4.661968139,0.582746017,2.284230271,0.285528784,7.957680371,0.994710046,3.914213562,0.489276695,3.295712232,0.411964029,1.629983291,0.203747911,0,0,0,0,0,0.041666667,0.536666667,0.891666667,0.423076923,0.515151515,0.891666667,0.113589744,0.021515152,-0.092074592,0,-3.5,-0.4375,0.514018692,0.199981308,0,8,7,19.625516,15.510484,2,0,5,0.714285714,127.2763652,116.0837296,5.804186481,0,0,20,8,0,0,2,12,0,6,0,2,0,0,0,0,0,0,0,3.666666667,0.458333333,0.272727273,0,0,5.5,0.6875,4.5,0.5625,1,0.125,0,0,4.661968139,0.582746017,2.284230271,0.285528784,7.957680371,0.994710046,3.914213562,0.489276695,3.295712232,0.411964029,1.629983291,0.203747911,0,0,0,0,0,0.041666667,0.536666667,0.891666667,0.423076923,0.515151515,0.891666667,0.113589744,0.021515152,-0.092074592,0,-3.5,-0.4375,0.514018692,0.199981308,0,8,7,C(F)(F)(F)S(=O)(=O)[N-]S(=O)(=O)C(F)(F)F,16.79,21.13,4,0,2,0.142857143,161.411271,279.9178424,18.66118949,1,0,15,15,0,0,13,0,0,2,1,4,2,0,6,0,0,0,6,6.114285714,0.407619048,0.498442368,0,0.436137072,15.5,1.033333333,9.5,0.633333333,6,0.4,0,0,10.39189168,0.692792779,3.002691864,0.200179458,27.65992063,1.843994709,6.207106781,0.413807119,17.26802895,1.15120193,3.204414918,0.213627661,1.207106781,0.080473785,1.207106781,0.080473785,0,0.092380952,1.412380952,1.412380952,0.427659574,1.412380952,1.412380952,0.984721378,0,-0.984721378,0,-3.5,-0.233333333,0.288604181,0.425395819,0,15,3.7856,-273.15,-75.8,12.17391304,533
PAGE-TFSI_02,ether,poly (allyl glycidyl ether),C(COCC=C)OC,C(COCC=C)OC,100,2,TFSI,,0.01932,,-73.99,-78.34,,,,,no,,,,,8.26E-06,,1.04E-05,1.30E-05,1.61E-05,1.97E-05,2.41E-05,2.91E-05,3.50E-05,4.19E-05,4.98E-05,5.89E-05,6.92E-05,,,,,,,,,,,,,52.7718,3385.7259,-239.0812,,0.5108,1224.9405,-124,,,,,0.3504,6.9613,,,,,1.15,12.17391304,14,linear,none,50,3,high,dry polymer stirred at 50C with LiTFSI >3h,https://doi.org/10.1021/ma401267w,"K. P. Barteau, M. Wolffs, N. A. Lynd, G. H. Fredrickson, E. J. Krarner and C. J. Hawker, Macromolecules, 2013, 46, 8988â€“8994",19.625516,15.510484,2,0,5,0.714285714,127.2763652,116.0837296,5.804186481,0,0,20,8,0,0,2,12,0,6,0,2,0,0,0,0,0,0,0,3.666666667,0.458333333,0.272727273,0,0,5.5,0.6875,4.5,0.5625,1,0.125,0,0,4.661968139,0.582746017,2.284230271,0.285528784,7.957680371,0.994710046,3.914213562,0.489276695,3.295712232,0.411964029,1.629983291,0.203747911,0,0,0,0,0,0.041666667,0.536666667,0.891666667,0.423076923,0.515151515,0.891666667,0.113589744,0.021515152,-0.092074592,0,-3.5,-0.4375,0.514018692,0.199981308,0,8,7,19.625516,15.510484,2,0,5,0.714285714,127.2763652,116.0837296,5.804186481,0,0,20,8,0,0,2,12,0,6,0,2,0,0,0,0,0,0,0,3.666666667,0.458333333,0.272727273,0,0,5.5,0.6875,4.5,0.5625,1,0.125,0,0,4.661968139,0.582746017,2.284230271,0.285528784,7.957680371,0.994710046,3.914213562,0.489276695,3.295712232,0.411964029,1.629983291,0.203747911,0,0,0,0,0,0.041666667,0.536666667,0.891666667,0.423076923,0.515151515,0.891666667,0.113589744,0.021515152,-0.092074592,0,-3.5,-0.4375,0.514018692,0.199981308,0,8,7,C(F)(F)(F)S(=O)(=O)[N-]S(=O)(=O)C(F)(F)F,16.79,21.13,4,0,2,0.142857143,161.411271,279.9178424,18.66118949,1,0,15,15,0,0,13,0,0,2,1,4,2,0,6,0,0,0,6,6.114285714,0.407619048,0.498442368,0,0.436137072,15.5,1.033333333,9.5,0.633333333,6,0.4,0,0,10.39189168,0.692792779,3.002691864,0.200179458,27.65992063,1.843994709,6.207106781,0.413807119,17.26802895,1.15120193,3.204414918,0.213627661,1.207106781,0.080473785,1.207106781,0.080473785,0,0.092380952,1.412380952,1.412380952,0.427659574,1.412380952,1.412380952,0.984721378,0,-0.984721378,0,-3.5,-0.233333333,0.288604181,0.425395819,0,15,3.7856,-273.15,-73.99,12.17391304,534
PAGE-TFSI_03,ether,poly (allyl glycidyl ether),C(COCC=C)OC,C(COCC=C)OC,100,2,TFSI,,0.0311,,-72,-78.34,,,,,no,,,,,1.44E-05,,1.82E-05,2.28E-05,2.84E-05,3.50E-05,4.30E-05,5.24E-05,6.35E-05,7.65E-05,9.17E-05,0.000109262,0.000129559,,,,,,,,,,,,,568.4624,4365.2378,-273.15,,1.047,1233.028,-122,,,,,0.3622,19.1222,,,,,1.15,12.17391304,14,linear,none,50,3,high,dry polymer stirred at 50C with LiTFSI >3h,https://doi.org/10.1021/ma401267w,"K. P. Barteau, M. Wolffs, N. A. Lynd, G. H. Fredrickson, E. J. Krarner and C. J. Hawker, Macromolecules, 2013, 46, 8988â€“8994",19.625516,15.510484,2,0,5,0.714285714,127.2763652,116.0837296,5.804186481,0,0,20,8,0,0,2,12,0,6,0,2,0,0,0,0,0,0,0,3.666666667,0.458333333,0.272727273,0,0,5.5,0.6875,4.5,0.5625,1,0.125,0,0,4.661968139,0.582746017,2.284230271,0.285528784,7.957680371,0.994710046,3.914213562,0.489276695,3.295712232,0.411964029,1.629983291,0.203747911,0,0,0,0,0,0.041666667,0.536666667,0.891666667,0.423076923,0.515151515,0.891666667,0.113589744,0.021515152,-0.092074592,0,-3.5,-0.4375,0.514018692,0.199981308,0,8,7,19.625516,15.510484,2,0,5,0.714285714,127.2763652,116.0837296,5.804186481,0,0,20,8,0,0,2,12,0,6,0,2,0,0,0,0,0,0,0,3.666666667,0.458333333,0.272727273,0,0,5.5,0.6875,4.5,0.5625,1,0.125,0,0,4.661968139,0.582746017,2.284230271,0.285528784,7.957680371,0.994710046,3.914213562,0.489276695,3.295712232,0.411964029,1.629983291,0.203747911,0,0,0,0,0,0.041666667,0.536666667,0.891666667,0.423076923,0.515151515,0.891666667,0.113589744,0.021515152,-0.092074592,0,-3.5,-0.4375,0.514018692,0.199981308,0,8,7,C(F)(F)(F)S(=O)(=O)[N-]S(=O)(=O)C(F)(F)F,16.79,21.13,4,0,2,0.142857143,161.411271,279.9178424,18.66118949,1,0,15,15,0,0,13,0,0,2,1,4,2,0,6,0,0,0,6,6.114285714,0.407619048,0.498442368,0,0.436137072,15.5,1.033333333,9.5,0.633333333,6,0.4,0,0,10.39189168,0.692792779,3.002691864,0.200179458,27.65992063,1.843994709,6.207106781,0.413807119,17.26802895,1.15120193,3.204414918,0.213627661,1.207106781,0.080473785,1.207106781,0.080473785,0,0.092380952,1.412380952,1.412380952,0.427659574,1.412380952,1.412380952,0.984721378,0,-0.984721378,0,-3.5,-0.233333333,0.288604181,0.425395819,0,15,3.7856,-273.15,-72,12.17391304,535
PAGE-TFSI_04,ether,poly (allyl glycidyl ether),C(COCC=C)OC,C(COCC=C)OC,100,2,TFSI,,0.03828,,-67.5,-78.34,,,,,no,,,,,2.17E-05,,2.89E-05,3.79E-05,4.92E-05,6.31E-05,8.03E-05,0.000101074,0.00012617,0.00015619,0.000191834,0.000233859,0.000283083,,,,,,,,,,,,,368.2505,3190.0466,-206.2289,,4.8274,1352.6668,-117.5,,,,,0.4237,320.4009,,,,,1.15,12.17391304,14,linear,none,50,3,high,dry polymer stirred at 50C with LiTFSI >3h,https://doi.org/10.1021/ma401267w,"K. P. Barteau, M. Wolffs, N. A. Lynd, G. H. Fredrickson, E. J. Krarner and C. J. Hawker, Macromolecules, 2013, 46, 8988â€“8994",19.625516,15.510484,2,0,5,0.714285714,127.2763652,116.0837296,5.804186481,0,0,20,8,0,0,2,12,0,6,0,2,0,0,0,0,0,0,0,3.666666667,0.458333333,0.272727273,0,0,5.5,0.6875,4.5,0.5625,1,0.125,0,0,4.661968139,0.582746017,2.284230271,0.285528784,7.957680371,0.994710046,3.914213562,0.489276695,3.295712232,0.411964029,1.629983291,0.203747911,0,0,0,0,0,0.041666667,0.536666667,0.891666667,0.423076923,0.515151515,0.891666667,0.113589744,0.021515152,-0.092074592,0,-3.5,-0.4375,0.514018692,0.199981308,0,8,7,19.625516,15.510484,2,0,5,0.714285714,127.2763652,116.0837296,5.804186481,0,0,20,8,0,0,2,12,0,6,0,2,0,0,0,0,0,0,0,3.666666667,0.458333333,0.272727273,0,0,5.5,0.6875,4.5,0.5625,1,0.125,0,0,4.661968139,0.582746017,2.284230271,0.285528784,7.957680371,0.994710046,3.914213562,0.489276695,3.295712232,0.411964029,1.629983291,0.203747911,0,0,0,0,0,0.041666667,0.536666667,0.891666667,0.423076923,0.515151515,0.891666667,0.113589744,0.021515152,-0.092074592,0,-3.5,-0.4375,0.514018692,0.199981308,0,8,7,C(F)(F)(F)S(=O)(=O)[N-]S(=O)(=O)C(F)(F)F,16.79,21.13,4,0,2,0.142857143,161.411271,279.9178424,18.66118949,1,0,15,15,0,0,13,0,0,2,1,4,2,0,6,0,0,0,6,6.114285714,0.407619048,0.498442368,0,0.436137072,15.5,1.033333333,9.5,0.633333333,6,0.4,0,0,10.39189168,0.692792779,3.002691864,0.200179458,27.65992063,1.843994709,6.207106781,0.413807119,17.26802895,1.15120193,3.204414918,0.213627661,1.207106781,0.080473785,1.207106781,0.080473785,0,0.092380952,1.412380952,1.412380952,0.427659574,1.412380952,1.412380952,0.984721378,0,-0.984721378,0,-3.5,-0.233333333,0.288604181,0.425395819,0,15,3.7856,-273.15,-67.5,12.17391304,536
PAGE-TFSI_06,ether,poly (allyl glycidyl ether),C(COCC=C)OC,C(COCC=C)OC,100,2,TFSI,,0.06325,,-58.4,-78.34,,,,,no,,,,,3.05E-05,,4.08E-05,5.41E-05,7.10E-05,9.22E-05,0.00011865,0.000151273,0.000191232,0.000239804,0.000298419,0.000368665,0.000452301,,,,,,,,,,,,,3548.8989,4022.8021,-230.8305,,6.7429,1267.7573,-108.4,,,,,0.4452,1029.7019,,,,,1.15,12.17391304,14,linear,none,50,3,high,dry polymer stirred at 50C with LiTFSI >3h,https://doi.org/10.1021/ma401267w,"K. P. Barteau, M. Wolffs, N. A. Lynd, G. H. Fredrickson, E. J. Krarner and C. J. Hawker, Macromolecules, 2013, 46, 8988â€“8994",19.625516,15.510484,2,0,5,0.714285714,127.2763652,116.0837296,5.804186481,0,0,20,8,0,0,2,12,0,6,0,2,0,0,0,0,0,0,0,3.666666667,0.458333333,0.272727273,0,0,5.5,0.6875,4.5,0.5625,1,0.125,0,0,4.661968139,0.582746017,2.284230271,0.285528784,7.957680371,0.994710046,3.914213562,0.489276695,3.295712232,0.411964029,1.629983291,0.203747911,0,0,0,0,0,0.041666667,0.536666667,0.891666667,0.423076923,0.515151515,0.891666667,0.113589744,0.021515152,-0.092074592,0,-3.5,-0.4375,0.514018692,0.199981308,0,8,7,19.625516,15.510484,2,0,5,0.714285714,127.2763652,116.0837296,5.804186481,0,0,20,8,0,0,2,12,0,6,0,2,0,0,0,0,0,0,0,3.666666667,0.458333333,0.272727273,0,0,5.5,0.6875,4.5,0.5625,1,0.125,0,0,4.661968139,0.582746017,2.284230271,0.285528784,7.957680371,0.994710046,3.914213562,0.489276695,3.295712232,0.411964029,1.629983291,0.203747911,0,0,0,0,0,0.041666667,0.536666667,0.891666667,0.423076923,0.515151515,0.891666667,0.113589744,0.021515152,-0.092074592,0,-3.5,-0.4375,0.514018692,0.199981308,0,8,7,C(F)(F)(F)S(=O)(=O)[N-]S(=O)(=O)C(F)(F)F,16.79,21.13,4,0,2,0.142857143,161.411271,279.9178424,18.66118949,1,0,15,15,0,0,13,0,0,2,1,4,2,0,6,0,0,0,6,6.114285714,0.407619048,0.498442368,0,0.436137072,15.5,1.033333333,9.5,0.633333333,6,0.4,0,0,10.39189168,0.692792779,3.002691864,0.200179458,27.65992063,1.843994709,6.207106781,0.413807119,17.26802895,1.15120193,3.204414918,0.213627661,1.207106781,0.080473785,1.207106781,0.080473785,0,0.092380952,1.412380952,1.412380952,0.427659574,1.412380952,1.412380952,0.984721378,0,-0.984721378,0,-3.5,-0.233333333,0.288604181,0.425395819,0,15,3.7856,-273.15,-58.4,12.17391304,537
PAGE-TFSI_10,ether,poly (allyl glycidyl ether),C(COCC=C)OC,C(COCC=C)OC,100,2,TFSI,,0.09988,,-49.3,-78.34,,,,,no,,,,,2.76E-05,,3.77E-05,5.09E-05,6.79E-05,8.96E-05,0.000116835,0.000150907,0.000193074,0.000244815,0.000307795,0.00038387,0.000475103,,,,,,,,,,,,,3087.9728,3754.5996,-214.3906,,6.7104,1196.1849,-99.3,,,,,0.4685,2332.643,,,,,1.15,12.17391304,14,linear,none,50,3,high,dry polymer stirred at 50C with LiTFSI >3h,https://doi.org/10.1021/ma401267w,"K. P. Barteau, M. Wolffs, N. A. Lynd, G. H. Fredrickson, E. J. Krarner and C. J. Hawker, Macromolecules, 2013, 46, 8988â€“8994",19.625516,15.510484,2,0,5,0.714285714,127.2763652,116.0837296,5.804186481,0,0,20,8,0,0,2,12,0,6,0,2,0,0,0,0,0,0,0,3.666666667,0.458333333,0.272727273,0,0,5.5,0.6875,4.5,0.5625,1,0.125,0,0,4.661968139,0.582746017,2.284230271,0.285528784,7.957680371,0.994710046,3.914213562,0.489276695,3.295712232,0.411964029,1.629983291,0.203747911,0,0,0,0,0,0.041666667,0.536666667,0.891666667,0.423076923,0.515151515,0.891666667,0.113589744,0.021515152,-0.092074592,0,-3.5,-0.4375,0.514018692,0.199981308,0,8,7,19.625516,15.510484,2,0,5,0.714285714,127.2763652,116.0837296,5.804186481,0,0,20,8,0,0,2,12,0,6,0,2,0,0,0,0,0,0,0,3.666666667,0.458333333,0.272727273,0,0,5.5,0.6875,4.5,0.5625,1,0.125,0,0,4.661968139,0.582746017,2.284230271,0.285528784,7.957680371,0.994710046,3.914213562,0.489276695,3.295712232,0.411964029,1.629983291,0.203747911,0,0,0,0,0,0.041666667,0.536666667,0.891666667,0.423076923,0.515151515,0.891666667,0.113589744,0.021515152,-0.092074592,0,-3.5,-0.4375,0.514018692,0.199981308,0,8,7,C(F)(F)(F)S(=O)(=O)[N-]S(=O)(=O)C(F)(F)F,16.79,21.13,4,0,2,0.142857143,161.411271,279.9178424,18.66118949,1,0,15,15,0,0,13,0,0,2,1,4,2,0,6,0,0,0,6,6.114285714,0.407619048,0.498442368,0,0.436137072,15.5,1.033333333,9.5,0.633333333,6,0.4,0,0,10.39189168,0.692792779,3.002691864,0.200179458,27.65992063,1.843994709,6.207106781,0.413807119,17.26802895,1.15120193,3.204414918,0.213627661,1.207106781,0.080473785,1.207106781,0.080473785,0,0.092380952,1.412380952,1.412380952,0.427659574,1.412380952,1.412380952,0.984721378,0,-0.984721378,0,-3.5,-0.233333333,0.288604181,0.425395819,0,15,3.7856,-273.15,-49.3,12.17391304,538
PAGE-(EO)0,ether,poly (allyl glycidyl ether),C(COCC=C)OC,C(COCC=C)OC,100,2,TFSI,0.10116799,0.050583995,20,,-78,,,,,no,,,,,1.80E-05,,2.50E-05,3.41E-05,4.54E-05,5.94E-05,7.65E-05,9.69E-05,0.00012106,0.000149333,0.000182055,0.000219559,0.000262162,,,,,,,,,,,,,5.0834,1339.8124,-113.0821245,,,,,,,,,0.4399,523.6292,,,,,1.15,12.17391304,14,linear,none,50,3,high,dry polymer stirred at 50C with LiTFSI >3h,https://doi.org/10.1021/ma401267w,"K. P. Barteau, M. Wolffs, N. A. Lynd, G. H. Fredrickson, E. J. Krarner and C. J. Hawker, Macromolecules, 2013, 46, 8988â€“8994",19.625516,15.510484,2,0,5,0.714285714,127.2763652,116.0837296,5.804186481,0,0,20,8,0,0,2,12,0,6,0,2,0,0,0,0,0,0,0,3.666666667,0.458333333,0.272727273,0,0,5.5,0.6875,4.5,0.5625,1,0.125,0,0,4.661968139,0.582746017,2.284230271,0.285528784,7.957680371,0.994710046,3.914213562,0.489276695,3.295712232,0.411964029,1.629983291,0.203747911,0,0,0,0,0,0.041666667,0.536666667,0.891666667,0.423076923,0.515151515,0.891666667,0.113589744,0.021515152,-0.092074592,0,-3.5,-0.4375,0.514018692,0.199981308,0,8,7,19.625516,15.510484,2,0,5,0.714285714,127.2763652,116.0837296,5.804186481,0,0,20,8,0,0,2,12,0,6,0,2,0,0,0,0,0,0,0,3.666666667,0.458333333,0.272727273,0,0,5.5,0.6875,4.5,0.5625,1,0.125,0,0,4.661968139,0.582746017,2.284230271,0.285528784,7.957680371,0.994710046,3.914213562,0.489276695,3.295712232,0.411964029,1.629983291,0.203747911,0,0,0,0,0,0.041666667,0.536666667,0.891666667,0.423076923,0.515151515,0.891666667,0.113589744,0.021515152,-0.092074592,0,-3.5,-0.4375,0.514018692,0.199981308,0,8,7,C(F)(F)(F)S(=O)(=O)[N-]S(=O)(=O)C(F)(F)F,16.79,21.13,4,0,2,0.142857143,161.411271,279.9178424,18.66118949,1,0,15,15,0,0,13,0,0,2,1,4,2,0,6,0,0,0,6,6.114285714,0.407619048,0.498442368,0,0.436137072,15.5,1.033333333,9.5,0.633333333,6,0.4,0,0,10.39189168,0.692792779,3.002691864,0.200179458,27.65992063,1.843994709,6.207106781,0.413807119,17.26802895,1.15120193,3.204414918,0.213627661,1.207106781,0.080473785,1.207106781,0.080473785,0,0.092380952,1.412380952,1.412380952,0.427659574,1.412380952,1.412380952,0.984721378,0,-0.984721378,0,-3.5,-0.233333333,0.288604181,0.425395819,0,15,3.7856,-273.15,-78,12.17391304,539
