Repository: nschauser/PolymerElectrolyte

File: _Cleaned_Final_Data_6_2_2020.csv (part 29 of 35)
ETA_epsilon_3,Comonomer2 ETA_epsilon_4,Comonomer2 ETA_epsilon_5,Comonomer2 ETA_dEpsilon_A,Comonomer2 ETA_dEpsilon_B,Comonomer2 ETA_dEpsilon_C,Comonomer2 ETA_dEpsilon_D,Comonomer2 ETA_dBeta,Comonomer2 AETA_dBeta,Comonomer2 ETA_psi_1,Comonomer2 ETA_dPsi_A,Comonomer2 ETA_dPsi_B,Comonomer2 Kier1,Comonomer2 Kier2,Anion Smiles,anion apol,anion bpol,anion nHBAcc,anion nHBDon,anion nRot,anion RotRatio,anion Vabc,anion MW,anion AMW,anion nAcid,anion nBase,anion nAtom,anion nHeavyAtom,anion nSpiro,anion nBridgehead,anion nHetero,anion nH,anion nB,anion nC,anion nN,anion nO,anion nS,anion nP,anion nF,anion nCl,anion nBr,anion nI,anion nX,anion ETA_alpha,anion AETA_alpha,anion ETA_shape_p,anion ETA_shape_y,anion ETA_shape_x,anion ETA_beta,anion AETA_beta,anion ETA_beta_s,anion AETA_beta_s,anion ETA_beta_ns,anion AETA_beta_ns,anion ETA_beta_ns_d,anion AETA_beta_ns_d,anion ETA_eta,anion AETA_eta,anion ETA_eta_L,anion AETA_eta_L,anion ETA_eta_R,anion AETA_eta_R,anion ETA_eta_RL,anion AETA_eta_RL,anion ETA_eta_F,anion AETA_eta_F,anion ETA_eta_FL,anion AETA_eta_FL,anion ETA_eta_B,anion AETA_eta_B,anion ETA_eta_BR,anion AETA_eta_BR,anion ETA_dAlpha_A,anion ETA_dAlpha_B,anion ETA_epsilon_1,anion ETA_epsilon_2,anion ETA_epsilon_3,anion ETA_epsilon_4,anion ETA_epsilon_5,anion ETA_dEpsilon_A,anion ETA_dEpsilon_B,anion ETA_dEpsilon_C,anion ETA_dEpsilon_D,anion ETA_dBeta,anion AETA_dBeta,anion ETA_psi_1,anion ETA_dPsi_A,anion ETA_dPsi_B,anion Kier1,anion Kier2,solvent BP,approxTg,approxMW(kDa),Index
PAGE-(EO)2,ether,poly (allyl glycidyl ether di(ethylene glycol)),C(COCCCSCCOCCOC)OC,C(COCCCSCCOCCOC)OC,100,4,TFSI,0.219741815,0.054935454,20,,-71,,,,,no,,,,,2.26E-05,,3.06E-05,4.06E-05,5.31E-05,6.85E-05,8.71E-05,0.000109312,0.000135648,0.000166525,0.000202394,0.000243711,0.000290931,,,,,,,,,,,,,15.1283,1744.3836,-140.0963115,,,,,,,,,0.42,297.3272,,,,,,,,branched,none,50,3,high,dry polymer stirred at 50C with LiTFSI >3h,https://doi.org/10.1021/ma401267w,"K. P. Barteau, M. Wolffs, N. A. Lynd, G. H. Fredrickson, E. J. Krarner and C. J. Hawker, Macromolecules, 2013, 46, 8988â€“8994",40.481032,33.480968,5,0,13,0.866666667,252.4822287,252.1395302,6.303488256,0,0,40,16,0,0,5,24,0,11,0,4,1,0,0,0,0,0,0,7.666666667,0.479166667,0.130434783,0,0,9.5,0.59375,9.5,0.59375,0,0,0,0,15.75319513,0.984574696,6.044076381,0.377754774,20.42600649,1.276625406,7.914213562,0.494638348,4.672811363,0.29205071,1.870137182,0.116883574,-8.88E-16,-5.55E-17,-8.88E-16,-5.55E-17,0,0.020833333,0.543333333,0.908333333,0.428,0.543333333,0.908333333,0.115333333,0,-0.115333333,0,-9.5,-0.59375,0.527522936,0.186477064,0,16,15,40.481032,33.480968,5,0,13,0.866666667,252.4822287,252.1395302,6.303488256,0,0,40,16,0,0,5,24,0,11,0,4,1,0,0,0,0,0,0,7.666666667,0.479166667,0.130434783,0,0,9.5,0.59375,9.5,0.59375,0,0,0,0,15.75319513,0.984574696,6.044076381,0.377754774,20.42600649,1.276625406,7.914213562,0.494638348,4.672811363,0.29205071,1.870137182,0.116883574,-8.88E-16,-5.55E-17,-8.88E-16,-5.55E-17,0,0.020833333,0.543333333,0.908333333,0.428,0.543333333,0.908333333,0.115333333,0,-0.115333333,0,-9.5,-0.59375,0.527522936,0.186477064,0,16,15,C(F)(F)(F)S(=O)(=O)[N-]S(=O)(=O)C(F)(F)F,16.79,21.13,4,0,2,0.142857143,161.411271,279.9178424,18.66118949,1,0,15,15,0,0,13,0,0,2,1,4,2,0,6,0,0,0,6,6.114285714,0.407619048,0.498442368,0,0.436137072,15.5,1.033333333,9.5,0.633333333,6,0.4,0,0,10.39189168,0.692792779,3.002691864,0.200179458,27.65992063,1.843994709,6.207106781,0.413807119,17.26802895,1.15120193,3.204414918,0.213627661,1.207106781,0.080473785,1.207106781,0.080473785,0,0.092380952,1.412380952,1.412380952,0.427659574,1.412380952,1.412380952,0.984721378,0,-0.984721378,0,-3.5,-0.233333333,0.288604181,0.425395819,0,15,3.7856,-273.15,-71,,540
PAGE-(EO)3,ether,poly (allyl glycidyl ether tri(ethylene glycol)),C(COCCCSCCOCCOCCOC)OC,C(COCCCSCCOCCOCCOC)OC,100,5,TFSI,0.258111047,0.051622209,20,,-75,,,,,no,,,,,2.38E-05,,3.29E-05,4.46E-05,5.96E-05,7.85E-05,0.000102097,0.000131138,0.000166531,0.000209235,0.000260284,0.000320779,0.000391886,,,,,,,,,,,,,148.4921,2418.4979,-164.0062227,,,,,,,,,0.4614,1556.5137,,,,,,,,branched,none,50,3,high,dry polymer stirred at 50C with LiTFSI >3h,https://doi.org/10.1021/ma401267w,"K. P. Barteau, M. Wolffs, N. A. Lynd, G. H. Fredrickson, E. J. Krarner and C. J. Hawker, Macromolecules, 2013, 46, 8988â€“8994",47.290204,39.229796,6,0,16,0.888888889,295.8644261,296.165745,6.30139883,0,0,47,19,0,0,6,28,0,13,0,5,1,0,0,0,0,0,0,9,0.473684211,0.111111111,0,0,11.5,0.605263158,11.5,0.605263158,0,0,0,0,19.36658384,1.019293886,7.040361175,0.370545325,25.65601382,1.350316517,9.414213562,0.495484924,6.289429986,0.331022631,2.373852388,0.124939599,0,0,0,0,0,0.026315789,0.54893617,0.915789474,0.428813559,0.54893617,0.915789474,0.120122611,0,-0.120122611,0,-11.5,-0.605263158,0.517241379,0.196758621,0,19,18,47.290204,39.229796,6,0,16,0.888888889,295.8644261,296.165745,6.30139883,0,0,47,19,0,0,6,28,0,13,0,5,1,0,0,0,0,0,0,9,0.473684211,0.111111111,0,0,11.5,0.605263158,11.5,0.605263158,0,0,0,0,19.36658384,1.019293886,7.040361175,0.370545325,25.65601382,1.350316517,9.414213562,0.495484924,6.289429986,0.331022631,2.373852388,0.124939599,0,0,0,0,0,0.026315789,0.54893617,0.915789474,0.428813559,0.54893617,0.915789474,0.120122611,0,-0.120122611,0,-11.5,-0.605263158,0.517241379,0.196758621,0,19,18,C(F)(F)(F)S(=O)(=O)[N-]S(=O)(=O)C(F)(F)F,16.79,21.13,4,0,2,0.142857143,161.411271,279.9178424,18.66118949,1,0,15,15,0,0,13,0,0,2,1,4,2,0,6,0,0,0,6,6.114285714,0.407619048,0.498442368,0,0.436137072,15.5,1.033333333,9.5,0.633333333,6,0.4,0,0,10.39189168,0.692792779,3.002691864,0.200179458,27.65992063,1.843994709,6.207106781,0.413807119,17.26802895,1.15120193,3.204414918,0.213627661,1.207106781,0.080473785,1.207106781,0.080473785,0,0.092380952,1.412380952,1.412380952,0.427659574,1.412380952,1.412380952,0.984721378,0,-0.984721378,0,-3.5,-0.233333333,0.288604181,0.425395819,0,15,3.7856,-273.15,-75,,541
P(EO-co-AGE)-77,ether,poly (ethylene glycol co allyl glycidyl ether),COC,C(COCC=C)OC,89.7,1.23,TFSI,0.046413226,0.03773433,20,,-69,,,,,yes,,,,,2.09E-05,,4.24E-05,7.32E-05,0.000112821,0.000160361,0.00021452,0.000273946,0.000337346,0.000403553,0.000471555,0.000540501,0.000609685,,,,,,,,,,,,,0.0981,191.4592,-9.160043264,,,,,,,0.5497,58630.2899,0.45,2021,"high vs low: don't include lowest temp, 1000/T 3.3",,,,1.12,29.5,39.4,linear,none,50,3,high,dry polymer stirred at 50C with LiTFSI >3h,https://doi.org/10.1021/ma401267w,"K. P. Barteau, M. Wolffs, N. A. Lynd, G. H. Fredrickson, E. J. Krarner and C. J. Hawker, Macromolecules, 2013, 46, 8988â€“8994",8.142758,7.755242,1,0,0,0,51.93865635,46.04186481,5.115762757,0,0,9,3,0,0,1,6,0,2,0,1,0,0,0,0,0,0,0,1.333333333,0.444444444,0.75,0,0,1.5,0.5,1.5,0.5,0,0,0,0,1.103133692,0.367711231,0.769800359,0.25660012,1.914213562,0.638071187,1.414213562,0.471404521,0.81107987,0.270359957,0.644413203,0.214804401,0,0,0,0,0,0.055555556,0.518518519,0.955555556,0.409090909,0.518518519,0.955555556,0.109427609,0,-0.109427609,0,-1.5,-0.5,0.465116279,0.248883721,0,3,2,19.625516,15.510484,2,0,5,0.714285714,127.2763652,116.0837296,5.804186481,0,0,20,8,0,0,2,12,0,6,0,2,0,0,0,0,0,0,0,3.666666667,0.458333333,0.272727273,0,0,5.5,0.6875,4.5,0.5625,1,0.125,0,0,4.661968139,0.582746017,2.284230271,0.285528784,7.957680371,0.994710046,3.914213562,0.489276695,3.295712232,0.411964029,1.629983291,0.203747911,0,0,0,0,0,0.041666667,0.536666667,0.891666667,0.423076923,0.515151515,0.891666667,0.113589744,0.021515152,-0.092074592,0,-3.5,-0.4375,0.514018692,0.199981308,0,8,7,C(F)(F)(F)S(=O)(=O)[N-]S(=O)(=O)C(F)(F)F,16.79,21.13,4,0,2,0.142857143,161.411271,279.9178424,18.66118949,1,0,15,15,0,0,13,0,0,2,1,4,2,0,6,0,0,0,6,6.114285714,0.407619048,0.498442368,0,0.436137072,15.5,1.033333333,9.5,0.633333333,6,0.4,0,0,10.39189168,0.692792779,3.002691864,0.200179458,27.65992063,1.843994709,6.207106781,0.413807119,17.26802895,1.15120193,3.204414918,0.213627661,1.207106781,0.080473785,1.207106781,0.080473785,0,0.092380952,1.412380952,1.412380952,0.427659574,1.412380952,1.412380952,0.984721378,0,-0.984721378,0,-3.5,-0.233333333,0.288604181,0.425395819,0,15,3.7856,-273.15,-69,29.5,542
P(EO-co-AGE)-61,ether,poly (ethylene glycol co allyl glycidyl ether),COC,C(COCC=C)OC,80.2,1.39,TFSI,0.052212225,0.037562752,20,,-71,,,,,yes,,,,,3.73E-05,,5.10E-05,6.86E-05,9.09E-05,0.000118811,0.000153194,0.000195129,0.000245732,0.000306197,0.000377782,0.00046181,0.000559659,,,,,,,,,,,,,110.6453,2197.9844,-157.336,,,,,,,,,0.4453,1308.2335,,,,,1.13,15.8,14.7,linear,none,50,3,high,dry polymer stirred at 50C with LiTFSI >3h,https://doi.org/10.1021/ma401267w,"K. P. Barteau, M. Wolffs, N. A. Lynd, G. H. Fredrickson, E. J. Krarner and C. J. Hawker, Macromolecules, 2013, 46, 8988â€“8994",8.142758,7.755242,1,0,0,0,51.93865635,46.04186481,5.115762757,0,0,9,3,0,0,1,6,0,2,0,1,0,0,0,0,0,0,0,1.333333333,0.444444444,0.75,0,0,1.5,0.5,1.5,0.5,0,0,0,0,1.103133692,0.367711231,0.769800359,0.25660012,1.914213562,0.638071187,1.414213562,0.471404521,0.81107987,0.270359957,0.644413203,0.214804401,0,0,0,0,0,0.055555556,0.518518519,0.955555556,0.409090909,0.518518519,0.955555556,0.109427609,0,-0.109427609,0,-1.5,-0.5,0.465116279,0.248883721,0,3,2,19.625516,15.510484,2,0,5,0.714285714,127.2763652,116.0837296,5.804186481,0,0,20,8,0,0,2,12,0,6,0,2,0,0,0,0,0,0,0,3.666666667,0.458333333,0.272727273,0,0,5.5,0.6875,4.5,0.5625,1,0.125,0,0,4.661968139,0.582746017,2.284230271,0.285528784,7.957680371,0.994710046,3.914213562,0.489276695,3.295712232,0.411964029,1.629983291,0.203747911,0,0,0,0,0,0.041666667,0.536666667,0.891666667,0.423076923,0.515151515,0.891666667,0.113589744,0.021515152,-0.092074592,0,-3.5,-0.4375,0.514018692,0.199981308,0,8,7,C(F)(F)(F)S(=O)(=O)[N-]S(=O)(=O)C(F)(F)F,16.79,21.13,4,0,2,0.142857143,161.411271,279.9178424,18.66118949,1,0,15,15,0,0,13,0,0,2,1,4,2,0,6,0,0,0,6,6.114285714,0.407619048,0.498442368,0,0.436137072,15.5,1.033333333,9.5,0.633333333,6,0.4,0,0,10.39189168,0.692792779,3.002691864,0.200179458,27.65992063,1.843994709,6.207106781,0.413807119,17.26802895,1.15120193,3.204414918,0.213627661,1.207106781,0.080473785,1.207106781,0.080473785,0,0.092380952,1.412380952,1.412380952,0.427659574,1.412380952,1.412380952,0.984721378,0,-0.984721378,0,-3.5,-0.233333333,0.288604181,0.425395819,0,15,3.7856,-273.15,-71,15.8,543
P(EO-co-AGE)-56,ether,poly (ethylene glycol co allyl glycidyl ether),COC,C(COCC=C)OC,76.7,1.44,TFSI,0.054348699,0.037742152,20,,-69,,,,,no,,,,,3.58E-05,,4.84E-05,6.44E-05,8.46E-05,0.000109678,0.000140448,0.000177834,0.000222813,0.000276433,0.000339806,0.000414108,0.000500568,,,,,,,,,,,,,138.6167,2389.1135,-168.917,,,,,,,,,0.436,862.026,,,,,1.13,7.9,6.5,linear,none,50,3,high,dry polymer stirred at 50C with LiTFSI >3h,https://doi.org/10.1021/ma401267w,"K. P. Barteau, M. Wolffs, N. A. Lynd, G. H. Fredrickson, E. J. Krarner and C. J. Hawker, Macromolecules, 2013, 46, 8988â€“8994",8.142758,7.755242,1,0,0,0,51.93865635,46.04186481,5.115762757,0,0,9,3,0,0,1,6,0,2,0,1,0,0,0,0,0,0,0,1.333333333,0.444444444,0.75,0,0,1.5,0.5,1.5,0.5,0,0,0,0,1.103133692,0.367711231,0.769800359,0.25660012,1.914213562,0.638071187,1.414213562,0.471404521,0.81107987,0.270359957,0.644413203,0.214804401,0,0,0,0,0,0.055555556,0.518518519,0.955555556,0.409090909,0.518518519,0.955555556,0.109427609,0,-0.109427609,0,-1.5,-0.5,0.465116279,0.248883721,0,3,2,19.625516,15.510484,2,0,5,0.714285714,127.2763652,116.0837296,5.804186481,0,0,20,8,0,0,2,12,0,6,0,2,0,0,0,0,0,0,0,3.666666667,0.458333333,0.272727273,0,0,5.5,0.6875,4.5,0.5625,1,0.125,0,0,4.661968139,0.582746017,2.284230271,0.285528784,7.957680371,0.994710046,3.914213562,0.489276695,3.295712232,0.411964029,1.629983291,0.203747911,0,0,0,0,0,0.041666667,0.536666667,0.891666667,0.423076923,0.515151515,0.891666667,0.113589744,0.021515152,-0.092074592,0,-3.5,-0.4375,0.514018692,0.199981308,0,8,7,C(F)(F)(F)S(=O)(=O)[N-]S(=O)(=O)C(F)(F)F,16.79,21.13,4,0,2,0.142857143,161.411271,279.9178424,18.66118949,1,0,15,15,0,0,13,0,0,2,1,4,2,0,6,0,0,0,6,6.114285714,0.407619048,0.498442368,0,0.436137072,15.5,1.033333333,9.5,0.633333333,6,0.4,0,0,10.39189168,0.692792779,3.002691864,0.200179458,27.65992063,1.843994709,6.207106781,0.413807119,17.26802895,1.15120193,3.204414918,0.213627661,1.207106781,0.080473785,1.207106781,0.080473785,0,0.092380952,1.412380952,1.412380952,0.427659574,1.412380952,1.412380952,0.984721378,0,-0.984721378,0,-3.5,-0.233333333,0.288604181,0.425395819,0,15,3.7856,-273.15,-69,7.9,544
P(EO-co-AGE)-32,ether,poly (ethylene glycol co allyl glycidyl ether),COC,C(COCC=C)OC,54.9,1.68,TFSI,0.067655877,0.040271355,20,,-73,,,,,no,,,,,2.55E-05,,3.45E-05,4.60E-05,6.04E-05,7.81E-05,9.98E-05,0.000125957,0.000157196,0.000194146,0.000237463,0.00028782,0.000345909,,,,,,,,,,,,,38.3871,2017.6867,-152.3558002,,,,,,,,,0.4313,514.2554,,,,,1.11,17.3,27.5,linear,none,50,3,high,dry polymer stirred at 50C with LiTFSI >3h,https://doi.org/10.1021/ma401267w,"K. P. Barteau, M. Wolffs, N. A. Lynd, G. H. Fredrickson, E. J. Krarner and C. J. Hawker, Macromolecules, 2013, 46, 8988â€“8994",8.142758,7.755242,1,0,0,0,51.93865635,46.04186481,5.115762757,0,0,9,3,0,0,1,6,0,2,0,1,0,0,0,0,0,0,0,1.333333333,0.444444444,0.75,0,0,1.5,0.5,1.5,0.5,0,0,0,0,1.103133692,0.367711231,0.769800359,0.25660012,1.914213562,0.638071187,1.414213562,0.471404521,0.81107987,0.270359957,0.644413203,0.214804401,0,0,0,0,0,0.055555556,0.518518519,0.955555556,0.409090909,0.518518519,0.955555556,0.109427609,0,-0.109427609,0,-1.5,-0.5,0.465116279,0.248883721,0,3,2,19.625516,15.510484,2,0,5,0.714285714,127.2763652,116.0837296,5.804186481,0,0,20,8,0,0,2,12,0,6,0,2,0,0,0,0,0,0,0,3.666666667,0.458333333,0.272727273,0,0,5.5,0.6875,4.5,0.5625,1,0.125,0,0,4.661968139,0.582746017,2.284230271,0.285528784,7.957680371,0.994710046,3.914213562,0.489276695,3.295712232,0.411964029,1.629983291,0.203747911,0,0,0,0,0,0.041666667,0.536666667,0.891666667,0.423076923,0.515151515,0.891666667,0.113589744,0.021515152,-0.092074592,0,-3.5,-0.4375,0.514018692,0.199981308,0,8,7,C(F)(F)(F)S(=O)(=O)[N-]S(=O)(=O)C(F)(F)F,16.79,21.13,4,0,2,0.142857143,161.411271,279.9178424,18.66118949,1,0,15,15,0,0,13,0,0,2,1,4,2,0,6,0,0,0,6,6.114285714,0.407619048,0.498442368,0,0.436137072,15.5,1.033333333,9.5,0.633333333,6,0.4,0,0,10.39189168,0.692792779,3.002691864,0.200179458,27.65992063,1.843994709,6.207106781,0.413807119,17.26802895,1.15120193,3.204414918,0.213627661,1.207106781,0.080473785,1.207106781,0.080473785,0,0.092380952,1.412380952,1.412380952,0.427659574,1.412380952,1.412380952,0.984721378,0,-0.984721378,0,-3.5,-0.233333333,0.288604181,0.425395819,0,15,3.7856,-273.15,-73,17.3,545
PEM9,"ether, acrylate",ï»¿poly(methoxy polyethylene glycol monomethacrylate),CC(C(=O)OCCOCCOCCOCCOCCOCCOCCOCCOCCOC)(C),CC(C(=O)OCCOCCOCCOCCOCCOCCOCCOCCOCCOC)(C),100,11,CF3SO3,,0.0556,,,-63.15,,,,,no,,,4.46E-06,,7.68E-06,,1.21E-05,1.78E-05,2.48E-05,3.31E-05,4.26E-05,5.32E-05,6.49E-05,7.74E-05,9.08E-05,0.000104805,0.000119393,0.000134442,0.000149856,0.000181432,,,,,,,,,,0.043,331.9894,-32.422,,,,,,,,,0.3771,22.8844,,,,,,,,branched,acetone,134.85,30,yes,,https://doi.org/10.1016/0032-3861(84)90152-6,"D. J. Bannister, G. R. Davies, I. M. Ward and J. E. McIntyre, Polymer, 1984, 25, 1600â€“1602.",77.904478,64.375522,11,0,28,0.848484848,500.4201566,498.3040123,6.228800154,0,0,80,34,0,0,11,46,0,23,0,11,0,0,0,0,0,0,0,15.16666667,0.446078431,0.120879121,0.065934066,0,23.25,0.683823529,21.75,0.639705882,1.5,0.044117647,0,0,37.10632388,1.091362467,11.04803451,0.324942191,56.42740422,1.659629536,16.68073921,0.490609977,19.32108034,0.568267069,5.632704704,0.165667785,0.23347435,0.006866893,0.23347435,0.006866893,0,0.053921569,0.575416667,0.948039216,0.430769231,0.575416667,0.948039216,0.144647436,0,-0.144647436,0,-20.25,-0.595588235,0.470527404,0.243472596,0,34,29.23183391,77.904478,64.375522,11,0,28,0.848484848,500.4201566,498.3040123,6.228800154,0,0,80,34,0,0,11,46,0,23,0,11,0,0,0,0,0,0,0,15.16666667,0.446078431,0.120879121,0.065934066,0,23.25,0.683823529,21.75,0.639705882,1.5,0.044117647,0,0,37.10632388,1.091362467,11.04803451,0.324942191,56.42740422,1.659629536,16.68073921,0.490609977,19.32108034,0.568267069,5.632704704,0.165667785,0.23347435,0.006866893,0.23347435,0.006866893,0,0.053921569,0.575416667,0.948039216,0.430769231,0.575416667,0.948039216,0.144647436,0,-0.144647436,0,-20.25,-0.595588235,0.470527404,0.243472596,0,34,29.23183391,C(F)(F)(F)S(=O)(=O)[O-],8.647,10.863,3,0,0,0,87.61659689,148.9525731,18.61907164,1,0,8,8,0,0,7,0,0,1,0,3,1,0,3,0,0,0,3,3.19047619,0.398809524,0.582089552,0,0.417910448,8,1,5,0.625,3,0.375,0,0,3.946142885,0.493267861,1.498723936,0.187340492,10.75,1.34375,3.25,0.40625,6.803857115,0.850482139,1.751276064,0.218909508,0.664213562,0.083026695,0.664213562,0.083026695,0,0.101190476,1.438690476,1.438690476,0.423076923,1.438690476,1.438690476,1.015613553,0,-1.015613553,0,-2,-0.25,0.277203144,0.436796856,0,8,1.75,56,-63.15,,546
PEM22,"ether, acrylate",ï»¿poly(methoxy polyethylene glycol monomethacrylate),CC(C(=O)OCCOCCOCCOCCOCCOCCOCCOCCOCCOCCOCCOCCOCCOCCOCCOCCOCCOCCOCCOCCOCCOCCOC)(C),CC(C(=O)OCCOCCOCCOCCOCCOCCOCCOCCOCCOCCOCCOCCOCCOCCOCCOCCOCCOCCOCCOCCOCCOCCOC)(C),100,24,CF3SO3,,0.0556,,,,,,,,no,,,1.68E-05,,2.41E-05,,3.38E-05,4.62E-05,6.17E-05,8.08E-05,0.000103815,0.000131245,0.000163466,0.000200856,0.000243766,0.000292517,0.0003474,0.00040867,0.00047655,0.000632845,,,,,,,,,,3.5844,1142.5618,-101.124,,,,,,,,,0.4035,176.8083,,,,,,,,branched,acetone,134.85,30,yes,polymer becomes crystalline after few days; cond measurements taken before,https://doi.org/10.1016/0032-3861(84)90152-6,"D. J. Bannister, G. R. Davies, I. M. Ward and J. E. McIntyre, Polymer, 1984, 25, 1600â€“1602.",166.423714,139.110286,24,0,67,0.930555556,1064.388723,1070.644804,6.261080725,0,0,171,73,0,0,24,98,0,49,0,24,0,0,0,0,0,0,0,32.5,0.445205479,0.056410256,0.030769231,0,49.25,0.674657534,47.75,0.654109589,1.5,0.020547945,0,0,96.49246313,1.321814563,23.99973683,0.328763518,145.379148,1.991495178,36.18073921,0.495626565,48.88668485,0.669680614,12.18100238,0.166863046,0.23347435,0.003198279,0.23347435,0.003198279,0,0.054794521,0.578362573,0.952054795,0.432126697,0.578362573,0.952054795,0.146235876,0,-0.146235876,0,-46.25,-0.633561644,0.467625899,0.246374101,0,73,68.10883843,166.423714,139.110286,24,0,67,0.930555556,1064.388723,1070.644804,6.261080725,0,0,171,73,0,0,24,98,0,49,0,24,0,0,0,0,0,0,0,32.5,0.445205479,0.056410256,0.030769231,0,49.25,0.674657534,47.75,0.654109589,1.5,0.020547945,0,0,96.49246313,1.321814563,23.99973683,0.328763518,145.379148,1.991495178,36.18073921,0.495626565,48.88668485,0.669680614,12.18100238,0.166863046,0.23347435,0.003198279,0.23347435,0.003198279,0,0.054794521,0.578362573,0.952054795,0.432126697,0.578362573,0.952054795,0.146235876,0,-0.146235876,0,-46.25,-0.633561644,0.467625899,0.246374101,0,73,68.10883843,C(F)(F)(F)S(=O)(=O)[O-],8.647,10.863,3,0,0,0,87.61659689,148.9525731,18.61907164,1,0,8,8,0,0,7,0,0,1,0,3,1,0,3,0,0,0,3,3.19047619,0.398809524,0.582089552,0,0.417910448,8,1,5,0.625,3,0.375,0,0,3.946142885,0.493267861,1.498723936,0.187340492,10.75,1.34375,3.25,0.40625,6.803857115,0.850482139,1.751276064,0.218909508,0.664213562,0.083026695,0.664213562,0.083026695,0,0.101190476,1.438690476,1.438690476,0.423076923,1.438690476,1.438690476,1.015613553,0,-1.015613553,0,-2,-0.25,0.277203144,0.436796856,0,8,1.75,56,,,547
PMG22,"ether, acrylate",ï»¿poly(methoxy polyethylene glycol monomethacrylate),CC(C(=O)OCCOCCOCCOCCOCCOCCOCCOCCOCCOCCOCCOCCOCCOCCOCCOCCOCCOCCOCCOCCOCCOCCOC)(C),CC(C(=O)OCCOCCOCCOCCOCCOCCOCCOCCOCCOCCOCCOCCOCCOCCOCCOCCOCCOCCOCCOCCOCCOCCOC)(C),100,22,CF3SO3,,0.2,,-25,,28,13,41,,yes,,,4.45E-07,,7.13E-07,,1.12E-06,1.74E-06,2.67E-06,4.03E-06,6.01E-06,8.85E-06,1.29E-05,1.85E-05,,,,,,,,,,,,,,,,19115914.37,8369.4387,-273.15,,0.8657,1119.443,-75,,,,,0.7077,654028.4883,,,,,,300,,branched,methanol,,72,yes,dried under vacuum for several days,https://doi.org/10.1016/0167-2738(84)90102-4,"D. W. Xia, D. Soltz and J. Smid, Solid State Ionics, 1984, 14, 221â€“224",166.423714,139.110286,24,0,67,0.930555556,1064.388723,1070.644804,6.261080725,0,0,171,73,0,0,24,98,0,49,0,24,0,0,0,0,0,0,0,32.5,0.445205479,0.056410256,0.030769231,0,49.25,0.674657534,47.75,0.654109589,1.5,0.020547945,0,0,96.49246313,1.321814563,23.99973683,0.328763518,145.379148,1.991495178,36.18073921,0.495626565,48.88668485,0.669680614,12.18100238,0.166863046,0.23347435,0.003198279,0.23347435,0.003198279,0,0.054794521,0.578362573,0.952054795,0.432126697,0.578362573,0.952054795,0.146235876,0,-0.146235876,0,-46.25,-0.633561644,0.467625899,0.246374101,0,73,68.10883843,166.423714,139.110286,24,0,67,0.930555556,1064.388723,1070.644804,6.261080725,0,0,171,73,0,0,24,98,0,49,0,24,0,0,0,0,0,0,0,32.5,0.445205479,0.056410256,0.030769231,0,49.25,0.674657534,47.75,0.654109589,1.5,0.020547945,0,0,96.49246313,1.321814563,23.99973683,0.328763518,145.379148,1.991495178,36.18073921,0.495626565,48.88668485,0.669680614,12.18100238,0.166863046,0.23347435,0.003198279,0.23347435,0.003198279,0,0.054794521,0.578362573,0.952054795,0.432126697,0.578362573,0.952054795,0.146235876,0,-0.146235876,0,-46.25,-0.633561644,0.467625899,0.246374101,0,73,68.10883843,C(F)(F)(F)S(=O)(=O)[O-],8.647,10.863,3,0,0,0,87.61659689,148.9525731,18.61907164,1,0,8,8,0,0,7,0,0,1,0,3,1,0,3,0,0,0,3,3.19047619,0.398809524,0.582089552,0,0.417910448,8,1,5,0.625,3,0.375,0,0,3.946142885,0.493267861,1.498723936,0.187340492,10.75,1.34375,3.25,0.40625,6.803857115,0.850482139,1.751276064,0.218909508,0.664213562,0.083026695,0.664213562,0.083026695,0,0.101190476,1.438690476,1.438690476,0.423076923,1.438690476,1.438690476,1.015613553,0,-1.015613553,0,-2,-0.25,0.277203144,0.436796856,0,8,1.75,65,-25,300,548
PMG22PS,"ether, acrylate, phenyl",ï»¿poly(methoxy polyethylene glycol monomethacrylate-co-styrene),CC(C(=O)OCCOCCOCCOCCOCCOCCOCCOCCOCCOCCOCCOCCOCCOCCOCCOCCOCCOCCOCCOCCOCCOCCOC)(C),C(C1=CC=CC=C1)C,14.29,22,CF3SO3,,0.2,,-29,,,,,,no,,3.07E-06,5.61E-06,,9.62E-06,,1.57E-05,,,,,,,,,,,,,,,,,,,,,,,4.4543,999.6559,-73.04159538,,8.7851,1131.1691,-79,,,,,0.8337,1175861864,,,,,,,,branched,methanol,,72,yes,dried under vacuum for several days,https://doi.org/10.1016/0167-2738(84)90102-4,"D. W. Xia, D. Soltz and J. Smid, Solid State Ionics, 1984, 14, 221â€“224",166.423714,139.110286,24,0,67,0.930555556,1064.388723,1070.644804,6.261080725,0,0,171,73,0,0,24,98,0,49,0,24,0,0,0,0,0,0,0,32.5,0.445205479,0.056410256,0.030769231,0,49.25,0.674657534,47.75,0.654109589,1.5,0.020547945,0,0,96.49246313,1.321814563,23.99973683,0.328763518,145.379148,1.991495178,36.18073921,0.495626565,48.88668485,0.669680614,12.18100238,0.166863046,0.23347435,0.003198279,0.23347435,0.003198279,0,0.054794521,0.578362573,0.952054795,0.432126697,0.578362573,0.952054795,0.146235876,0,-0.146235876,0,-46.25,-0.633561644,0.467625899,0.246374101,0,73,68.10883843,20.02793,10.03207,0,0,1,0.125,115.7585049,106.0782503,5.893236129,0,0,18,8,0,0,0,10,0,8,0,0,0,0,0,0,0,0,0,4,0.5,0.125,0.125,0,10,1.25,4,0.5,6,0.75,0,0,3.900039209,0.487504901,1.94964139,0.243705174,8.022903775,1.002862972,3.931851653,0.491481457,4.122864567,0.515358071,1.982210263,0.247776283,-0.01763809,-0.002204761,0.06836191,0.008545239,0,0,0.477777778,0.7,0.433333333,0.433333333,0.7,0.044444444,0.044444444,0,0,2,0.25,0.714285714,0,0.000285714,6.125,3.111111111,C(F)(F)(F)S(=O)(=O)[O-],8.647,10.863,3,0,0,0,87.61659689,148.9525731,18.61907164,1,0,8,8,0,0,7,0,0,1,0,3,1,0,3,0,0,0,3,3.19047619,0.398809524,0.582089552,0,0.417910448,8,1,5,0.625,3,0.375,0,0,3.946142885,0.493267861,1.498723936,0.187340492,10.75,1.34375,3.25,0.40625,6.803857115,0.850482139,1.751276064,0.218909508,0.664213562,0.083026695,0.664213562,0.083026695,0,0.101190476,1.438690476,1.438690476,0.423076923,1.438690476,1.438690476,1.015613553,0,-1.015613553,0,-2,-0.25,0.277203144,0.436796856,0,8,1.75,65,-29,,549
PE2A,"ether, acrylate",polyacrylate ether,C(C(=O)OCCOCCOC),C(C(=O)OCCOCCOC),100,,TFSI,,0.05,,,,,,,,no,1.08E-08,6.69E-08,1.14E-07,,1.88E-07,,3.02E-07,4.73E-07,7.21E-07,1.08E-06,1.57E-06,2.26E-06,3.18E-06,4.41E-06,6.03E-06,8.12E-06,1.08E-05,1.41E-05,1.83E-05,2.99E-05,,,,,,,,,,84.655,2941.5938,-147.2745608,,,,,,,,,0.6761,44288.6921,,,,,,,,branched,dimethoxyethane,,,yes,solvent is either acetonitrile or dimethoxyethane,https://doi.org/10.1016/S0378-7753(00)00423-7,"Buriez, O.; Han, Y. B.; Hou, J.; Kerr, J. B.; Qiao, J.; Sloop, S. E.; Tian, M. M.; Wang, S. G. J. Power Sources 2000, 89, 149-155",24.233102,20.120898,4,0,6,0.6,162.1528044,162.0892089,6.483568357,0,0,25,11,0,0,4,14,0,7,0,4,0,0,0,0,0,0,0,4.833333333,0.439393939,0.275862069,0.103448276,0,8.25,0.75,6.75,0.613636364,1.5,0.136363636,0,0,7.50060083,0.681872803,3.079086995,0.279917,12.84546478,1.167769525,5.27005561,0.479095965,5.344863949,0.485896723,2.190968615,0.199178965,0.144157952,0.013105268,0.144157952,0.013105268,0,0.060606061,0.598666667,0.978787879,0.425714286,0.598666667,0.978787879,0.172952381,0,-0.172952381,0,-5.25,-0.477272727,0.448916409,0.265083591,0,11,8.1,24.233102,20.120898,4,0,6,0.6,162.1528044,162.0892089,6.483568357,0,0,25,11,0,0,4,14,0,7,0,4,0,0,0,0,0,0,0,4.833333333,0.439393939,0.275862069,0.103448276,0,8.25,0.75,6.75,0.613636364,1.5,0.136363636,0,0,7.50060083,0.681872803,3.079086995,0.279917,12.84546478,1.167769525,5.27005561,0.479095965,5.344863949,0.485896723,2.190968615,0.199178965,0.144157952,0.013105268,0.144157952,0.013105268,0,0.060606061,0.598666667,0.978787879,0.425714286,0.598666667,0.978787879,0.172952381,0,-0.172952381,0,-5.25,-0.477272727,0.448916409,0.265083591,0,11,8.1,C(F)(F)(F)S(=O)(=O)[N-]S(=O)(=O)C(F)(F)F,16.79,21.13,4,0,2,0.142857143,161.411271,279.9178424,18.66118949,1,0,15,15,0,0,13,0,0,2,1,4,2,0,6,0,0,0,6,6.114285714,0.407619048,0.498442368,0,0.436137072,15.5,1.033333333,9.5,0.633333333,6,0.4,0,0,10.39189168,0.692792779,3.002691864,0.200179458,27.65992063,1.843994709,6.207106781,0.413807119,17.26802895,1.15120193,3.204414918,0.213627661,1.207106781,0.080473785,1.207106781,0.080473785,0,0.092380952,1.412380952,1.412380952,0.427659574,1.412380952,1.412380952,0.984721378,0,-0.984721378,0,-3.5,-0.233333333,0.288604181,0.425395819,0,15,3.7856,185,,,550
PE3A,"ether, acrylate",polyacrylate ether,C(C(=O)OCCOCCOCCOC),C(C(=O)OCCOCCOCCOC),100,,TFSI,,0.05,,,,,,,,no,,,,,2.74E-06,,4.22E-06,6.36E-06,9.41E-06,1.37E-05,1.95E-05,2.74E-05,3.79E-05,5.18E-05,6.97E-05,9.28E-05,0.000122161,0.000159018,0.000204894,0.000330656,,,,,,,,,,2633.2802,3525.9094,-172.7,,,,,,,,,0.5987,40569.8218,,,,,,,,branched,dimethoxyethane,,,yes,solvent is either acetonitrile or dimethoxyethane,https://doi.org/10.1016/S0378-7753(00)00423-7,"Buriez, O.; Han, Y. B.; Hou, J.; Kerr, J. B.; Qiao, J.; Sloop, S. E.; Tian, M. M.; Wang, S. G. J. Power Sources 2000, 89, 149-155",31.042274,25.869726,5,0,9,0.692307692,205.5350018,206.1154237,6.44110699,0,0,32,14,0,0,5,18,0,9,0,5,0,0,0,0,0,0,0,6.166666667,0.44047619,0.216216216,0.081081081,0,10.25,0.732142857,8.75,0.625,1.5,0.107142857,0,0,10.63302531,0.759501808,4.075371789,0.291097985,17.6420724,1.260148028,6.77005561,0.483575401,7.009047089,0.500646221,2.694683821,0.192477416,0.144157952,0.010296997,0.144157952,0.010296997,0,0.05952381,0.594791667,0.973809524,0.427272727,0.594791667,0.973809524,0.167518939,0,-0.167518939,0,-7.25,-0.517857143,0.452322738,0.261677262,0,14,11.07692308,31.042274,25.869726,5,0,9,0.692307692,205.5350018,206.1154237,6.44110699,0,0,32,14,0,0,5,18,0,9,0,5,0,0,0,0,0,0,0,6.166666667,0.44047619,0.216216216,0.081081081,0,10.25,0.732142857,8.75,0.625,1.5,0.107142857,0,0,10.63302531,0.759501808,4.075371789,0.291097985,17.6420724,1.260148028,6.77005561,0.483575401,7.009047089,0.500646221,2.694683821,0.192477416,0.144157952,0.010296997,0.144157952,0.010296997,0,0.05952381,0.594791667,0.973809524,0.427272727,0.594791667,0.973809524,0.167518939,0,-0.167518939,0,-7.25,-0.517857143,0.452322738,0.261677262,0,14,11.07692308,C(F)(F)(F)S(=O)(=O)[N-]S(=O)(=O)C(F)(F)F,16.79,21.13,4,0,2,0.142857143,161.411271,279.9178424,18.66118949,1,0,15,15,0,0,13,0,0,2,1,4,2,0,6,0,0,0,6,6.114285714,0.407619048,0.498442368,0,0.436137072,15.5,1.033333333,9.5,0.633333333,6,0.4,0,0,10.39189168,0.692792779,3.002691864,0.200179458,27.65992063,1.843994709,6.207106781,0.413807119,17.26802895,1.15120193,3.204414918,0.213627661,1.207106781,0.080473785,1.207106781,0.080473785,0,0.092380952,1.412380952,1.412380952,0.427659574,1.412380952,1.412380952,0.984721378,0,-0.984721378,0,-3.5,-0.233333333,0.288604181,0.425395819,0,15,3.7856,185,,,551
PE5A,"ether, acrylate",polyacrylate ether,C(C(=O)OCCOCCOCCOCCOCCOC),C(C(=O)OCCOCCOCCOCCOCCOC),100,,TFSI,,0.05,,,,,,,,no,1.77E-06,8.11E-06,1.26E-05,,1.91E-05,,2.82E-05,4.07E-05,5.74E-05,7.95E-05,0.000108187,0.000144813,0.000190932,0.000248242,0.000318596,0.000403997,0.000506584,0.000628624,0.000772502,0.0011358,,,,,,,,,,184.6127,2137.2802,-136.5,,,,,,,,,0.5494,31466.5682,,,,,,,,branched,dimethoxyethane,,,yes,solvent is either acetonitrile or dimethoxyethane,https://doi.org/10.1016/S0378-7753(00)00423-7,"Buriez, O.; Han, Y. B.; Hou, J.; Kerr, J. B.; Qiao, J.; Sloop, S. E.; Tian, M. M.; Wang, S. G. J. Power Sources 2000, 89, 149-155",44.660618,37.367382,7,0,15,0.789473684,292.2993966,294.1678532,6.39495333,0,0,46,20,0,0,7,26,0,13,0,7,0,0,0,0,0,0,0,8.833333333,0.441666667,0.150943396,0.056603774,0,14.25,0.7125,12.75,0.6375,1.5,0.075,0,0,17.49511032,0.874755516,6.067941377,0.303397069,28.06636687,1.403318343,9.77005561,0.488502781,10.57125655,0.528562828,3.702114233,0.185105712,0.144157952,0.007207898,0.144157952,0.007207898,0,0.058333333,0.59057971,0.968333333,0.429032258,0.59057971,0.968333333,0.161547452,0,-0.161547452,0,-11.25,-0.5625,0.456110155,0.257889845,0,20,17.05263158,44.660618,37.367382,7,0,15,0.789473684,292.2993966,294.1678532,6.39495333,0,0,46,20,0,0,7,26,0,13,0,7,0,0,0,0,0,0,0,8.833333333,0.441666667,0.150943396,0.056603774,0,14.25,0.7125,12.75,0.6375,1.5,0.075,0,0,17.49511032,0.874755516,6.067941377,0.303397069,28.06636687,1.403318343,9.77005561,0.488502781,10.57125655,0.528562828,3.702114233,0.185105712,0.144157952,0.007207898,0.144157952,0.007207898,0,0.058333333,0.59057971,0.968333333,0.429032258,0.59057971,0.968333333,0.161547452,0,-0.161547452,0,-11.25,-0.5625,0.456110155,0.257889845,0,20,17.05263158,C(F)(F)(F)S(=O)(=O)[N-]S(=O)(=O)C(F)(F)F,16.79,21.13,4,0,2,0.142857143,161.411271,279.9178424,18.66118949,1,0,15,15,0,0,13,0,0,2,1,4,2,0,6,0,0,0,6,6.114285714,0.407619048,0.498442368,0,0.436137072,15.5,1.033333333,9.5,0.633333333,6,0.4,0,0,10.39189168,0.692792779,3.002691864,0.200179458,27.65992063,1.843994709,6.207106781,0.413807119,17.26802895,1.15120193,3.204414918,0.213627661,1.207106781,0.080473785,1.207106781,0.080473785,0,0.092380952,1.412380952,1.412380952,0.427659574,1.412380952,1.412380952,0.984721378,0,-0.984721378,0,-3.5,-0.233333333,0.288604181,0.425395819,0,15,3.7856,185,,,552
PE6A,"ether, acrylate",polyacrylate ether,C(C(=O)OCCOCCOCCOCCOCCOCCOC),C(C(=O)OCCOCCOCCOCCOCCOCCOC),100,,TFSI,,0.05,,,,,,,,no,1.10E-06,6.02E-06,9.69E-06,,1.50E-05,,2.25E-05,3.28E-05,4.65E-05,6.44E-05,8.73E-05,0.000116003,0.000151527,0.000194777,0.000246722,0.000308346,0.000380631,0.00046455,0.000561054,0.00079547,,,,,,,,,,18.0022,1447.2739,-104.82,,,,,,,,,0.5553,25534.5223,,,,,,,,branched,dimethoxyethane,,,yes,solvent is either acetonitrile or dimethoxyethane,https://doi.org/10.1016/S0378-7753(00)00423-7,"Buriez, O.; Han, Y. B.; Hou, J.; Kerr, J. B.; Qiao, J.; Sloop, S. E.; Tian, M. M.; Wang, S. G. J. Power Sources 2000, 89, 149-155",51.46979,43.11621,8,0,18,0.818181818,335.681594,338.1940679,6.381020149,0,0,53,23,0,0,8,30,0,15,0,8,0,0,0,0,0,0,0,10.16666667,0.442028986,0.131147541,0.049180328,0,16.25,0.706521739,14.75,0.641304348,1.5,0.065217391,0,0,21.16218902,0.920095175,7.064226171,0.307140268,33.61308096,1.461438303,11.27005561,0.490002418,12.45089195,0.541343128,4.205829439,0.18286215,0.144157952,0.006267737,0.144157952,0.006267737,0,0.057971014,0.589308176,0.966666667,0.429577465,0.589308176,0.966666667,0.159730711,0,-0.159730711,0,-13.25,-0.576086957,0.457271364,0.256728636,0,23,20.04545455,51.46979,43.11621,8,0,18,0.818181818,335.681594,338.1940679,6.381020149,0,0,53,23,0,0,8,30,0,15,0,8,0,0,0,0,0,0,0,10.16666667,0.442028986,0.131147541,0.049180328,0,16.25,0.706521739,14.75,0.641304348,1.5,0.065217391,0,0,21.16218902,0.920095175,7.064226171,0.307140268,33.61308096,1.461438303,11.27005561,0.490002418,12.45089195,0.541343128,4.205829439,0.18286215,0.144157952,0.006267737,0.144157952,0.006267737,0,0.057971014,0.589308176,0.966666667,0.429577465,0.589308176,0.966666667,0.159730711,0,-0.159730711,0,-13.25,-0.576086957,0.457271364,0.256728636,0,23,20.04545455,C(F)(F)(F)S(=O)(=O)[N-]S(=O)(=O)C(F)(F)F,16.79,21.13,4,0,2,0.142857143,161.411271,279.9178424,18.66118949,1,0,15,15,0,0,13,0,0,2,1,4,2,0,6,0,0,0,6,6.114285714,0.407619048,0.498442368,0,0.436137072,15.5,1.033333333,9.5,0.633333333,6,0.4,0,0,10.39189168,0.692792779,3.002691864,0.200179458,27.65992063,1.843994709,6.207106781,0.413807119,17.26802895,1.15120193,3.204414918,0.213627661,1.207106781,0.080473785,1.207106781,0.080473785,0,0.092380952,1.412380952,1.412380952,0.427659574,1.412380952,1.412380952,0.984721378,0,-0.984721378,0,-3.5,-0.233333333,0.288604181,0.425395819,0,15,3.7856,185,,,553
PVE3,"ether, acrylate",polyvinyl ether,C(OCCOCCOCCOC)C,C(OCCOCCOCCOC)C,100,,TFSI,,0.05,,,,,,,,no,,,,,1.15E-05,,1.83E-05,2.78E-05,4.05E-05,5.70E-05,7.76E-05,0.000102801,0.000133038,0.0001686,0.000209744,0.000256665,0.000309493,0.000368299,,,,,,,,,,,,1.1508,745.945,-61.1,,,,,,,,,0.5325,13474.9078,,,,,,,65,branched,dimethoxyethane,,,yes,solvent is either acetonitrile or dimethoxyethane,https://doi.org/10.1016/S0378-7753(00)00423-7,"Buriez, O.; Han, Y. B.; Hou, J.; Kerr, J. B.; Qiao, J.; Sloop, S. E.; Tian, M. M.; Wang, S. G. J. Power Sources 2000, 89, 149-155",31.57386,27.00814,4,0,10,0.833333333,199.3812338,192.1361591,5.822307852,0,0,33,13,0,0,4,20,0,9,0,4,0,0,0,0,0,0,0,5.833333333,0.448717949,0.171428571,0,0,8,0.615384615,8,0.615384615,0,0,0,0,10.51760491,0.809046532,4.30435249,0.331104038,15.46341023,1.189493094,6.414213562,0.493401043,4.945805317,0.380446563,2.109861072,0.162297006,-8.88E-16,-6.83E-17,-8.88E-16,-6.83E-17,0,0.051282051,0.550505051,0.935897436,0.426829268,0.550505051,0.935897436,0.123675782,0,-0.123675782,0,-8,-0.615384615,0.479452055,0.234547945,0,13,12,31.57386,27.00814,4,0,10,0.833333333,199.3812338,192.1361591,5.822307852,0,0,33,13,0,0,4,20,0,9,0,4,0,0,0,0,0,0,0,5.833333333,0.448717949,0.171428571,0,0,8,0.615384615,8,0.615384615,0,0,0,0,10.51760491,0.809046532,4.30435249,0.331104038,15.46341023,1.189493094,6.414213562,0.493401043,4.945805317,0.380446563,2.109861072,0.162297006,-8.88E-16,-6.83E-17,-8.88E-16,-6.83E-17,0,0.051282051,0.550505051,0.935897436,0.426829268,0.550505051,0.935897436,0.123675782,0,-0.123675782,0,-8,-0.615384615,0.479452055,0.234547945,0,13,12,C(F)(F)(F)S(=O)(=O)[N-]S(=O)(=O)C(F)(F)F,16.79,21.13,4,0,2,0.142857143,161.411271,279.9178424,18.66118949,1,0,15,15,0,0,13,0,0,2,1,4,2,0,6,0,0,0,6,6.114285714,0.407619048,0.498442368,0,0.436137072,15.5,1.033333333,9.5,0.633333333,6,0.4,0,0,10.39189168,0.692792779,3.002691864,0.200179458,27.65992063,1.843994709,6.207106781,0.413807119,17.26802895,1.15120193,3.204414918,0.213627661,1.207106781,0.080473785,1.207106781,0.080473785,0,0.092380952,1.412380952,1.412380952,0.427659574,1.412380952,1.412380952,0.984721378,0,-0.984721378,0,-3.5,-0.233333333,0.288604181,0.425395819,0,15,3.7856,185,,65,554
PVE4,"ether, acrylate",polyvinyl ether,C(OCCOCCOCCOCCOC)C,C(OCCOCCOCCOCCOC)C,100,,TFSI,,0.05,,,,,,,,no,,,,,1.97E-05,,3.12E-05,4.68E-05,6.76E-05,9.42E-05,0.000127293,0.00016752,0.0002154,0.00027136,0.000335729,0.000408739,0.000490527,0.000581145,,,,,,,,,,,,1.5967,726.6839,-60.98,,,,,,,,,0.52,14180.328,,,,,,,65,branched,dimethoxyethane,,,yes,solvent is either acetonitrile or dimethoxyethane,https://doi.org/10.1016/S0378-7753(00)00423-7,"Buriez, O.; Han, Y. B.; Hou, J.; Kerr, J. B.; Qiao, J.; Sloop, S. E.; Tian, M. M.; Wang, S. G. J. Power Sources 2000, 89, 149-155",38.383032,32.756968,5,0,13,0.866666667,242.7634312,236.1623739,5.904059347,0,0,40,16,0,0,5,24,0,11,0,5,0,0,0,0,0,0,0,7.166666667,0.447916667,0.139534884,0,0,10,0.625,10,0.625,0,0,0,0,13.84784426,0.865490266,5.300637284,0.33128983,20.42600649,1.276625406,7.914213562,0.494638348,6.578162232,0.41113514,2.613576278,0.163348517,-8.88E-16,-5.55E-17,-8.88E-16,-5.55E-17,0,0.052083333,0.555833333,0.939583333,0.428,0.555833333,0.939583333,0.127833333,0,-0.127833333,0,-10,-0.625,0.476718404,0.237281596,0,16,15,38.383032,32.756968,5,0,13,0.866666667,242.7634312,236.1623739,5.904059347,0,0,40,16,0,0,5,24,0,11,0,5,0,0,0,0,0,0,0,7.166666667,0.447916667,0.139534884,0,0,10,0.625,10,0.625,0,0,0,0,13.84784426,0.865490266,5.300637284,0.33128983,20.42600649,1.276625406,7.914213562,0.494638348,6.578162232,0.41113514,2.613576278,0.163348517,-8.88E-16,-5.55E-17,-8.88E-16,-5.55E-17,0,0.052083333,0.555833333,0.939583333,0.428,0.555833333,0.939583333,0.127833333,0,-0.127833333,0,-10,-0.625,0.476718404,0.237281596,0,16,15,C(F)(F)(F)S(=O)(=O)[N-]S(=O)(=O)C(F)(F)F,16.79,21.13,4,0,2,0.142857143,161.411271,279.9178424,18.66118949,1,0,15,15,0,0,13,0,0,2,1,4,2,0,6,0,0,0,6,6.114285714,0.407619048,0.498442368,0,0.436137072,15.5,1.033333333,9.5,0.633333333,6,0.4,0,0,10.39189168,0.692792779,3.002691864,0.200179458,27.65992063,1.843994709,6.207106781,0.413807119,17.26802895,1.15120193,3.204414918,0.213627661,1.207106781,0.080473785,1.207106781,0.080473785,0,0.092380952,1.412380952,1.412380952,0.427659574,1.412380952,1.412380952,0.984721378,0,-0.984721378,0,-3.5,-0.233333333,0.288604181,0.425395819,0,15,3.7856,185,,65,555
PVE5,"ether, acrylate",polyvinyl ether,C(OCCOCCOCCOCCOCCOC)C,C(OCCOCCOCCOCCOCCOC)C,100,,TFSI,,0.05,,,,,,,,no,,,,,2.86E-05,,4.26E-05,6.11E-05,8.47E-05,0.000113983,0.000149473,0.000191629,0.000240821,0.000297334,0.000361373,,,,,,,,,,,,,,,1.4355,738.7189,-67.61,,,,,,,,,0.5041,10079.6732,,,,,,,65,branched,dimethoxyethane,,,yes,solvent is either acetonitrile or dimethoxyethane,https://doi.org/10.1016/S0378-7753(00)00423-7,"Buriez, O.; Han, Y. B.; Hou, J.; Kerr, J. B.; Qiao, J.; Sloop, S. E.; Tian, M. M.; Wang, S. G. J. Power Sources 2000, 89, 149-155",45.192204,38.505796,6,0,16,0.888888889,286.1456286,280.1885886,5.961459332,0,0,47,19,0,0,6,28,0,13,0,6,0,0,0,0,0,0,0,8.5,0.447368421,0.117647059,0,0,12,0.631578947,12,0.631578947,0,0,0,0,17.35466263,0.913403297,6.296922078,0.331416951,25.65601382,1.350316517,9.414213562,0.495484924,8.30135119,0.436913221,3.117291484,0.164067973,0,0,0,0,0,0.052631579,0.559574468,0.942105263,0.428813559,0.559574468,0.942105263,0.130760909,0,-0.130760909,0,-12,-0.631578947,0.474860335,0.239139665,0,19,18,45.192204,38.505796,6,0,16,0.888888889,286.1456286,280.1885886,5.961459332,0,0,47,19,0,0,6,28,0,13,0,6,0,0,0,0,0,0,0,8.5,0.447368421,0.117647059,0,0,12,0.631578947,12,0.631578947,0,0,0,0,17.35466263,0.913403297,6.296922078,0.331416951,25.65601382,1.350316517,9.414213562,0.495484924,8.30135119,0.436913221,3.117291484,0.164067973,0,0,0,0,0,0.052631579,0.559574468,0.942105263,0.428813559,0.559574468,0.942105263,0.130760909,0,-0.130760909,0,-12,-0.631578947,0.474860335,0.239139665,0,19,18,C(F)(F)(F)S(=O)(=O)[N-]S(=O)(=O)C(F)(F)F,16.79,21.13,4,0,2,0.142857143,161.411271,279.9178424,18.66118949,1,0,15,15,0,0,13,0,0,2,1,4,2,0,6,0,0,0,6,6.114285714,0.407619048,0.498442368,0,0.436137072,15.5,1.033333333,9.5,0.633333333,6,0.4,0,0,10.39189168,0.692792779,3.002691864,0.200179458,27.65992063,1.843994709,6.207106781,0.413807119,17.26802895,1.15120193,3.204414918,0.213627661,1.207106781,0.080473785,1.207106781,0.080473785,0,0.092380952,1.412380952,1.412380952,0.427659574,1.412380952,1.412380952,0.984721378,0,-0.984721378,0,-3.5,-0.233333333,0.288604181,0.425395819,0,15,3.7856,185,,65,556
