Repository: nschauser/PolymerElectrolyte

File: _Cleaned_Final_Data_6_2_2020.csv (part 32 of 35)
ETA_epsilon_3,Comonomer2 ETA_epsilon_4,Comonomer2 ETA_epsilon_5,Comonomer2 ETA_dEpsilon_A,Comonomer2 ETA_dEpsilon_B,Comonomer2 ETA_dEpsilon_C,Comonomer2 ETA_dEpsilon_D,Comonomer2 ETA_dBeta,Comonomer2 AETA_dBeta,Comonomer2 ETA_psi_1,Comonomer2 ETA_dPsi_A,Comonomer2 ETA_dPsi_B,Comonomer2 Kier1,Comonomer2 Kier2,Anion Smiles,anion apol,anion bpol,anion nHBAcc,anion nHBDon,anion nRot,anion RotRatio,anion Vabc,anion MW,anion AMW,anion nAcid,anion nBase,anion nAtom,anion nHeavyAtom,anion nSpiro,anion nBridgehead,anion nHetero,anion nH,anion nB,anion nC,anion nN,anion nO,anion nS,anion nP,anion nF,anion nCl,anion nBr,anion nI,anion nX,anion ETA_alpha,anion AETA_alpha,anion ETA_shape_p,anion ETA_shape_y,anion ETA_shape_x,anion ETA_beta,anion AETA_beta,anion ETA_beta_s,anion AETA_beta_s,anion ETA_beta_ns,anion AETA_beta_ns,anion ETA_beta_ns_d,anion AETA_beta_ns_d,anion ETA_eta,anion AETA_eta,anion ETA_eta_L,anion AETA_eta_L,anion ETA_eta_R,anion AETA_eta_R,anion ETA_eta_RL,anion AETA_eta_RL,anion ETA_eta_F,anion AETA_eta_F,anion ETA_eta_FL,anion AETA_eta_FL,anion ETA_eta_B,anion AETA_eta_B,anion ETA_eta_BR,anion AETA_eta_BR,anion ETA_dAlpha_A,anion ETA_dAlpha_B,anion ETA_epsilon_1,anion ETA_epsilon_2,anion ETA_epsilon_3,anion ETA_epsilon_4,anion ETA_epsilon_5,anion ETA_dEpsilon_A,anion ETA_dEpsilon_B,anion ETA_dEpsilon_C,anion ETA_dEpsilon_D,anion ETA_dBeta,anion AETA_dBeta,anion ETA_psi_1,anion ETA_dPsi_A,anion ETA_dPsi_B,anion Kier1,anion Kier2,solvent BP,approxTg,approxMW(kDa),Index
m=2,"carbonate, ether",poly (ï»¿methoxy oligo(ethyleneoxy)ethyl-alt-vinylene carbonate),CC(OCCOCCOC),C1OC(=O)OC1,50,4,TFSI,,0.083333333,,34.1,11,,,,,no,,,,,,,,,1.57E-08,3.94E-08,9.03E-08,1.91E-07,3.76E-07,6.98E-07,1.23E-06,2.07E-06,3.34E-06,5.20E-06,7.83E-06,1.64E-05,3.11E-05,7.09E-05,,,,,,,,10.4778,1547.976,-48.72,,0.3409,805.6118,-16,,,,,1.0241,931262739.9,,,,,2.2,37,81.4,branched,acetonitrile,90,24,none,,https://doi.org/10.1016/j.electacta.2013.08.124,"Itoh, Fujita, Inoue, Iwama, Kondoh, Uno, Kubo. Electrochim Acta, 112, 2013, 221-229",24.764688,21.259312,3,0,7,0.777777778,155.9990364,148.1099444,5.696536322,0,0,26,10,0,0,3,16,0,7,0,3,0,0,0,0,0,0,0,4.5,0.45,0.222222222,0,0,6,0.6,6,0.6,0,0,0,0,7.401420724,0.740142072,3.308067696,0.33080677,10.82617011,1.082617011,4.914213562,0.491421356,3.424749391,0.342474939,1.606145866,0.160614587,-8.88E-16,-8.88E-17,-8.88E-16,-8.88E-17,0,0.05,0.542307692,0.93,0.425,0.542307692,0.93,0.117307692,0,-0.117307692,0,-6,-0.6,0.483870968,0.230129032,0,10,9,10.083172,8.352828,3,0,0,0,71.82217758,88.01604399,8.801604399,0,0,10,6,0,0,3,4,0,3,0,3,0,0,0,0,0,0,0,2.5,0.416666667,0.133333333,0.2,0,5.75,0.958333333,4.25,0.708333333,1.5,0.25,0,0,2.46502112,0.410836853,1.481095654,0.246849276,5.230606443,0.87176774,2.89384685,0.482307808,2.765585323,0.460930887,1.412751196,0.235458533,0.020366712,0.003394452,0.106366712,0.017727785,0,0.083333333,0.77,1.083333333,0.433333333,0.77,1.083333333,0.336666667,0,-0.336666667,0,-2.75,-0.458333333,0.384615385,0.329384615,0,4.166666667,1.632653061,C(F)(F)(F)S(=O)(=O)[N-]S(=O)(=O)C(F)(F)F,16.79,21.13,4,0,2,0.142857143,161.411271,279.9178424,18.66118949,1,0,15,15,0,0,13,0,0,2,1,4,2,0,6,0,0,0,6,6.114285714,0.407619048,0.498442368,0,0.436137072,15.5,1.033333333,9.5,0.633333333,6,0.4,0,0,10.39189168,0.692792779,3.002691864,0.200179458,27.65992063,1.843994709,6.207106781,0.413807119,17.26802895,1.15120193,3.204414918,0.213627661,1.207106781,0.080473785,1.207106781,0.080473785,0,0.092380952,1.412380952,1.412380952,0.427659574,1.412380952,1.412380952,0.984721378,0,-0.984721378,0,-3.5,-0.233333333,0.288604181,0.425395819,0,15,3.7856,82,34.1,37,593
m=2,"carbonate, ether",poly (ï»¿methoxy oligo(ethyleneoxy)ethyl-alt-vinylene carbonate),CC(OCCOCCOC),C1OC(=O)OC1,50,4,TFSI,,0.0625,,31.7,11,,,,,no,,,,,,,,,,,1.62E-08,3.81E-08,8.24E-08,1.66E-07,3.14E-07,5.64E-07,9.67E-07,1.59E-06,2.51E-06,5.72E-06,1.17E-05,2.92E-05,,,,,,,,9.0903,1644.5275,-45.3,,0.5383,994.966,-18,,,,,1.0728,1443755767,,,,,2.2,37,81.4,branched,acetonitrile,90,24,none,,https://doi.org/10.1016/j.electacta.2013.08.124,"Itoh, Fujita, Inoue, Iwama, Kondoh, Uno, Kubo. Electrochim Acta, 112, 2013, 221-229",24.764688,21.259312,3,0,7,0.777777778,155.9990364,148.1099444,5.696536322,0,0,26,10,0,0,3,16,0,7,0,3,0,0,0,0,0,0,0,4.5,0.45,0.222222222,0,0,6,0.6,6,0.6,0,0,0,0,7.401420724,0.740142072,3.308067696,0.33080677,10.82617011,1.082617011,4.914213562,0.491421356,3.424749391,0.342474939,1.606145866,0.160614587,-8.88E-16,-8.88E-17,-8.88E-16,-8.88E-17,0,0.05,0.542307692,0.93,0.425,0.542307692,0.93,0.117307692,0,-0.117307692,0,-6,-0.6,0.483870968,0.230129032,0,10,9,10.083172,8.352828,3,0,0,0,71.82217758,88.01604399,8.801604399,0,0,10,6,0,0,3,4,0,3,0,3,0,0,0,0,0,0,0,2.5,0.416666667,0.133333333,0.2,0,5.75,0.958333333,4.25,0.708333333,1.5,0.25,0,0,2.46502112,0.410836853,1.481095654,0.246849276,5.230606443,0.87176774,2.89384685,0.482307808,2.765585323,0.460930887,1.412751196,0.235458533,0.020366712,0.003394452,0.106366712,0.017727785,0,0.083333333,0.77,1.083333333,0.433333333,0.77,1.083333333,0.336666667,0,-0.336666667,0,-2.75,-0.458333333,0.384615385,0.329384615,0,4.166666667,1.632653061,C(F)(F)(F)S(=O)(=O)[N-]S(=O)(=O)C(F)(F)F,16.79,21.13,4,0,2,0.142857143,161.411271,279.9178424,18.66118949,1,0,15,15,0,0,13,0,0,2,1,4,2,0,6,0,0,0,6,6.114285714,0.407619048,0.498442368,0,0.436137072,15.5,1.033333333,9.5,0.633333333,6,0.4,0,0,10.39189168,0.692792779,3.002691864,0.200179458,27.65992063,1.843994709,6.207106781,0.413807119,17.26802895,1.15120193,3.204414918,0.213627661,1.207106781,0.080473785,1.207106781,0.080473785,0,0.092380952,1.412380952,1.412380952,0.427659574,1.412380952,1.412380952,0.984721378,0,-0.984721378,0,-3.5,-0.233333333,0.288604181,0.425395819,0,15,3.7856,82,31.7,37,594
m=2,"carbonate, ether",poly (ï»¿methoxy oligo(ethyleneoxy)ethyl-alt-vinylene carbonate),CC(OCCOCCOC),C1OC(=O)OC1,50,4,TFSI,,0.05,,29.4,11,,,,,no,,,,,,,,,7.68E-09,2.05E-08,4.93E-08,1.08E-07,2.21E-07,4.22E-07,7.61E-07,1.31E-06,2.14E-06,3.39E-06,5.17E-06,1.10E-05,2.12E-05,4.91E-05,,,,,,,,6.616,1493.6934,-44.4,,0.5236,941.2525,-21,,,,,1.0637,2112956587,,,,,2.2,37,81.4,branched,acetonitrile,90,24,none,,https://doi.org/10.1016/j.electacta.2013.08.124,"Itoh, Fujita, Inoue, Iwama, Kondoh, Uno, Kubo. Electrochim Acta, 112, 2013, 221-229",24.764688,21.259312,3,0,7,0.777777778,155.9990364,148.1099444,5.696536322,0,0,26,10,0,0,3,16,0,7,0,3,0,0,0,0,0,0,0,4.5,0.45,0.222222222,0,0,6,0.6,6,0.6,0,0,0,0,7.401420724,0.740142072,3.308067696,0.33080677,10.82617011,1.082617011,4.914213562,0.491421356,3.424749391,0.342474939,1.606145866,0.160614587,-8.88E-16,-8.88E-17,-8.88E-16,-8.88E-17,0,0.05,0.542307692,0.93,0.425,0.542307692,0.93,0.117307692,0,-0.117307692,0,-6,-0.6,0.483870968,0.230129032,0,10,9,10.083172,8.352828,3,0,0,0,71.82217758,88.01604399,8.801604399,0,0,10,6,0,0,3,4,0,3,0,3,0,0,0,0,0,0,0,2.5,0.416666667,0.133333333,0.2,0,5.75,0.958333333,4.25,0.708333333,1.5,0.25,0,0,2.46502112,0.410836853,1.481095654,0.246849276,5.230606443,0.87176774,2.89384685,0.482307808,2.765585323,0.460930887,1.412751196,0.235458533,0.020366712,0.003394452,0.106366712,0.017727785,0,0.083333333,0.77,1.083333333,0.433333333,0.77,1.083333333,0.336666667,0,-0.336666667,0,-2.75,-0.458333333,0.384615385,0.329384615,0,4.166666667,1.632653061,C(F)(F)(F)S(=O)(=O)[N-]S(=O)(=O)C(F)(F)F,16.79,21.13,4,0,2,0.142857143,161.411271,279.9178424,18.66118949,1,0,15,15,0,0,13,0,0,2,1,4,2,0,6,0,0,0,6,6.114285714,0.407619048,0.498442368,0,0.436137072,15.5,1.033333333,9.5,0.633333333,6,0.4,0,0,10.39189168,0.692792779,3.002691864,0.200179458,27.65992063,1.843994709,6.207106781,0.413807119,17.26802895,1.15120193,3.204414918,0.213627661,1.207106781,0.080473785,1.207106781,0.080473785,0,0.092380952,1.412380952,1.412380952,0.427659574,1.412380952,1.412380952,0.984721378,0,-0.984721378,0,-3.5,-0.233333333,0.288604181,0.425395819,0,15,3.7856,82,29.4,37,595
m=3,"carbonate, ether",poly (ï»¿methoxy oligo(ethyleneoxy)ethyl-alt-vinylene carbonate),CC(OCCOCCOCCOC),C1OC(=O)OC1,50,5,TFSI,,0.125,,21.5,-12,,,,,no,,,3.18E-10,,1.42E-09,,5.21E-09,1.63E-08,4.47E-08,1.10E-07,2.45E-07,5.06E-07,9.75E-07,1.77E-06,3.06E-06,5.04E-06,7.99E-06,1.22E-05,1.81E-05,3.66E-05,6.77E-05,0.000148357,,,,,,,,13.1929,1443.4807,-46.8,,1.0161,938.3802,-28,,,,,1.1735,2.38E+11,,,,,3,19,57,branched,acetonitrile,90,24,none,,https://doi.org/10.1016/j.electacta.2013.08.124,"Itoh, Fujita, Inoue, Iwama, Kondoh, Uno, Kubo. Electrochim Acta, 112, 2013, 221-229",31.57386,27.00814,4,0,10,0.833333333,199.3812338,192.1361591,5.822307852,0,0,33,13,0,0,4,20,0,9,0,4,0,0,0,0,0,0,0,5.833333333,0.448717949,0.171428571,0,0,8,0.615384615,8,0.615384615,0,0,0,0,10.51760491,0.809046532,4.30435249,0.331104038,15.46341023,1.189493094,6.414213562,0.493401043,4.945805317,0.380446563,2.109861072,0.162297006,-8.88E-16,-6.83E-17,-8.88E-16,-6.83E-17,0,0.051282051,0.550505051,0.935897436,0.426829268,0.550505051,0.935897436,0.123675782,0,-0.123675782,0,-8,-0.615384615,0.479452055,0.234547945,0,13,12,10.083172,8.352828,3,0,0,0,71.82217758,88.01604399,8.801604399,0,0,10,6,0,0,3,4,0,3,0,3,0,0,0,0,0,0,0,2.5,0.416666667,0.133333333,0.2,0,5.75,0.958333333,4.25,0.708333333,1.5,0.25,0,0,2.46502112,0.410836853,1.481095654,0.246849276,5.230606443,0.87176774,2.89384685,0.482307808,2.765585323,0.460930887,1.412751196,0.235458533,0.020366712,0.003394452,0.106366712,0.017727785,0,0.083333333,0.77,1.083333333,0.433333333,0.77,1.083333333,0.336666667,0,-0.336666667,0,-2.75,-0.458333333,0.384615385,0.329384615,0,4.166666667,1.632653061,C(F)(F)(F)S(=O)(=O)[N-]S(=O)(=O)C(F)(F)F,16.79,21.13,4,0,2,0.142857143,161.411271,279.9178424,18.66118949,1,0,15,15,0,0,13,0,0,2,1,4,2,0,6,0,0,0,6,6.114285714,0.407619048,0.498442368,0,0.436137072,15.5,1.033333333,9.5,0.633333333,6,0.4,0,0,10.39189168,0.692792779,3.002691864,0.200179458,27.65992063,1.843994709,6.207106781,0.413807119,17.26802895,1.15120193,3.204414918,0.213627661,1.207106781,0.080473785,1.207106781,0.080473785,0,0.092380952,1.412380952,1.412380952,0.427659574,1.412380952,1.412380952,0.984721378,0,-0.984721378,0,-3.5,-0.233333333,0.288604181,0.425395819,0,15,3.7856,82,21.5,19,596
m=3,"carbonate, ether",poly (ï»¿methoxy oligo(ethyleneoxy)ethyl-alt-vinylene carbonate),CC(OCCOCCOCCOC),C1OC(=O)OC1,50,5,TFSI,,0.083333333,,8.72,-12,,,,,no,,,1.72E-09,,6.23E-09,,1.91E-08,5.11E-08,1.22E-07,2.65E-07,5.31E-07,9.94E-07,1.75E-06,2.94E-06,4.71E-06,7.27E-06,1.08E-05,1.57E-05,2.20E-05,4.06E-05,6.92E-05,0.000136714,,,,,,,,4.2567,1268.3865,-47.5,,2.0113,1108.3911,-41,,,,,1.0154,1954390414,,,,,3,19,57,branched,acetonitrile,90,24,none,,https://doi.org/10.1016/j.electacta.2013.08.124,"Itoh, Fujita, Inoue, Iwama, Kondoh, Uno, Kubo. Electrochim Acta, 112, 2013, 221-229",31.57386,27.00814,4,0,10,0.833333333,199.3812338,192.1361591,5.822307852,0,0,33,13,0,0,4,20,0,9,0,4,0,0,0,0,0,0,0,5.833333333,0.448717949,0.171428571,0,0,8,0.615384615,8,0.615384615,0,0,0,0,10.51760491,0.809046532,4.30435249,0.331104038,15.46341023,1.189493094,6.414213562,0.493401043,4.945805317,0.380446563,2.109861072,0.162297006,-8.88E-16,-6.83E-17,-8.88E-16,-6.83E-17,0,0.051282051,0.550505051,0.935897436,0.426829268,0.550505051,0.935897436,0.123675782,0,-0.123675782,0,-8,-0.615384615,0.479452055,0.234547945,0,13,12,10.083172,8.352828,3,0,0,0,71.82217758,88.01604399,8.801604399,0,0,10,6,0,0,3,4,0,3,0,3,0,0,0,0,0,0,0,2.5,0.416666667,0.133333333,0.2,0,5.75,0.958333333,4.25,0.708333333,1.5,0.25,0,0,2.46502112,0.410836853,1.481095654,0.246849276,5.230606443,0.87176774,2.89384685,0.482307808,2.765585323,0.460930887,1.412751196,0.235458533,0.020366712,0.003394452,0.106366712,0.017727785,0,0.083333333,0.77,1.083333333,0.433333333,0.77,1.083333333,0.336666667,0,-0.336666667,0,-2.75,-0.458333333,0.384615385,0.329384615,0,4.166666667,1.632653061,C(F)(F)(F)S(=O)(=O)[N-]S(=O)(=O)C(F)(F)F,16.79,21.13,4,0,2,0.142857143,161.411271,279.9178424,18.66118949,1,0,15,15,0,0,13,0,0,2,1,4,2,0,6,0,0,0,6,6.114285714,0.407619048,0.498442368,0,0.436137072,15.5,1.033333333,9.5,0.633333333,6,0.4,0,0,10.39189168,0.692792779,3.002691864,0.200179458,27.65992063,1.843994709,6.207106781,0.413807119,17.26802895,1.15120193,3.204414918,0.213627661,1.207106781,0.080473785,1.207106781,0.080473785,0,0.092380952,1.412380952,1.412380952,0.427659574,1.412380952,1.412380952,0.984721378,0,-0.984721378,0,-3.5,-0.233333333,0.288604181,0.425395819,0,15,3.7856,82,8.72,19,597
m=3,"carbonate, ether",poly (ï»¿methoxy oligo(ethyleneoxy)ethyl-alt-vinylene carbonate),CC(OCCOCCOCCOC),C1OC(=O)OC1,50,5,TFSI,,0.0625,,8.06,-12,,,,,no,,,,,,,2.42E-09,7.58E-09,2.11E-08,5.31E-08,1.22E-07,2.62E-07,5.25E-07,9.93E-07,1.79E-06,3.07E-06,5.08E-06,8.09E-06,1.25E-05,2.74E-05,5.46E-05,0.000132868,0.3,100,Bruce-Vincent,,,,,66.4388,1844.3458,-57,,10.8126,1408.6882,-42,,,,,1.1466,72210291721,,,,,3,19,57,branched,acetonitrile,90,24,none,,https://doi.org/10.1016/j.electacta.2013.08.124,"Itoh, Fujita, Inoue, Iwama, Kondoh, Uno, Kubo. Electrochim Acta, 112, 2013, 221-229",31.57386,27.00814,4,0,10,0.833333333,199.3812338,192.1361591,5.822307852,0,0,33,13,0,0,4,20,0,9,0,4,0,0,0,0,0,0,0,5.833333333,0.448717949,0.171428571,0,0,8,0.615384615,8,0.615384615,0,0,0,0,10.51760491,0.809046532,4.30435249,0.331104038,15.46341023,1.189493094,6.414213562,0.493401043,4.945805317,0.380446563,2.109861072,0.162297006,-8.88E-16,-6.83E-17,-8.88E-16,-6.83E-17,0,0.051282051,0.550505051,0.935897436,0.426829268,0.550505051,0.935897436,0.123675782,0,-0.123675782,0,-8,-0.615384615,0.479452055,0.234547945,0,13,12,10.083172,8.352828,3,0,0,0,71.82217758,88.01604399,8.801604399,0,0,10,6,0,0,3,4,0,3,0,3,0,0,0,0,0,0,0,2.5,0.416666667,0.133333333,0.2,0,5.75,0.958333333,4.25,0.708333333,1.5,0.25,0,0,2.46502112,0.410836853,1.481095654,0.246849276,5.230606443,0.87176774,2.89384685,0.482307808,2.765585323,0.460930887,1.412751196,0.235458533,0.020366712,0.003394452,0.106366712,0.017727785,0,0.083333333,0.77,1.083333333,0.433333333,0.77,1.083333333,0.336666667,0,-0.336666667,0,-2.75,-0.458333333,0.384615385,0.329384615,0,4.166666667,1.632653061,C(F)(F)(F)S(=O)(=O)[N-]S(=O)(=O)C(F)(F)F,16.79,21.13,4,0,2,0.142857143,161.411271,279.9178424,18.66118949,1,0,15,15,0,0,13,0,0,2,1,4,2,0,6,0,0,0,6,6.114285714,0.407619048,0.498442368,0,0.436137072,15.5,1.033333333,9.5,0.633333333,6,0.4,0,0,10.39189168,0.692792779,3.002691864,0.200179458,27.65992063,1.843994709,6.207106781,0.413807119,17.26802895,1.15120193,3.204414918,0.213627661,1.207106781,0.080473785,1.207106781,0.080473785,0,0.092380952,1.412380952,1.412380952,0.427659574,1.412380952,1.412380952,0.984721378,0,-0.984721378,0,-3.5,-0.233333333,0.288604181,0.425395819,0,15,3.7856,82,8.06,19,598
m=3,"carbonate, ether",poly (ï»¿methoxy oligo(ethyleneoxy)ethyl-alt-vinylene carbonate),CC(OCCOCCOCCOC),C1OC(=O)OC1,50,5,TFSI,,0.05,,0.543,-12,,,,,no,,,,,,,5.50E-09,1.56E-08,3.99E-08,9.32E-08,2.01E-07,4.07E-07,7.74E-07,1.40E-06,2.41E-06,3.99E-06,6.37E-06,9.84E-06,1.48E-05,3.07E-05,5.86E-05,0.000135259,,,,,,,,46.6892,1785.2763,-59.6,,13.1199,1489.7517,-49,,,,,1.0644,6370356151,,,,,3,19,57,branched,acetonitrile,90,24,none,,https://doi.org/10.1016/j.electacta.2013.08.124,"Itoh, Fujita, Inoue, Iwama, Kondoh, Uno, Kubo. Electrochim Acta, 112, 2013, 221-229",31.57386,27.00814,4,0,10,0.833333333,199.3812338,192.1361591,5.822307852,0,0,33,13,0,0,4,20,0,9,0,4,0,0,0,0,0,0,0,5.833333333,0.448717949,0.171428571,0,0,8,0.615384615,8,0.615384615,0,0,0,0,10.51760491,0.809046532,4.30435249,0.331104038,15.46341023,1.189493094,6.414213562,0.493401043,4.945805317,0.380446563,2.109861072,0.162297006,-8.88E-16,-6.83E-17,-8.88E-16,-6.83E-17,0,0.051282051,0.550505051,0.935897436,0.426829268,0.550505051,0.935897436,0.123675782,0,-0.123675782,0,-8,-0.615384615,0.479452055,0.234547945,0,13,12,10.083172,8.352828,3,0,0,0,71.82217758,88.01604399,8.801604399,0,0,10,6,0,0,3,4,0,3,0,3,0,0,0,0,0,0,0,2.5,0.416666667,0.133333333,0.2,0,5.75,0.958333333,4.25,0.708333333,1.5,0.25,0,0,2.46502112,0.410836853,1.481095654,0.246849276,5.230606443,0.87176774,2.89384685,0.482307808,2.765585323,0.460930887,1.412751196,0.235458533,0.020366712,0.003394452,0.106366712,0.017727785,0,0.083333333,0.77,1.083333333,0.433333333,0.77,1.083333333,0.336666667,0,-0.336666667,0,-2.75,-0.458333333,0.384615385,0.329384615,0,4.166666667,1.632653061,C(F)(F)(F)S(=O)(=O)[N-]S(=O)(=O)C(F)(F)F,16.79,21.13,4,0,2,0.142857143,161.411271,279.9178424,18.66118949,1,0,15,15,0,0,13,0,0,2,1,4,2,0,6,0,0,0,6,6.114285714,0.407619048,0.498442368,0,0.436137072,15.5,1.033333333,9.5,0.633333333,6,0.4,0,0,10.39189168,0.692792779,3.002691864,0.200179458,27.65992063,1.843994709,6.207106781,0.413807119,17.26802895,1.15120193,3.204414918,0.213627661,1.207106781,0.080473785,1.207106781,0.080473785,0,0.092380952,1.412380952,1.412380952,0.427659574,1.412380952,1.412380952,0.984721378,0,-0.984721378,0,-3.5,-0.233333333,0.288604181,0.425395819,0,15,3.7856,82,0.543,19,599
m=5,"carbonate, ether",poly (ï»¿methoxy oligo(ethyleneoxy)ethyl-alt-vinylene carbonate),CC(OCCOCCOCCOCCOCCOC),C1OC(=O)OC1,50,7,TFSI,,0.125,,-17.8,-31,,,,,no,,3.55E-08,9.34E-08,,2.20E-07,,4.73E-07,9.39E-07,1.75E-06,3.06E-06,5.11E-06,8.16E-06,1.25E-05,1.86E-05,2.68E-05,3.77E-05,5.16E-05,6.92E-05,9.10E-05,0.000149521,0.00023171,0.000408889,,,,,,,,7.2764,1280.8524,-63.5,,11.1678,1386.306,-68,,,,,0.8318,25878435.43,,,,,3.2,18,57.6,branched,acetonitrile,90,24,none,,https://doi.org/10.1016/j.electacta.2013.08.124,"Itoh, Fujita, Inoue, Iwama, Kondoh, Uno, Kubo. Electrochim Acta, 112, 2013, 221-229",45.192204,38.505796,6,0,16,0.888888889,286.1456286,280.1885886,5.961459332,0,0,47,19,0,0,6,28,0,13,0,6,0,0,0,0,0,0,0,8.5,0.447368421,0.117647059,0,0,12,0.631578947,12,0.631578947,0,0,0,0,17.35466263,0.913403297,6.296922078,0.331416951,25.65601382,1.350316517,9.414213562,0.495484924,8.30135119,0.436913221,3.117291484,0.164067973,0,0,0,0,0,0.052631579,0.559574468,0.942105263,0.428813559,0.559574468,0.942105263,0.130760909,0,-0.130760909,0,-12,-0.631578947,0.474860335,0.239139665,0,19,18,10.083172,8.352828,3,0,0,0,71.82217758,88.01604399,8.801604399,0,0,10,6,0,0,3,4,0,3,0,3,0,0,0,0,0,0,0,2.5,0.416666667,0.133333333,0.2,0,5.75,0.958333333,4.25,0.708333333,1.5,0.25,0,0,2.46502112,0.410836853,1.481095654,0.246849276,5.230606443,0.87176774,2.89384685,0.482307808,2.765585323,0.460930887,1.412751196,0.235458533,0.020366712,0.003394452,0.106366712,0.017727785,0,0.083333333,0.77,1.083333333,0.433333333,0.77,1.083333333,0.336666667,0,-0.336666667,0,-2.75,-0.458333333,0.384615385,0.329384615,0,4.166666667,1.632653061,C(F)(F)(F)S(=O)(=O)[N-]S(=O)(=O)C(F)(F)F,16.79,21.13,4,0,2,0.142857143,161.411271,279.9178424,18.66118949,1,0,15,15,0,0,13,0,0,2,1,4,2,0,6,0,0,0,6,6.114285714,0.407619048,0.498442368,0,0.436137072,15.5,1.033333333,9.5,0.633333333,6,0.4,0,0,10.39189168,0.692792779,3.002691864,0.200179458,27.65992063,1.843994709,6.207106781,0.413807119,17.26802895,1.15120193,3.204414918,0.213627661,1.207106781,0.080473785,1.207106781,0.080473785,0,0.092380952,1.412380952,1.412380952,0.427659574,1.412380952,1.412380952,0.984721378,0,-0.984721378,0,-3.5,-0.233333333,0.288604181,0.425395819,0,15,3.7856,82,-17.8,18,600
m=5,"carbonate, ether",poly (ï»¿methoxy oligo(ethyleneoxy)ethyl-alt-vinylene carbonate),CC(OCCOCCOCCOCCOCCOC),C1OC(=O)OC1,50,7,TFSI,,0.083333333,,-20.8,-31,,,,,no,,1.82E-08,5.00E-08,,1.23E-07,,2.77E-07,5.76E-07,1.12E-06,2.04E-06,3.54E-06,5.87E-06,9.35E-06,1.44E-05,2.14E-05,3.10E-05,4.38E-05,6.05E-05,8.17E-05,0.000141367,0.000229635,0.000431799,,,,,,,,19.3819,1489.1672,-67.9,,26.5665,1569.3233,-71,,,,,0.8971,185961639.1,,,,,3.2,18,57.6,branched,acetonitrile,90,24,none,,https://doi.org/10.1016/j.electacta.2013.08.124,"Itoh, Fujita, Inoue, Iwama, Kondoh, Uno, Kubo. Electrochim Acta, 112, 2013, 221-229",45.192204,38.505796,6,0,16,0.888888889,286.1456286,280.1885886,5.961459332,0,0,47,19,0,0,6,28,0,13,0,6,0,0,0,0,0,0,0,8.5,0.447368421,0.117647059,0,0,12,0.631578947,12,0.631578947,0,0,0,0,17.35466263,0.913403297,6.296922078,0.331416951,25.65601382,1.350316517,9.414213562,0.495484924,8.30135119,0.436913221,3.117291484,0.164067973,0,0,0,0,0,0.052631579,0.559574468,0.942105263,0.428813559,0.559574468,0.942105263,0.130760909,0,-0.130760909,0,-12,-0.631578947,0.474860335,0.239139665,0,19,18,10.083172,8.352828,3,0,0,0,71.82217758,88.01604399,8.801604399,0,0,10,6,0,0,3,4,0,3,0,3,0,0,0,0,0,0,0,2.5,0.416666667,0.133333333,0.2,0,5.75,0.958333333,4.25,0.708333333,1.5,0.25,0,0,2.46502112,0.410836853,1.481095654,0.246849276,5.230606443,0.87176774,2.89384685,0.482307808,2.765585323,0.460930887,1.412751196,0.235458533,0.020366712,0.003394452,0.106366712,0.017727785,0,0.083333333,0.77,1.083333333,0.433333333,0.77,1.083333333,0.336666667,0,-0.336666667,0,-2.75,-0.458333333,0.384615385,0.329384615,0,4.166666667,1.632653061,C(F)(F)(F)S(=O)(=O)[N-]S(=O)(=O)C(F)(F)F,16.79,21.13,4,0,2,0.142857143,161.411271,279.9178424,18.66118949,1,0,15,15,0,0,13,0,0,2,1,4,2,0,6,0,0,0,6,6.114285714,0.407619048,0.498442368,0,0.436137072,15.5,1.033333333,9.5,0.633333333,6,0.4,0,0,10.39189168,0.692792779,3.002691864,0.200179458,27.65992063,1.843994709,6.207106781,0.413807119,17.26802895,1.15120193,3.204414918,0.213627661,1.207106781,0.080473785,1.207106781,0.080473785,0,0.092380952,1.412380952,1.412380952,0.427659574,1.412380952,1.412380952,0.984721378,0,-0.984721378,0,-3.5,-0.233333333,0.288604181,0.425395819,0,15,3.7856,82,-20.8,18,601
m=5,"carbonate, ether",poly (ï»¿methoxy oligo(ethyleneoxy)ethyl-alt-vinylene carbonate),CC(OCCOCCOCCOCCOCCOC),C1OC(=O)OC1,50,7,TFSI,,0.0625,,-22.8,-31,,,,,no,,1.87E-08,5.17E-08,,1.28E-07,,2.86E-07,5.92E-07,1.14E-06,2.08E-06,3.58E-06,5.91E-06,9.35E-06,1.43E-05,2.11E-05,3.04E-05,4.27E-05,5.85E-05,7.86E-05,0.000134225,0.000215473,0.000398513,0.11,100,Bruce-Vincent,,,,,13.336,1415.4472,-65.6,,28.1975,1605.6896,-73,,,,,0.8869,128840837.6,,,,,3.2,18,57.6,branched,acetonitrile,90,24,none,,https://doi.org/10.1016/j.electacta.2013.08.124,"Itoh, Fujita, Inoue, Iwama, Kondoh, Uno, Kubo. Electrochim Acta, 112, 2013, 221-229",45.192204,38.505796,6,0,16,0.888888889,286.1456286,280.1885886,5.961459332,0,0,47,19,0,0,6,28,0,13,0,6,0,0,0,0,0,0,0,8.5,0.447368421,0.117647059,0,0,12,0.631578947,12,0.631578947,0,0,0,0,17.35466263,0.913403297,6.296922078,0.331416951,25.65601382,1.350316517,9.414213562,0.495484924,8.30135119,0.436913221,3.117291484,0.164067973,0,0,0,0,0,0.052631579,0.559574468,0.942105263,0.428813559,0.559574468,0.942105263,0.130760909,0,-0.130760909,0,-12,-0.631578947,0.474860335,0.239139665,0,19,18,10.083172,8.352828,3,0,0,0,71.82217758,88.01604399,8.801604399,0,0,10,6,0,0,3,4,0,3,0,3,0,0,0,0,0,0,0,2.5,0.416666667,0.133333333,0.2,0,5.75,0.958333333,4.25,0.708333333,1.5,0.25,0,0,2.46502112,0.410836853,1.481095654,0.246849276,5.230606443,0.87176774,2.89384685,0.482307808,2.765585323,0.460930887,1.412751196,0.235458533,0.020366712,0.003394452,0.106366712,0.017727785,0,0.083333333,0.77,1.083333333,0.433333333,0.77,1.083333333,0.336666667,0,-0.336666667,0,-2.75,-0.458333333,0.384615385,0.329384615,0,4.166666667,1.632653061,C(F)(F)(F)S(=O)(=O)[N-]S(=O)(=O)C(F)(F)F,16.79,21.13,4,0,2,0.142857143,161.411271,279.9178424,18.66118949,1,0,15,15,0,0,13,0,0,2,1,4,2,0,6,0,0,0,6,6.114285714,0.407619048,0.498442368,0,0.436137072,15.5,1.033333333,9.5,0.633333333,6,0.4,0,0,10.39189168,0.692792779,3.002691864,0.200179458,27.65992063,1.843994709,6.207106781,0.413807119,17.26802895,1.15120193,3.204414918,0.213627661,1.207106781,0.080473785,1.207106781,0.080473785,0,0.092380952,1.412380952,1.412380952,0.427659574,1.412380952,1.412380952,0.984721378,0,-0.984721378,0,-3.5,-0.233333333,0.288604181,0.425395819,0,15,3.7856,82,-22.8,18,602
m=5,"carbonate, ether",poly (ï»¿methoxy oligo(ethyleneoxy)ethyl-alt-vinylene carbonate),CC(OCCOCCOCCOCCOCCOC),C1OC(=O)OC1,50,7,TFSI,,0.05,,-25.6,-31,,,,,no,,2.88E-08,7.70E-08,,1.84E-07,,3.98E-07,7.97E-07,1.49E-06,2.62E-06,4.39E-06,7.02E-06,1.08E-05,1.61E-05,2.32E-05,3.26E-05,4.46E-05,5.98E-05,7.86E-05,0.000128994,0.000199589,0.000351245,,,,,,,,5.7122,1253.8166,-62,,21.8182,1593.6205,-76,,,,,0.8367,26014112.68,,,,,3.2,18,57.6,branched,acetonitrile,90,24,none,,https://doi.org/10.1016/j.electacta.2013.08.124,"Itoh, Fujita, Inoue, Iwama, Kondoh, Uno, Kubo. Electrochim Acta, 112, 2013, 221-229",45.192204,38.505796,6,0,16,0.888888889,286.1456286,280.1885886,5.961459332,0,0,47,19,0,0,6,28,0,13,0,6,0,0,0,0,0,0,0,8.5,0.447368421,0.117647059,0,0,12,0.631578947,12,0.631578947,0,0,0,0,17.35466263,0.913403297,6.296922078,0.331416951,25.65601382,1.350316517,9.414213562,0.495484924,8.30135119,0.436913221,3.117291484,0.164067973,0,0,0,0,0,0.052631579,0.559574468,0.942105263,0.428813559,0.559574468,0.942105263,0.130760909,0,-0.130760909,0,-12,-0.631578947,0.474860335,0.239139665,0,19,18,10.083172,8.352828,3,0,0,0,71.82217758,88.01604399,8.801604399,0,0,10,6,0,0,3,4,0,3,0,3,0,0,0,0,0,0,0,2.5,0.416666667,0.133333333,0.2,0,5.75,0.958333333,4.25,0.708333333,1.5,0.25,0,0,2.46502112,0.410836853,1.481095654,0.246849276,5.230606443,0.87176774,2.89384685,0.482307808,2.765585323,0.460930887,1.412751196,0.235458533,0.020366712,0.003394452,0.106366712,0.017727785,0,0.083333333,0.77,1.083333333,0.433333333,0.77,1.083333333,0.336666667,0,-0.336666667,0,-2.75,-0.458333333,0.384615385,0.329384615,0,4.166666667,1.632653061,C(F)(F)(F)S(=O)(=O)[N-]S(=O)(=O)C(F)(F)F,16.79,21.13,4,0,2,0.142857143,161.411271,279.9178424,18.66118949,1,0,15,15,0,0,13,0,0,2,1,4,2,0,6,0,0,0,6,6.114285714,0.407619048,0.498442368,0,0.436137072,15.5,1.033333333,9.5,0.633333333,6,0.4,0,0,10.39189168,0.692792779,3.002691864,0.200179458,27.65992063,1.843994709,6.207106781,0.413807119,17.26802895,1.15120193,3.204414918,0.213627661,1.207106781,0.080473785,1.207106781,0.080473785,0,0.092380952,1.412380952,1.412380952,0.427659574,1.412380952,1.412380952,0.984721378,0,-0.984721378,0,-3.5,-0.233333333,0.288604181,0.425395819,0,15,3.7856,82,-25.6,18,603
m=7.5,"carbonate, ether",poly (ï»¿methoxy oligo(ethyleneoxy)ethyl-alt-vinylene carbonate),CC(OCCOCCOCCOCCOCCOCCOCCOC),C1OC(=O)OC1,50,9.5,TFSI,,0.125,,-26.6,-52,,,,,no,,2.17E-07,4.98E-07,,1.04E-06,,2.03E-06,3.71E-06,6.41E-06,1.06E-05,1.67E-05,2.53E-05,3.73E-05,5.33E-05,7.43E-05,0.000101171,0.000134861,0.000176403,0.000226825,0.000358414,0.000537656,0.000911989,,,,,,,,13.0077,1281.6668,-70,,23.5064,1437.4549,-77,,,,,0.7436,3987951.858,,,,,1.6,7.9,12.64,branched,acetonitrile,90,24,none,,https://doi.org/10.1016/j.electacta.2013.08.124,"Itoh, Fujita, Inoue, Iwama, Kondoh, Uno, Kubo. Electrochim Acta, 112, 2013, 221-229",58.810548,50.003452,8,0,22,0.916666667,372.9100234,368.2410181,6.036738002,0,0,61,25,0,0,8,36,0,17,0,8,0,0,0,0,0,0,0,11.16666667,0.446666667,0.089552239,0,0,16,0.64,16,0.64,0,0,0,0,24.79949326,0.99197973,8.289491666,0.331579667,36.76710474,1.47068419,12.41421356,0.496568542,11.96761149,0.478704459,4.124721896,0.164988876,0,0,0,0,0,0.053333333,0.564480874,0.945333333,0.42987013,0.564480874,0.945333333,0.134610744,0,-0.134610744,0,-16,-0.64,0.472496474,0.241503526,0,25,24,10.083172,8.352828,3,0,0,0,71.82217758,88.01604399,8.801604399,0,0,10,6,0,0,3,4,0,3,0,3,0,0,0,0,0,0,0,2.5,0.416666667,0.133333333,0.2,0,5.75,0.958333333,4.25,0.708333333,1.5,0.25,0,0,2.46502112,0.410836853,1.481095654,0.246849276,5.230606443,0.87176774,2.89384685,0.482307808,2.765585323,0.460930887,1.412751196,0.235458533,0.020366712,0.003394452,0.106366712,0.017727785,0,0.083333333,0.77,1.083333333,0.433333333,0.77,1.083333333,0.336666667,0,-0.336666667,0,-2.75,-0.458333333,0.384615385,0.329384615,0,4.166666667,1.632653061,C(F)(F)(F)S(=O)(=O)[N-]S(=O)(=O)C(F)(F)F,16.79,21.13,4,0,2,0.142857143,161.411271,279.9178424,18.66118949,1,0,15,15,0,0,13,0,0,2,1,4,2,0,6,0,0,0,6,6.114285714,0.407619048,0.498442368,0,0.436137072,15.5,1.033333333,9.5,0.633333333,6,0.4,0,0,10.39189168,0.692792779,3.002691864,0.200179458,27.65992063,1.843994709,6.207106781,0.413807119,17.26802895,1.15120193,3.204414918,0.213627661,1.207106781,0.080473785,1.207106781,0.080473785,0,0.092380952,1.412380952,1.412380952,0.427659574,1.412380952,1.412380952,0.984721378,0,-0.984721378,0,-3.5,-0.233333333,0.288604181,0.425395819,0,15,3.7856,82,-26.6,7.9,604
m=7.5,"carbonate, ether",poly (ï»¿methoxy oligo(ethyleneoxy)ethyl-alt-vinylene carbonate),CC(OCCOCCOCCOCCOCCOCCOCCOC),C1OC(=O)OC1,50,9.5,TFSI,,0.083333333,,-27.8,-52,,,,,no,,2.49E-07,5.85E-07,,1.23E-06,,2.35E-06,4.16E-06,6.92E-06,1.09E-05,1.64E-05,2.38E-05,3.33E-05,4.53E-05,6.01E-05,7.78E-05,9.88E-05,0.000123136,0.000151103,0.000218255,0.000300807,0.000453632,,,,,,,,0.9243,815.9048,-51.3692,,7.2588,1319.1954,-78,,,,,0.6649,212963.2423,,,,,1.6,7.9,12.64,branched,acetonitrile,90,24,none,,https://doi.org/10.1016/j.electacta.2013.08.124,"Itoh, Fujita, Inoue, Iwama, Kondoh, Uno, Kubo. Electrochim Acta, 112, 2013, 221-229",58.810548,50.003452,8,0,22,0.916666667,372.9100234,368.2410181,6.036738002,0,0,61,25,0,0,8,36,0,17,0,8,0,0,0,0,0,0,0,11.16666667,0.446666667,0.089552239,0,0,16,0.64,16,0.64,0,0,0,0,24.79949326,0.99197973,8.289491666,0.331579667,36.76710474,1.47068419,12.41421356,0.496568542,11.96761149,0.478704459,4.124721896,0.164988876,0,0,0,0,0,0.053333333,0.564480874,0.945333333,0.42987013,0.564480874,0.945333333,0.134610744,0,-0.134610744,0,-16,-0.64,0.472496474,0.241503526,0,25,24,10.083172,8.352828,3,0,0,0,71.82217758,88.01604399,8.801604399,0,0,10,6,0,0,3,4,0,3,0,3,0,0,0,0,0,0,0,2.5,0.416666667,0.133333333,0.2,0,5.75,0.958333333,4.25,0.708333333,1.5,0.25,0,0,2.46502112,0.410836853,1.481095654,0.246849276,5.230606443,0.87176774,2.89384685,0.482307808,2.765585323,0.460930887,1.412751196,0.235458533,0.020366712,0.003394452,0.106366712,0.017727785,0,0.083333333,0.77,1.083333333,0.433333333,0.77,1.083333333,0.336666667,0,-0.336666667,0,-2.75,-0.458333333,0.384615385,0.329384615,0,4.166666667,1.632653061,C(F)(F)(F)S(=O)(=O)[N-]S(=O)(=O)C(F)(F)F,16.79,21.13,4,0,2,0.142857143,161.411271,279.9178424,18.66118949,1,0,15,15,0,0,13,0,0,2,1,4,2,0,6,0,0,0,6,6.114285714,0.407619048,0.498442368,0,0.436137072,15.5,1.033333333,9.5,0.633333333,6,0.4,0,0,10.39189168,0.692792779,3.002691864,0.200179458,27.65992063,1.843994709,6.207106781,0.413807119,17.26802895,1.15120193,3.204414918,0.213627661,1.207106781,0.080473785,1.207106781,0.080473785,0,0.092380952,1.412380952,1.412380952,0.427659574,1.412380952,1.412380952,0.984721378,0,-0.984721378,0,-3.5,-0.233333333,0.288604181,0.425395819,0,15,3.7856,82,-27.8,7.9,605
m=7.5,"carbonate, ether",poly (ï»¿methoxy oligo(ethyleneoxy)ethyl-alt-vinylene carbonate),CC(OCCOCCOCCOCCOCCOCCOCCOC),C1OC(=O)OC1,50,9.5,TFSI,,0.0625,,-31.8,-52,,,,,no,,5.97E-07,1.21E-06,,2.29E-06,,4.06E-06,6.82E-06,1.09E-05,1.67E-05,2.48E-05,3.56E-05,4.96E-05,6.75E-05,8.98E-05,0.000117138,0.000150044,0.000189094,0.000234822,0.000348277,0.000493933,0.000778725,0.17,100,Bruce-Vincent,,,,,4.7197,1118.7511,-70.7,,10.7298,1340.1286,-82,,,,,0.6394,151441.0421,,,,,1.6,7.9,12.64,branched,acetonitrile,90,24,none,,https://doi.org/10.1016/j.electacta.2013.08.124,"Itoh, Fujita, Inoue, Iwama, Kondoh, Uno, Kubo. Electrochim Acta, 112, 2013, 221-229",58.810548,50.003452,8,0,22,0.916666667,372.9100234,368.2410181,6.036738002,0,0,61,25,0,0,8,36,0,17,0,8,0,0,0,0,0,0,0,11.16666667,0.446666667,0.089552239,0,0,16,0.64,16,0.64,0,0,0,0,24.79949326,0.99197973,8.289491666,0.331579667,36.76710474,1.47068419,12.41421356,0.496568542,11.96761149,0.478704459,4.124721896,0.164988876,0,0,0,0,0,0.053333333,0.564480874,0.945333333,0.42987013,0.564480874,0.945333333,0.134610744,0,-0.134610744,0,-16,-0.64,0.472496474,0.241503526,0,25,24,10.083172,8.352828,3,0,0,0,71.82217758,88.01604399,8.801604399,0,0,10,6,0,0,3,4,0,3,0,3,0,0,0,0,0,0,0,2.5,0.416666667,0.133333333,0.2,0,5.75,0.958333333,4.25,0.708333333,1.5,0.25,0,0,2.46502112,0.410836853,1.481095654,0.246849276,5.230606443,0.87176774,2.89384685,0.482307808,2.765585323,0.460930887,1.412751196,0.235458533,0.020366712,0.003394452,0.106366712,0.017727785,0,0.083333333,0.77,1.083333333,0.433333333,0.77,1.083333333,0.336666667,0,-0.336666667,0,-2.75,-0.458333333,0.384615385,0.329384615,0,4.166666667,1.632653061,C(F)(F)(F)S(=O)(=O)[N-]S(=O)(=O)C(F)(F)F,16.79,21.13,4,0,2,0.142857143,161.411271,279.9178424,18.66118949,1,0,15,15,0,0,13,0,0,2,1,4,2,0,6,0,0,0,6,6.114285714,0.407619048,0.498442368,0,0.436137072,15.5,1.033333333,9.5,0.633333333,6,0.4,0,0,10.39189168,0.692792779,3.002691864,0.200179458,27.65992063,1.843994709,6.207106781,0.413807119,17.26802895,1.15120193,3.204414918,0.213627661,1.207106781,0.080473785,1.207106781,0.080473785,0,0.092380952,1.412380952,1.412380952,0.427659574,1.412380952,1.412380952,0.984721378,0,-0.984721378,0,-3.5,-0.233333333,0.288604181,0.425395819,0,15,3.7856,82,-31.8,7.9,606
m=7.5,"carbonate, ether",poly (ï»¿methoxy oligo(ethyleneoxy)ethyl-alt-vinylene carbonate),CC(OCCOCCOCCOCCOCCOCCOCCOC),C1OC(=O)OC1,50,9.5,TFSI,,0.05,,-37.2,-52,,,,,no,,7.12E-07,1.36E-06,,2.42E-06,,4.09E-06,6.60E-06,1.02E-05,1.52E-05,2.20E-05,3.08E-05,4.22E-05,5.64E-05,7.39E-05,9.51E-05,0.000120454,0.000150242,0.000184865,0.000269948,0.000378086,0.000587523,,,,,,,,3.5655,1151.7415,-76.4,,7.2934,1352.937,-87,,,,,0.5993,33558.2253,,,,,1.6,7.9,12.64,branched,acetonitrile,90,24,none,,https://doi.org/10.1016/j.electacta.2013.08.124,"Itoh, Fujita, Inoue, Iwama, Kondoh, Uno, Kubo. Electrochim Acta, 112, 2013, 221-229",58.810548,50.003452,8,0,22,0.916666667,372.9100234,368.2410181,6.036738002,0,0,61,25,0,0,8,36,0,17,0,8,0,0,0,0,0,0,0,11.16666667,0.446666667,0.089552239,0,0,16,0.64,16,0.64,0,0,0,0,24.79949326,0.99197973,8.289491666,0.331579667,36.76710474,1.47068419,12.41421356,0.496568542,11.96761149,0.478704459,4.124721896,0.164988876,0,0,0,0,0,0.053333333,0.564480874,0.945333333,0.42987013,0.564480874,0.945333333,0.134610744,0,-0.134610744,0,-16,-0.64,0.472496474,0.241503526,0,25,24,10.083172,8.352828,3,0,0,0,71.82217758,88.01604399,8.801604399,0,0,10,6,0,0,3,4,0,3,0,3,0,0,0,0,0,0,0,2.5,0.416666667,0.133333333,0.2,0,5.75,0.958333333,4.25,0.708333333,1.5,0.25,0,0,2.46502112,0.410836853,1.481095654,0.246849276,5.230606443,0.87176774,2.89384685,0.482307808,2.765585323,0.460930887,1.412751196,0.235458533,0.020366712,0.003394452,0.106366712,0.017727785,0,0.083333333,0.77,1.083333333,0.433333333,0.77,1.083333333,0.336666667,0,-0.336666667,0,-2.75,-0.458333333,0.384615385,0.329384615,0,4.166666667,1.632653061,C(F)(F)(F)S(=O)(=O)[N-]S(=O)(=O)C(F)(F)F,16.79,21.13,4,0,2,0.142857143,161.411271,279.9178424,18.66118949,1,0,15,15,0,0,13,0,0,2,1,4,2,0,6,0,0,0,6,6.114285714,0.407619048,0.498442368,0,0.436137072,15.5,1.033333333,9.5,0.633333333,6,0.4,0,0,10.39189168,0.692792779,3.002691864,0.200179458,27.65992063,1.843994709,6.207106781,0.413807119,17.26802895,1.15120193,3.204414918,0.213627661,1.207106781,0.080473785,1.207106781,0.080473785,0,0.092380952,1.412380952,1.412380952,0.427659574,1.412380952,1.412380952,0.984721378,0,-0.984721378,0,-3.5,-0.233333333,0.288604181,0.425395819,0,15,3.7856,82,-37.2,7.9,607
m=10,"carbonate, ether",poly (ï»¿methoxy oligo(ethyleneoxy)ethyl-alt-vinylene carbonate),CC(OCCOCCOCCOCCOCCOCCOCCOCCOCCOCCOC),C1OC(=O)OC1,50,12,TFSI,,0.125,,-18.9,-60,,,,,no,1.76E-08,3.98E-07,8.95E-07,,1.85E-06,,3.57E-06,6.47E-06,1.11E-05,1.82E-05,2.86E-05,4.34E-05,6.38E-05,9.11E-05,0.000126769,0.000172497,0.000229933,0.000300836,0.000387006,0.000612409,0.000920451,0.001566682,,,,,,,,25.2794,1320.6771,-72.3,,18.3779,1243.7566,-69,,,,,0.7995,41880325.47,,,,,1.4,8.1,11.34,branched,acetonitrile,90,24,none,,https://doi.org/10.1016/j.electacta.2013.08.124,"Itoh, Fujita, Inoue, Iwama, Kondoh, Uno, Kubo. Electrochim Acta, 112, 2013, 221-229",79.238064,67.249936,11,0,31,0.939393939,503.0566156,500.3196624,6.101459297,0,0,82,34,0,0,11,48,0,23,0,11,0,0,0,0,0,0,0,15.16666667,0.446078431,0.065934066,0,0,22,0.647058824,22,0.647058824,0,0,0,0,36.81142892,1.082689086,11.27834605,0.33171606,54.70580511,1.608994268,16.91421356,0.497476869,17.89437619,0.526305182,5.635867514,0.165760809,3.55E-15,1.04E-16,3.55E-15,1.04E-16,0,0.053921569,0.568699187,0.948039216,0.430769231,0.568699187,0.948039216,0.137929956,0,-0.137929956,0,-22,-0.647058824,0.470527404,0.243472596,0,34,33,10.083172,8.352828,3,0,0,0,71.82217758,88.01604399,8.801604399,0,0,10,6,0,0,3,4,0,3,0,3,0,0,0,0,0,0,0,2.5,0.416666667,0.133333333,0.2,0,5.75,0.958333333,4.25,0.708333333,1.5,0.25,0,0,2.46502112,0.410836853,1.481095654,0.246849276,5.230606443,0.87176774,2.89384685,0.482307808,2.765585323,0.460930887,1.412751196,0.235458533,0.020366712,0.003394452,0.106366712,0.017727785,0,0.083333333,0.77,1.083333333,0.433333333,0.77,1.083333333,0.336666667,0,-0.336666667,0,-2.75,-0.458333333,0.384615385,0.329384615,0,4.166666667,1.632653061,C(F)(F)(F)S(=O)(=O)[N-]S(=O)(=O)C(F)(F)F,16.79,21.13,4,0,2,0.142857143,161.411271,279.9178424,18.66118949,1,0,15,15,0,0,13,0,0,2,1,4,2,0,6,0,0,0,6,6.114285714,0.407619048,0.498442368,0,0.436137072,15.5,1.033333333,9.5,0.633333333,6,0.4,0,0,10.39189168,0.692792779,3.002691864,0.200179458,27.65992063,1.843994709,6.207106781,0.413807119,17.26802895,1.15120193,3.204414918,0.213627661,1.207106781,0.080473785,1.207106781,0.080473785,0,0.092380952,1.412380952,1.412380952,0.427659574,1.412380952,1.412380952,0.984721378,0,-0.984721378,0,-3.5,-0.233333333,0.288604181,0.425395819,0,15,3.7856,82,-18.9,8.1,608
m=10,"carbonate, ether",poly (ï»¿methoxy oligo(ethyleneoxy)ethyl-alt-vinylene carbonate),CC(OCCOCCOCCOCCOCCOCCOCCOCCOCCOCCOC),C1OC(=O)OC1,50,12,TFSI,,0.083333333,,-31.1,-60,,,,,no,1.41E-07,2.02E-06,4.07E-06,,7.65E-06,,1.35E-05,2.27E-05,3.64E-05,5.60E-05,8.34E-05,0.00012025,0.000168779,0.000231151,0.000309683,0.000406759,0.000524794,0.000666193,0.00083332,0.001253817,0.001803248,0.00290057,,,,,,,,26.279,1227.1931,-75.6,,41.5034,1345.4599,-81,,,,,0.6993,3737359.235,,,,,1.4,8.1,11.34,branched,acetonitrile,90,24,none,,https://doi.org/10.1016/j.electacta.2013.08.124,"Itoh, Fujita, Inoue, Iwama, Kondoh, Uno, Kubo. Electrochim Acta, 112, 2013, 221-229",79.238064,67.249936,11,0,31,0.939393939,503.0566156,500.3196624,6.101459297,0,0,82,34,0,0,11,48,0,23,0,11,0,0,0,0,0,0,0,15.16666667,0.446078431,0.065934066,0,0,22,0.647058824,22,0.647058824,0,0,0,0,36.81142892,1.082689086,11.27834605,0.33171606,54.70580511,1.608994268,16.91421356,0.497476869,17.89437619,0.526305182,5.635867514,0.165760809,3.55E-15,1.04E-16,3.55E-15,1.04E-16,0,0.053921569,0.568699187,0.948039216,0.430769231,0.568699187,0.948039216,0.137929956,0,-0.137929956,0,-22,-0.647058824,0.470527404,0.243472596,0,34,33,10.083172,8.352828,3,0,0,0,71.82217758,88.01604399,8.801604399,0,0,10,6,0,0,3,4,0,3,0,3,0,0,0,0,0,0,0,2.5,0.416666667,0.133333333,0.2,0,5.75,0.958333333,4.25,0.708333333,1.5,0.25,0,0,2.46502112,0.410836853,1.481095654,0.246849276,5.230606443,0.87176774,2.89384685,0.482307808,2.765585323,0.460930887,1.412751196,0.235458533,0.020366712,0.003394452,0.106366712,0.017727785,0,0.083333333,0.77,1.083333333,0.433333333,0.77,1.083333333,0.336666667,0,-0.336666667,0,-2.75,-0.458333333,0.384615385,0.329384615,0,4.166666667,1.632653061,C(F)(F)(F)S(=O)(=O)[N-]S(=O)(=O)C(F)(F)F,16.79,21.13,4,0,2,0.142857143,161.411271,279.9178424,18.66118949,1,0,15,15,0,0,13,0,0,2,1,4,2,0,6,0,0,0,6,6.114285714,0.407619048,0.498442368,0,0.436137072,15.5,1.033333333,9.5,0.633333333,6,0.4,0,0,10.39189168,0.692792779,3.002691864,0.200179458,27.65992063,1.843994709,6.207106781,0.413807119,17.26802895,1.15120193,3.204414918,0.213627661,1.207106781,0.080473785,1.207106781,0.080473785,0,0.092380952,1.412380952,1.412380952,0.427659574,1.412380952,1.412380952,0.984721378,0,-0.984721378,0,-3.5,-0.233333333,0.288604181,0.425395819,0,15,3.7856,82,-31.1,8.1,609
