Repository: nschauser/PolymerElectrolyte

File: _Cleaned_Final_Data_6_2_2020.csv (part 33 of 35)
ETA_epsilon_3,Comonomer2 ETA_epsilon_4,Comonomer2 ETA_epsilon_5,Comonomer2 ETA_dEpsilon_A,Comonomer2 ETA_dEpsilon_B,Comonomer2 ETA_dEpsilon_C,Comonomer2 ETA_dEpsilon_D,Comonomer2 ETA_dBeta,Comonomer2 AETA_dBeta,Comonomer2 ETA_psi_1,Comonomer2 ETA_dPsi_A,Comonomer2 ETA_dPsi_B,Comonomer2 Kier1,Comonomer2 Kier2,Anion Smiles,anion apol,anion bpol,anion nHBAcc,anion nHBDon,anion nRot,anion RotRatio,anion Vabc,anion MW,anion AMW,anion nAcid,anion nBase,anion nAtom,anion nHeavyAtom,anion nSpiro,anion nBridgehead,anion nHetero,anion nH,anion nB,anion nC,anion nN,anion nO,anion nS,anion nP,anion nF,anion nCl,anion nBr,anion nI,anion nX,anion ETA_alpha,anion AETA_alpha,anion ETA_shape_p,anion ETA_shape_y,anion ETA_shape_x,anion ETA_beta,anion AETA_beta,anion ETA_beta_s,anion AETA_beta_s,anion ETA_beta_ns,anion AETA_beta_ns,anion ETA_beta_ns_d,anion AETA_beta_ns_d,anion ETA_eta,anion AETA_eta,anion ETA_eta_L,anion AETA_eta_L,anion ETA_eta_R,anion AETA_eta_R,anion ETA_eta_RL,anion AETA_eta_RL,anion ETA_eta_F,anion AETA_eta_F,anion ETA_eta_FL,anion AETA_eta_FL,anion ETA_eta_B,anion AETA_eta_B,anion ETA_eta_BR,anion AETA_eta_BR,anion ETA_dAlpha_A,anion ETA_dAlpha_B,anion ETA_epsilon_1,anion ETA_epsilon_2,anion ETA_epsilon_3,anion ETA_epsilon_4,anion ETA_epsilon_5,anion ETA_dEpsilon_A,anion ETA_dEpsilon_B,anion ETA_dEpsilon_C,anion ETA_dEpsilon_D,anion ETA_dBeta,anion AETA_dBeta,anion ETA_psi_1,anion ETA_dPsi_A,anion ETA_dPsi_B,anion Kier1,anion Kier2,solvent BP,approxTg,approxMW(kDa),Index
m=10,"carbonate, ether",poly (ï»¿methoxy oligo(ethyleneoxy)ethyl-alt-vinylene carbonate),CC(OCCOCCOCCOCCOCCOCCOCCOCCOCCOCCOC),C1OC(=O)OC1,50,12,TFSI,,0.0625,,-35.6,-60,,,,,no,4.85E-07,4.72E-06,8.66E-06,,1.50E-05,,2.47E-05,3.91E-05,5.94E-05,8.72E-05,0.000124461,0.000172936,0.000234678,0.000311781,0.000406378,0.00052061,0.000656588,0.000816371,0.001001933,0.001457752,0.002037434,0.003162595,0.15,80,Bruce-Vincent,,,,,22.2678,1212.773,-81.7,,30.5632,1298.6368,-86,,,,,0.6223,389661.5241,,,,,1.4,8.1,11.34,branched,acetonitrile,90,24,none,,https://doi.org/10.1016/j.electacta.2013.08.124,"Itoh, Fujita, Inoue, Iwama, Kondoh, Uno, Kubo. Electrochim Acta, 112, 2013, 221-229",79.238064,67.249936,11,0,31,0.939393939,503.0566156,500.3196624,6.101459297,0,0,82,34,0,0,11,48,0,23,0,11,0,0,0,0,0,0,0,15.16666667,0.446078431,0.065934066,0,0,22,0.647058824,22,0.647058824,0,0,0,0,36.81142892,1.082689086,11.27834605,0.33171606,54.70580511,1.608994268,16.91421356,0.497476869,17.89437619,0.526305182,5.635867514,0.165760809,3.55E-15,1.04E-16,3.55E-15,1.04E-16,0,0.053921569,0.568699187,0.948039216,0.430769231,0.568699187,0.948039216,0.137929956,0,-0.137929956,0,-22,-0.647058824,0.470527404,0.243472596,0,34,33,10.083172,8.352828,3,0,0,0,71.82217758,88.01604399,8.801604399,0,0,10,6,0,0,3,4,0,3,0,3,0,0,0,0,0,0,0,2.5,0.416666667,0.133333333,0.2,0,5.75,0.958333333,4.25,0.708333333,1.5,0.25,0,0,2.46502112,0.410836853,1.481095654,0.246849276,5.230606443,0.87176774,2.89384685,0.482307808,2.765585323,0.460930887,1.412751196,0.235458533,0.020366712,0.003394452,0.106366712,0.017727785,0,0.083333333,0.77,1.083333333,0.433333333,0.77,1.083333333,0.336666667,0,-0.336666667,0,-2.75,-0.458333333,0.384615385,0.329384615,0,4.166666667,1.632653061,C(F)(F)(F)S(=O)(=O)[N-]S(=O)(=O)C(F)(F)F,16.79,21.13,4,0,2,0.142857143,161.411271,279.9178424,18.66118949,1,0,15,15,0,0,13,0,0,2,1,4,2,0,6,0,0,0,6,6.114285714,0.407619048,0.498442368,0,0.436137072,15.5,1.033333333,9.5,0.633333333,6,0.4,0,0,10.39189168,0.692792779,3.002691864,0.200179458,27.65992063,1.843994709,6.207106781,0.413807119,17.26802895,1.15120193,3.204414918,0.213627661,1.207106781,0.080473785,1.207106781,0.080473785,0,0.092380952,1.412380952,1.412380952,0.427659574,1.412380952,1.412380952,0.984721378,0,-0.984721378,0,-3.5,-0.233333333,0.288604181,0.425395819,0,15,3.7856,82,-35.6,8.1,610
m=10,"carbonate, ether",poly (ï»¿methoxy oligo(ethyleneoxy)ethyl-alt-vinylene carbonate),CC(OCCOCCOCCOCCOCCOCCOCCOCCOCCOCCOC),C1OC(=O)OC1,50,12,TFSI,,0.05,,-39.8,-60,,,,,no,4.18E-07,3.60E-06,6.42E-06,,1.09E-05,,1.76E-05,2.73E-05,4.10E-05,5.95E-05,8.40E-05,0.000115727,0.000155879,0.000205769,0.000266725,0.000340075,0.00042714,0.000529205,0.00064751,0.000937481,0.001305557,0.002019227,,,,,,,,15.2514,1250.0613,-85.6,,20.943,1338.7518,-90,,,,,0.6038,140374.3418,,,,,1.4,8.1,11.34,branched,acetonitrile,90,24,none,,https://doi.org/10.1016/j.electacta.2013.08.124,"Itoh, Fujita, Inoue, Iwama, Kondoh, Uno, Kubo. Electrochim Acta, 112, 2013, 221-229",79.238064,67.249936,11,0,31,0.939393939,503.0566156,500.3196624,6.101459297,0,0,82,34,0,0,11,48,0,23,0,11,0,0,0,0,0,0,0,15.16666667,0.446078431,0.065934066,0,0,22,0.647058824,22,0.647058824,0,0,0,0,36.81142892,1.082689086,11.27834605,0.33171606,54.70580511,1.608994268,16.91421356,0.497476869,17.89437619,0.526305182,5.635867514,0.165760809,3.55E-15,1.04E-16,3.55E-15,1.04E-16,0,0.053921569,0.568699187,0.948039216,0.430769231,0.568699187,0.948039216,0.137929956,0,-0.137929956,0,-22,-0.647058824,0.470527404,0.243472596,0,34,33,10.083172,8.352828,3,0,0,0,71.82217758,88.01604399,8.801604399,0,0,10,6,0,0,3,4,0,3,0,3,0,0,0,0,0,0,0,2.5,0.416666667,0.133333333,0.2,0,5.75,0.958333333,4.25,0.708333333,1.5,0.25,0,0,2.46502112,0.410836853,1.481095654,0.246849276,5.230606443,0.87176774,2.89384685,0.482307808,2.765585323,0.460930887,1.412751196,0.235458533,0.020366712,0.003394452,0.106366712,0.017727785,0,0.083333333,0.77,1.083333333,0.433333333,0.77,1.083333333,0.336666667,0,-0.336666667,0,-2.75,-0.458333333,0.384615385,0.329384615,0,4.166666667,1.632653061,C(F)(F)(F)S(=O)(=O)[N-]S(=O)(=O)C(F)(F)F,16.79,21.13,4,0,2,0.142857143,161.411271,279.9178424,18.66118949,1,0,15,15,0,0,13,0,0,2,1,4,2,0,6,0,0,0,6,6.114285714,0.407619048,0.498442368,0,0.436137072,15.5,1.033333333,9.5,0.633333333,6,0.4,0,0,10.39189168,0.692792779,3.002691864,0.200179458,27.65992063,1.843994709,6.207106781,0.413807119,17.26802895,1.15120193,3.204414918,0.213627661,1.207106781,0.080473785,1.207106781,0.080473785,0,0.092380952,1.412380952,1.412380952,0.427659574,1.412380952,1.412380952,0.984721378,0,-0.984721378,0,-3.5,-0.233333333,0.288604181,0.425395819,0,15,3.7856,82,-39.8,8.1,611
m=15,"carbonate, ether",poly (ï»¿methoxy oligo(ethyleneoxy)ethyl-alt-vinylene carbonate),CC(OCCOCCOCCOCCOCCOCCOCCOCCOCCOCCOCCOCCOCCOCCOCCOC),C1OC(=O)OC1,50,17,TFSI,,0.125,,-29.1,-58,,,,,no,1.26E-07,1.44E-06,2.78E-06,,5.07E-06,,8.78E-06,1.45E-05,2.31E-05,3.54E-05,5.27E-05,7.62E-05,0.000107327,0.000147834,0.000199463,0.00026412,0.000343814,0.000440633,0.000556718,0.000855374,0.001257076,0.00208903,,,,,,,,43.2816,1476.8881,-87.6,,16.4419,1247.8024,-79,,,,,0.8099,98747833.72,,,,,1.5,7.8,11.7,branched,acetonitrile,90,24,none,,https://doi.org/10.1016/j.electacta.2013.08.124,"Itoh, Fujita, Inoue, Iwama, Kondoh, Uno, Kubo. Electrochim Acta, 112, 2013, 221-229",113.283924,95.994076,16,0,46,0.958333333,719.9676026,720.4507361,6.157698599,0,0,117,49,0,0,16,68,0,33,0,16,0,0,0,0,0,0,0,21.83333333,0.445578231,0.045801527,0,0,32,0.653061224,32,0.653061224,0,0,0,0,58.48588495,1.193589489,16.25977002,0.331832041,87.08921227,1.777330863,24.41421356,0.498249256,28.60332732,0.583741374,8.154443544,0.166417215,3.55E-15,7.25E-17,3.55E-15,7.25E-17,0,0.054421769,0.572364672,0.950340136,0.431543624,0.572364672,0.950340136,0.140821048,0,-0.140821048,0,-32,-0.653061224,0.468861847,0.245138153,0,49,48,10.083172,8.352828,3,0,0,0,71.82217758,88.01604399,8.801604399,0,0,10,6,0,0,3,4,0,3,0,3,0,0,0,0,0,0,0,2.5,0.416666667,0.133333333,0.2,0,5.75,0.958333333,4.25,0.708333333,1.5,0.25,0,0,2.46502112,0.410836853,1.481095654,0.246849276,5.230606443,0.87176774,2.89384685,0.482307808,2.765585323,0.460930887,1.412751196,0.235458533,0.020366712,0.003394452,0.106366712,0.017727785,0,0.083333333,0.77,1.083333333,0.433333333,0.77,1.083333333,0.336666667,0,-0.336666667,0,-2.75,-0.458333333,0.384615385,0.329384615,0,4.166666667,1.632653061,C(F)(F)(F)S(=O)(=O)[N-]S(=O)(=O)C(F)(F)F,16.79,21.13,4,0,2,0.142857143,161.411271,279.9178424,18.66118949,1,0,15,15,0,0,13,0,0,2,1,4,2,0,6,0,0,0,6,6.114285714,0.407619048,0.498442368,0,0.436137072,15.5,1.033333333,9.5,0.633333333,6,0.4,0,0,10.39189168,0.692792779,3.002691864,0.200179458,27.65992063,1.843994709,6.207106781,0.413807119,17.26802895,1.15120193,3.204414918,0.213627661,1.207106781,0.080473785,1.207106781,0.080473785,0,0.092380952,1.412380952,1.412380952,0.427659574,1.412380952,1.412380952,0.984721378,0,-0.984721378,0,-3.5,-0.233333333,0.288604181,0.425395819,0,15,3.7856,82,-29.1,7.8,612
m=15,"carbonate, ether",poly (ï»¿methoxy oligo(ethyleneoxy)ethyl-alt-vinylene carbonate),CC(OCCOCCOCCOCCOCCOCCOCCOCCOCCOCCOCCOCCOCCOCCOCCOC),C1OC(=O)OC1,50,17,TFSI,,0.083333333,,-36.9,-58,,,,,no,3.30E-07,3.41E-06,6.36E-06,,1.12E-05,,1.86E-05,2.97E-05,4.55E-05,6.74E-05,9.69E-05,0.000135513,0.00018495,0.000246994,0.000323457,0.000416168,0.00052694,0.000657547,0.0008097,0.001185054,0.001664738,0.002600659,,,,,,,,19.2693,1217.4496,-80.75,,37.0077,1373.3313,-87,,,,,0.7591,28756038.05,,,,,1.5,7.8,11.7,branched,acetonitrile,90,24,none,,https://doi.org/10.1016/j.electacta.2013.08.124,"Itoh, Fujita, Inoue, Iwama, Kondoh, Uno, Kubo. Electrochim Acta, 112, 2013, 221-229",113.283924,95.994076,16,0,46,0.958333333,719.9676026,720.4507361,6.157698599,0,0,117,49,0,0,16,68,0,33,0,16,0,0,0,0,0,0,0,21.83333333,0.445578231,0.045801527,0,0,32,0.653061224,32,0.653061224,0,0,0,0,58.48588495,1.193589489,16.25977002,0.331832041,87.08921227,1.777330863,24.41421356,0.498249256,28.60332732,0.583741374,8.154443544,0.166417215,3.55E-15,7.25E-17,3.55E-15,7.25E-17,0,0.054421769,0.572364672,0.950340136,0.431543624,0.572364672,0.950340136,0.140821048,0,-0.140821048,0,-32,-0.653061224,0.468861847,0.245138153,0,49,48,10.083172,8.352828,3,0,0,0,71.82217758,88.01604399,8.801604399,0,0,10,6,0,0,3,4,0,3,0,3,0,0,0,0,0,0,0,2.5,0.416666667,0.133333333,0.2,0,5.75,0.958333333,4.25,0.708333333,1.5,0.25,0,0,2.46502112,0.410836853,1.481095654,0.246849276,5.230606443,0.87176774,2.89384685,0.482307808,2.765585323,0.460930887,1.412751196,0.235458533,0.020366712,0.003394452,0.106366712,0.017727785,0,0.083333333,0.77,1.083333333,0.433333333,0.77,1.083333333,0.336666667,0,-0.336666667,0,-2.75,-0.458333333,0.384615385,0.329384615,0,4.166666667,1.632653061,C(F)(F)(F)S(=O)(=O)[N-]S(=O)(=O)C(F)(F)F,16.79,21.13,4,0,2,0.142857143,161.411271,279.9178424,18.66118949,1,0,15,15,0,0,13,0,0,2,1,4,2,0,6,0,0,0,6,6.114285714,0.407619048,0.498442368,0,0.436137072,15.5,1.033333333,9.5,0.633333333,6,0.4,0,0,10.39189168,0.692792779,3.002691864,0.200179458,27.65992063,1.843994709,6.207106781,0.413807119,17.26802895,1.15120193,3.204414918,0.213627661,1.207106781,0.080473785,1.207106781,0.080473785,0,0.092380952,1.412380952,1.412380952,0.427659574,1.412380952,1.412380952,0.984721378,0,-0.984721378,0,-3.5,-0.233333333,0.288604181,0.425395819,0,15,3.7856,82,-36.9,7.8,613
m=15,"carbonate, ether",poly (ï»¿methoxy oligo(ethyleneoxy)ethyl-alt-vinylene carbonate),CC(OCCOCCOCCOCCOCCOCCOCCOCCOCCOCCOCCOCCOCCOCCOCCOC),C1OC(=O)OC1,50,17,TFSI,,0.0625,,-43.5,-58,,,,,no,8.04E-07,5.94E-06,1.02E-05,,1.67E-05,,2.61E-05,3.94E-05,5.76E-05,8.17E-05,0.000112897,0.000152457,0.000201633,0.000261709,0.000333967,0.000419665,0.000520016,0.000636182,0.000769251,0.001090054,0.001489417,0.002247226,0.2,80,Bruce-Vincent,,,,,12.7981,1198.6093,-87,,23.968,1358.1098,-94,,,,,0.6632,1257811.329,,,,,1.5,7.8,11.7,branched,acetonitrile,90,24,none,,https://doi.org/10.1016/j.electacta.2013.08.124,"Itoh, Fujita, Inoue, Iwama, Kondoh, Uno, Kubo. Electrochim Acta, 112, 2013, 221-229",113.283924,95.994076,16,0,46,0.958333333,719.9676026,720.4507361,6.157698599,0,0,117,49,0,0,16,68,0,33,0,16,0,0,0,0,0,0,0,21.83333333,0.445578231,0.045801527,0,0,32,0.653061224,32,0.653061224,0,0,0,0,58.48588495,1.193589489,16.25977002,0.331832041,87.08921227,1.777330863,24.41421356,0.498249256,28.60332732,0.583741374,8.154443544,0.166417215,3.55E-15,7.25E-17,3.55E-15,7.25E-17,0,0.054421769,0.572364672,0.950340136,0.431543624,0.572364672,0.950340136,0.140821048,0,-0.140821048,0,-32,-0.653061224,0.468861847,0.245138153,0,49,48,10.083172,8.352828,3,0,0,0,71.82217758,88.01604399,8.801604399,0,0,10,6,0,0,3,4,0,3,0,3,0,0,0,0,0,0,0,2.5,0.416666667,0.133333333,0.2,0,5.75,0.958333333,4.25,0.708333333,1.5,0.25,0,0,2.46502112,0.410836853,1.481095654,0.246849276,5.230606443,0.87176774,2.89384685,0.482307808,2.765585323,0.460930887,1.412751196,0.235458533,0.020366712,0.003394452,0.106366712,0.017727785,0,0.083333333,0.77,1.083333333,0.433333333,0.77,1.083333333,0.336666667,0,-0.336666667,0,-2.75,-0.458333333,0.384615385,0.329384615,0,4.166666667,1.632653061,C(F)(F)(F)S(=O)(=O)[N-]S(=O)(=O)C(F)(F)F,16.79,21.13,4,0,2,0.142857143,161.411271,279.9178424,18.66118949,1,0,15,15,0,0,13,0,0,2,1,4,2,0,6,0,0,0,6,6.114285714,0.407619048,0.498442368,0,0.436137072,15.5,1.033333333,9.5,0.633333333,6,0.4,0,0,10.39189168,0.692792779,3.002691864,0.200179458,27.65992063,1.843994709,6.207106781,0.413807119,17.26802895,1.15120193,3.204414918,0.213627661,1.207106781,0.080473785,1.207106781,0.080473785,0,0.092380952,1.412380952,1.412380952,0.427659574,1.412380952,1.412380952,0.984721378,0,-0.984721378,0,-3.5,-0.233333333,0.288604181,0.425395819,0,15,3.7856,82,-43.5,7.8,614
m=15,"carbonate, ether",poly (ï»¿methoxy oligo(ethyleneoxy)ethyl-alt-vinylene carbonate),CC(OCCOCCOCCOCCOCCOCCOCCOCCOCCOCCOCCOCCOCCOCCOCCOC),C1OC(=O)OC1,50,17,TFSI,,0.05,,-47.5,-58,,,,,no,1.16E-06,7.73E-06,1.29E-05,,2.05E-05,,3.14E-05,4.64E-05,6.65E-05,9.26E-05,0.000125751,0.000167117,0.000217744,0.000278704,0.000351034,0.000435729,0.000533726,0.00064589,0.000773013,0.00107488,0.001443943,0.002130158,,,,,,,,9.0132,1135.2891,-86.9,,22.9379,1377.1419,-98,,,,,0.6282,412140.7553,,,,,1.5,7.8,11.7,branched,acetonitrile,90,24,none,,https://doi.org/10.1016/j.electacta.2013.08.124,"Itoh, Fujita, Inoue, Iwama, Kondoh, Uno, Kubo. Electrochim Acta, 112, 2013, 221-229",113.283924,95.994076,16,0,46,0.958333333,719.9676026,720.4507361,6.157698599,0,0,117,49,0,0,16,68,0,33,0,16,0,0,0,0,0,0,0,21.83333333,0.445578231,0.045801527,0,0,32,0.653061224,32,0.653061224,0,0,0,0,58.48588495,1.193589489,16.25977002,0.331832041,87.08921227,1.777330863,24.41421356,0.498249256,28.60332732,0.583741374,8.154443544,0.166417215,3.55E-15,7.25E-17,3.55E-15,7.25E-17,0,0.054421769,0.572364672,0.950340136,0.431543624,0.572364672,0.950340136,0.140821048,0,-0.140821048,0,-32,-0.653061224,0.468861847,0.245138153,0,49,48,10.083172,8.352828,3,0,0,0,71.82217758,88.01604399,8.801604399,0,0,10,6,0,0,3,4,0,3,0,3,0,0,0,0,0,0,0,2.5,0.416666667,0.133333333,0.2,0,5.75,0.958333333,4.25,0.708333333,1.5,0.25,0,0,2.46502112,0.410836853,1.481095654,0.246849276,5.230606443,0.87176774,2.89384685,0.482307808,2.765585323,0.460930887,1.412751196,0.235458533,0.020366712,0.003394452,0.106366712,0.017727785,0,0.083333333,0.77,1.083333333,0.433333333,0.77,1.083333333,0.336666667,0,-0.336666667,0,-2.75,-0.458333333,0.384615385,0.329384615,0,4.166666667,1.632653061,C(F)(F)(F)S(=O)(=O)[N-]S(=O)(=O)C(F)(F)F,16.79,21.13,4,0,2,0.142857143,161.411271,279.9178424,18.66118949,1,0,15,15,0,0,13,0,0,2,1,4,2,0,6,0,0,0,6,6.114285714,0.407619048,0.498442368,0,0.436137072,15.5,1.033333333,9.5,0.633333333,6,0.4,0,0,10.39189168,0.692792779,3.002691864,0.200179458,27.65992063,1.843994709,6.207106781,0.413807119,17.26802895,1.15120193,3.204414918,0.213627661,1.207106781,0.080473785,1.207106781,0.080473785,0,0.092380952,1.412380952,1.412380952,0.427659574,1.412380952,1.412380952,0.984721378,0,-0.984721378,0,-3.5,-0.233333333,0.288604181,0.425395819,0,15,3.7856,82,-47.5,7.8,615
m=23.5,"carbonate, ether",poly (ï»¿methoxy oligo(ethyleneoxy)ethyl-alt-vinylene carbonate),CC(OCCOCCOCCOCCOCCOCCOCCOCCOCCOCCOCCOCCOCCOCCOCCOCCOCCOCCOCCOCCOCCOCCOCCOC),C1OC(=O)OC1,50,25.5,TFSI,,0.125,,-27.3,-55,,,,,no,1.91E-07,2.63E-06,5.22E-06,,9.66E-06,,1.68E-05,2.79E-05,4.41E-05,6.70E-05,9.84E-05,0.000140322,0.000194681,0.000263675,0.000349513,0.000454413,0.000580573,0.000730132,0.000905141,0.001339126,0.001896306,0.002986748,,,,,,,,19.5843,1150.7726,-73.6,,27.3059,1229.1114,-77,,,,,0.7449,18566118.47,,,,,1.2,7.4,8.88,branched,acetonitrile,90,24,none,,https://doi.org/10.1016/j.electacta.2013.08.124,"Itoh, Fujita, Inoue, Iwama, Kondoh, Uno, Kubo. Electrochim Acta, 112, 2013, 221-229",167.7573,141.9847,24,0,70,0.972222222,1067.025182,1072.660454,6.200349446,0,0,173,73,0,0,24,100,0,49,0,24,0,0,0,0,0,0,0,32.5,0.445205479,0.030769231,0,0,48,0.657534247,48,0.657534247,0,0,0,0,96.18740857,1.317635734,24.23004837,0.331918471,143.4341756,1.96485172,36.41421356,0.498824843,47.246767,0.647215986,12.18416519,0.166906372,0,0,0,0,0,0.054794521,0.575144509,0.952054795,0.432126697,0.575144509,0.952054795,0.143017812,0,-0.143017812,0,-48,-0.657534247,0.467625899,0.246374101,0,73,72,10.083172,8.352828,3,0,0,0,71.82217758,88.01604399,8.801604399,0,0,10,6,0,0,3,4,0,3,0,3,0,0,0,0,0,0,0,2.5,0.416666667,0.133333333,0.2,0,5.75,0.958333333,4.25,0.708333333,1.5,0.25,0,0,2.46502112,0.410836853,1.481095654,0.246849276,5.230606443,0.87176774,2.89384685,0.482307808,2.765585323,0.460930887,1.412751196,0.235458533,0.020366712,0.003394452,0.106366712,0.017727785,0,0.083333333,0.77,1.083333333,0.433333333,0.77,1.083333333,0.336666667,0,-0.336666667,0,-2.75,-0.458333333,0.384615385,0.329384615,0,4.166666667,1.632653061,C(F)(F)(F)S(=O)(=O)[N-]S(=O)(=O)C(F)(F)F,16.79,21.13,4,0,2,0.142857143,161.411271,279.9178424,18.66118949,1,0,15,15,0,0,13,0,0,2,1,4,2,0,6,0,0,0,6,6.114285714,0.407619048,0.498442368,0,0.436137072,15.5,1.033333333,9.5,0.633333333,6,0.4,0,0,10.39189168,0.692792779,3.002691864,0.200179458,27.65992063,1.843994709,6.207106781,0.413807119,17.26802895,1.15120193,3.204414918,0.213627661,1.207106781,0.080473785,1.207106781,0.080473785,0,0.092380952,1.412380952,1.412380952,0.427659574,1.412380952,1.412380952,0.984721378,0,-0.984721378,0,-3.5,-0.233333333,0.288604181,0.425395819,0,15,3.7856,82,-27.3,7.4,616
m=23.5,"carbonate, ether",poly (ï»¿methoxy oligo(ethyleneoxy)ethyl-alt-vinylene carbonate),CC(OCCOCCOCCOCCOCCOCCOCCOCCOCCOCCOCCOCCOCCOCCOCCOCCOCCOCCOCCOCCOCCOCCOCCOC),C1OC(=O)OC1,50,25.5,TFSI,,0.083333333,,-40.8,-55,,,,,no,9.93E-07,8.30E-06,1.47E-05,,2.45E-05,,3.91E-05,5.99E-05,8.86E-05,0.000127002,0.000177063,0.000240831,0.000320409,0.000417915,0.000535444,0.000675037,0.000838651,0.001028131,0.001245194,0.001768182,0.002418212,0.003647936,,,,,,,,17.9546,1140.1136,-82,,36.9379,1328.7439,-91,,,,,0.6309,673559.8264,,,,,1.2,7.4,8.88,branched,acetonitrile,90,24,none,,https://doi.org/10.1016/j.electacta.2013.08.124,"Itoh, Fujita, Inoue, Iwama, Kondoh, Uno, Kubo. Electrochim Acta, 112, 2013, 221-229",167.7573,141.9847,24,0,70,0.972222222,1067.025182,1072.660454,6.200349446,0,0,173,73,0,0,24,100,0,49,0,24,0,0,0,0,0,0,0,32.5,0.445205479,0.030769231,0,0,48,0.657534247,48,0.657534247,0,0,0,0,96.18740857,1.317635734,24.23004837,0.331918471,143.4341756,1.96485172,36.41421356,0.498824843,47.246767,0.647215986,12.18416519,0.166906372,0,0,0,0,0,0.054794521,0.575144509,0.952054795,0.432126697,0.575144509,0.952054795,0.143017812,0,-0.143017812,0,-48,-0.657534247,0.467625899,0.246374101,0,73,72,10.083172,8.352828,3,0,0,0,71.82217758,88.01604399,8.801604399,0,0,10,6,0,0,3,4,0,3,0,3,0,0,0,0,0,0,0,2.5,0.416666667,0.133333333,0.2,0,5.75,0.958333333,4.25,0.708333333,1.5,0.25,0,0,2.46502112,0.410836853,1.481095654,0.246849276,5.230606443,0.87176774,2.89384685,0.482307808,2.765585323,0.460930887,1.412751196,0.235458533,0.020366712,0.003394452,0.106366712,0.017727785,0,0.083333333,0.77,1.083333333,0.433333333,0.77,1.083333333,0.336666667,0,-0.336666667,0,-2.75,-0.458333333,0.384615385,0.329384615,0,4.166666667,1.632653061,C(F)(F)(F)S(=O)(=O)[N-]S(=O)(=O)C(F)(F)F,16.79,21.13,4,0,2,0.142857143,161.411271,279.9178424,18.66118949,1,0,15,15,0,0,13,0,0,2,1,4,2,0,6,0,0,0,6,6.114285714,0.407619048,0.498442368,0,0.436137072,15.5,1.033333333,9.5,0.633333333,6,0.4,0,0,10.39189168,0.692792779,3.002691864,0.200179458,27.65992063,1.843994709,6.207106781,0.413807119,17.26802895,1.15120193,3.204414918,0.213627661,1.207106781,0.080473785,1.207106781,0.080473785,0,0.092380952,1.412380952,1.412380952,0.427659574,1.412380952,1.412380952,0.984721378,0,-0.984721378,0,-3.5,-0.233333333,0.288604181,0.425395819,0,15,3.7856,82,-40.8,7.4,617
m=23.5,"carbonate, ether",poly (ï»¿methoxy oligo(ethyleneoxy)ethyl-alt-vinylene carbonate),CC(OCCOCCOCCOCCOCCOCCOCCOCCOCCOCCOCCOCCOCCOCCOCCOCCOCCOCCOCCOCCOCCOCCOCCOC),C1OC(=O)OC1,50,25.5,TFSI,,0.0625,,-44.5,-55,,,,,no,4.81E-06,3.04E-05,4.98E-05,,7.80E-05,,0.000117274,0.000170266,0.000239721,0.000328475,0.000439383,0.000575263,0.000738839,0.000932695,0.001159236,0.001420657,0.00171892,0.002055742,0.002432582,0.003310863,0.004360342,0.006260647,0.16,80,Bruce-Vincent,,,,,16.9917,1024.0705,-83.45,,43.7951,1262.1322,-95,,,,,0.6037,594873.022,,,,,1.2,7.4,8.88,branched,acetonitrile,90,24,none,,https://doi.org/10.1016/j.electacta.2013.08.124,"Itoh, Fujita, Inoue, Iwama, Kondoh, Uno, Kubo. Electrochim Acta, 112, 2013, 221-229",167.7573,141.9847,24,0,70,0.972222222,1067.025182,1072.660454,6.200349446,0,0,173,73,0,0,24,100,0,49,0,24,0,0,0,0,0,0,0,32.5,0.445205479,0.030769231,0,0,48,0.657534247,48,0.657534247,0,0,0,0,96.18740857,1.317635734,24.23004837,0.331918471,143.4341756,1.96485172,36.41421356,0.498824843,47.246767,0.647215986,12.18416519,0.166906372,0,0,0,0,0,0.054794521,0.575144509,0.952054795,0.432126697,0.575144509,0.952054795,0.143017812,0,-0.143017812,0,-48,-0.657534247,0.467625899,0.246374101,0,73,72,10.083172,8.352828,3,0,0,0,71.82217758,88.01604399,8.801604399,0,0,10,6,0,0,3,4,0,3,0,3,0,0,0,0,0,0,0,2.5,0.416666667,0.133333333,0.2,0,5.75,0.958333333,4.25,0.708333333,1.5,0.25,0,0,2.46502112,0.410836853,1.481095654,0.246849276,5.230606443,0.87176774,2.89384685,0.482307808,2.765585323,0.460930887,1.412751196,0.235458533,0.020366712,0.003394452,0.106366712,0.017727785,0,0.083333333,0.77,1.083333333,0.433333333,0.77,1.083333333,0.336666667,0,-0.336666667,0,-2.75,-0.458333333,0.384615385,0.329384615,0,4.166666667,1.632653061,C(F)(F)(F)S(=O)(=O)[N-]S(=O)(=O)C(F)(F)F,16.79,21.13,4,0,2,0.142857143,161.411271,279.9178424,18.66118949,1,0,15,15,0,0,13,0,0,2,1,4,2,0,6,0,0,0,6,6.114285714,0.407619048,0.498442368,0,0.436137072,15.5,1.033333333,9.5,0.633333333,6,0.4,0,0,10.39189168,0.692792779,3.002691864,0.200179458,27.65992063,1.843994709,6.207106781,0.413807119,17.26802895,1.15120193,3.204414918,0.213627661,1.207106781,0.080473785,1.207106781,0.080473785,0,0.092380952,1.412380952,1.412380952,0.427659574,1.412380952,1.412380952,0.984721378,0,-0.984721378,0,-3.5,-0.233333333,0.288604181,0.425395819,0,15,3.7856,82,-44.5,7.4,618
m=23.5,"carbonate, ether",poly (ï»¿methoxy oligo(ethyleneoxy)ethyl-alt-vinylene carbonate),CC(OCCOCCOCCOCCOCCOCCOCCOCCOCCOCCOCCOCCOCCOCCOCCOCCOCCOCCOCCOCCOCCOCCOCCOC),C1OC(=O)OC1,50,25.5,TFSI,,0.05,,-48.3,-55,,,,,no,4.13E-06,2.34E-05,3.74E-05,,5.73E-05,,8.46E-05,0.000120911,0.000168017,0.000227647,0.000301573,0.000391543,0.000499242,0.000626275,0.000774135,0.000944191,0.001137671,0.001355656,0.00159907,0.002165112,0.002840116,0.0040607,,,,,,,,11.6038,1055.7656,-87.7,,25.8116,1263.3992,-98,,,,,0.5754,157425.6768,,,,,1.2,7.4,8.88,branched,acetonitrile,90,24,none,,https://doi.org/10.1016/j.electacta.2013.08.124,"Itoh, Fujita, Inoue, Iwama, Kondoh, Uno, Kubo. Electrochim Acta, 112, 2013, 221-229",167.7573,141.9847,24,0,70,0.972222222,1067.025182,1072.660454,6.200349446,0,0,173,73,0,0,24,100,0,49,0,24,0,0,0,0,0,0,0,32.5,0.445205479,0.030769231,0,0,48,0.657534247,48,0.657534247,0,0,0,0,96.18740857,1.317635734,24.23004837,0.331918471,143.4341756,1.96485172,36.41421356,0.498824843,47.246767,0.647215986,12.18416519,0.166906372,0,0,0,0,0,0.054794521,0.575144509,0.952054795,0.432126697,0.575144509,0.952054795,0.143017812,0,-0.143017812,0,-48,-0.657534247,0.467625899,0.246374101,0,73,72,10.083172,8.352828,3,0,0,0,71.82217758,88.01604399,8.801604399,0,0,10,6,0,0,3,4,0,3,0,3,0,0,0,0,0,0,0,2.5,0.416666667,0.133333333,0.2,0,5.75,0.958333333,4.25,0.708333333,1.5,0.25,0,0,2.46502112,0.410836853,1.481095654,0.246849276,5.230606443,0.87176774,2.89384685,0.482307808,2.765585323,0.460930887,1.412751196,0.235458533,0.020366712,0.003394452,0.106366712,0.017727785,0,0.083333333,0.77,1.083333333,0.433333333,0.77,1.083333333,0.336666667,0,-0.336666667,0,-2.75,-0.458333333,0.384615385,0.329384615,0,4.166666667,1.632653061,C(F)(F)(F)S(=O)(=O)[N-]S(=O)(=O)C(F)(F)F,16.79,21.13,4,0,2,0.142857143,161.411271,279.9178424,18.66118949,1,0,15,15,0,0,13,0,0,2,1,4,2,0,6,0,0,0,6,6.114285714,0.407619048,0.498442368,0,0.436137072,15.5,1.033333333,9.5,0.633333333,6,0.4,0,0,10.39189168,0.692792779,3.002691864,0.200179458,27.65992063,1.843994709,6.207106781,0.413807119,17.26802895,1.15120193,3.204414918,0.213627661,1.207106781,0.080473785,1.207106781,0.080473785,0,0.092380952,1.412380952,1.412380952,0.427659574,1.412380952,1.412380952,0.984721378,0,-0.984721378,0,-3.5,-0.233333333,0.288604181,0.425395819,0,15,3.7856,82,-48.3,7.4,619
Phe,"carbonate, ether, phenyl",poly (phenyl glycidyl ether-alt-carbon dioxide),C(COC1=CC=CC=C1)OC,C(=O)O,50,2,TFSI,0.1,0.05,,41,45,,,,,no,,,,,,,,,,,,,,,,,9.31E-09,,,1.47E-07,,,,,,,,,,,,,,,,,,,,,,,,,,,4.5,15,67.5,branched,chloroform,60,24,yes,,https://doi.org/10.1016/j.polymer.2010.07.037,"Tominaga, Shimomura, Nakamura. Polymer. 51, 2010, 4295-4298",24.635516,15.510484,2,0,4,0.363636364,150.6349441,152.0837296,6.612336071,0,0,23,11,0,0,2,12,0,9,0,2,0,0,0,0,0,0,0,5.166666667,0.46969697,0.096774194,0.096774194,0,13,1.181818182,6.5,0.590909091,6.5,0.590909091,0.5,0.045454545,5.613792196,0.510344745,2.455121728,0.223192884,12.43917044,1.130833677,5.431851653,0.493804696,6.825378247,0.620488932,2.976729924,0.270611811,-0.01763809,-0.001603463,0.06836191,0.006214719,0,0.03030303,0.557971014,0.839393939,0.433333333,0.504597701,0.839393939,0.124637681,0.053373313,-0.071264368,0,0,0,0.559566787,0.154433213,0,9.090909091,5.625,4.607586,2.874414,1,0,0,0,40.79643913,46.0054793,9.201095861,0,0,5,3,0,0,2,2,0,1,0,2,0,0,0,0,0,0,0,1.166666667,0.388888889,0.571428571,0,0,3,1,1.5,0.5,1.5,0.5,0,0,0.557600427,0.185866809,0.429300367,0.143100122,1.914213562,0.638071187,1.414213562,0.471404521,1.356613135,0.452204378,0.984913195,0.328304398,0,0,0,0,0,0.111111111,0.846666667,1.211111111,0.409090909,0.846666667,0.983333333,0.437575758,0,-0.437575758,0.227777778,0,0,0.321100917,0.392899083,0,3,2,C(F)(F)(F)S(=O)(=O)[N-]S(=O)(=O)C(F)(F)F,16.79,21.13,4,0,2,0.142857143,161.411271,279.9178424,18.66118949,1,0,15,15,0,0,13,0,0,2,1,4,2,0,6,0,0,0,6,6.114285714,0.407619048,0.498442368,0,0.436137072,15.5,1.033333333,9.5,0.633333333,6,0.4,0,0,10.39189168,0.692792779,3.002691864,0.200179458,27.65992063,1.843994709,6.207106781,0.413807119,17.26802895,1.15120193,3.204414918,0.213627661,1.207106781,0.080473785,1.207106781,0.080473785,0,0.092380952,1.412380952,1.412380952,0.427659574,1.412380952,1.412380952,0.984721378,0,-0.984721378,0,-3.5,-0.233333333,0.288604181,0.425395819,0,15,3.7856,61.2,41,15,620
tBu,"carbonate, ether",poly (tert-butyl glycidyl ether-alt-carbon dioxide),C(COC(C)(C)C)OC,C(=O)O,50,2,TFSI,0.1,0.05,,18,9,141,,,,yes,,,,,,,,,6.40E-10,2.07E-09,5.74E-09,1.40E-08,3.05E-08,6.11E-08,1.14E-07,1.99E-07,3.28E-07,5.19E-07,7.87E-07,1.63E-06,,,,,,,,,,0.1601,1062.3638,-24.5,,0.4587,1258.7241,-32,,,,,1.3191,1.63E+12,,,,,1.5,44,66,branched,chloroform,60,24,yes,,https://doi.org/10.1016/j.polymer.2010.07.037,"Tominaga, Shimomura, Nakamura. Polymer. 51, 2010, 4295-4298",23.962688,19.523312,2,0,3,0.375,147.2088094,132.1150298,5.28460119,0,0,25,9,0,0,2,16,0,7,0,2,0,0,0,0,0,0,0,4.166666667,0.462962963,0.48,0,0.12,5,0.555555556,5,0.555555556,0,0,0,0,8.302376311,0.922486257,3.017620758,0.335291195,10.69873647,1.188748496,4.060660172,0.451184464,2.396360154,0.266262239,1.043039414,0.115893268,0.353553391,0.03928371,0.353553391,0.03928371,0,0.037037037,0.505333333,0.87037037,0.424137931,0.505333333,0.87037037,0.081195402,0,-0.081195402,0,-5,-0.555555556,0.531914894,0.182085106,0,9,3.92,4.607586,2.874414,1,0,0,0,40.79643913,46.0054793,9.201095861,0,0,5,3,0,0,2,2,0,1,0,2,0,0,0,0,0,0,0,1.166666667,0.388888889,0.571428571,0,0,3,1,1.5,0.5,1.5,0.5,0,0,0.557600427,0.185866809,0.429300367,0.143100122,1.914213562,0.638071187,1.414213562,0.471404521,1.356613135,0.452204378,0.984913195,0.328304398,0,0,0,0,0,0.111111111,0.846666667,1.211111111,0.409090909,0.846666667,0.983333333,0.437575758,0,-0.437575758,0.227777778,0,0,0.321100917,0.392899083,0,3,2,C(F)(F)(F)S(=O)(=O)[N-]S(=O)(=O)C(F)(F)F,16.79,21.13,4,0,2,0.142857143,161.411271,279.9178424,18.66118949,1,0,15,15,0,0,13,0,0,2,1,4,2,0,6,0,0,0,6,6.114285714,0.407619048,0.498442368,0,0.436137072,15.5,1.033333333,9.5,0.633333333,6,0.4,0,0,10.39189168,0.692792779,3.002691864,0.200179458,27.65992063,1.843994709,6.207106781,0.413807119,17.26802895,1.15120193,3.204414918,0.213627661,1.207106781,0.080473785,1.207106781,0.080473785,0,0.092380952,1.412380952,1.412380952,0.427659574,1.412380952,1.412380952,0.984721378,0,-0.984721378,0,-3.5,-0.233333333,0.288604181,0.425395819,0,15,3.7856,61.2,18,44,621
nBu,"carbonate, ether",poly (n-butyl glycidyl ether-alt-carbon dioxide),C(COCCCC)OC,C(=O)O,50,2,TFSI,0.1,0.05,,-20,-24,,,,,no,,,,,,,5.56E-08,1.12E-07,2.10E-07,3.67E-07,6.08E-07,9.61E-07,1.46E-06,2.13E-06,3.02E-06,4.16E-06,5.59E-06,7.35E-06,9.48E-06,1.50E-05,,,,,,,,,,0.2375,1022.6918,-52.4,,1.0569,1384.9966,-70,,,,,0.7779,625533.027,,,,,2.3,190,437,branched,chloroform,60,24,yes,,https://doi.org/10.1016/j.polymer.2010.07.037,"Tominaga, Shimomura, Nakamura. Polymer. 51, 2010, 4295-4298",23.962688,19.523312,2,0,6,0.75,147.2088094,132.1150298,5.28460119,0,0,25,9,0,0,2,16,0,7,0,2,0,0,0,0,0,0,0,4.166666667,0.462962963,0.24,0,0,5,0.555555556,5,0.555555556,0,0,0,0,7.091529371,0.787947708,3.333647747,0.370405305,9.366853737,1.040761526,4.414213562,0.490468174,2.275324366,0.252813818,1.080565815,0.120062868,0,0,0,0,0,0.037037037,0.505333333,0.87037037,0.424137931,0.505333333,0.87037037,0.081195402,0,-0.081195402,0,-5,-0.555555556,0.531914894,0.182085106,0,9,8,4.607586,2.874414,1,0,0,0,40.79643913,46.0054793,9.201095861,0,0,5,3,0,0,2,2,0,1,0,2,0,0,0,0,0,0,0,1.166666667,0.388888889,0.571428571,0,0,3,1,1.5,0.5,1.5,0.5,0,0,0.557600427,0.185866809,0.429300367,0.143100122,1.914213562,0.638071187,1.414213562,0.471404521,1.356613135,0.452204378,0.984913195,0.328304398,0,0,0,0,0,0.111111111,0.846666667,1.211111111,0.409090909,0.846666667,0.983333333,0.437575758,0,-0.437575758,0.227777778,0,0,0.321100917,0.392899083,0,3,2,C(F)(F)(F)S(=O)(=O)[N-]S(=O)(=O)C(F)(F)F,16.79,21.13,4,0,2,0.142857143,161.411271,279.9178424,18.66118949,1,0,15,15,0,0,13,0,0,2,1,4,2,0,6,0,0,0,6,6.114285714,0.407619048,0.498442368,0,0.436137072,15.5,1.033333333,9.5,0.633333333,6,0.4,0,0,10.39189168,0.692792779,3.002691864,0.200179458,27.65992063,1.843994709,6.207106781,0.413807119,17.26802895,1.15120193,3.204414918,0.213627661,1.207106781,0.080473785,1.207106781,0.080473785,0,0.092380952,1.412380952,1.412380952,0.427659574,1.412380952,1.412380952,0.984721378,0,-0.984721378,0,-3.5,-0.233333333,0.288604181,0.425395819,0,15,3.7856,61.2,-20,190,622
MeEt,"carbonate, ether",poly (methoxy ethyl glycidyl ether-alt-carbon dioxide),C(COCCOC)OC,C(=O)O,50,3,TFSI,0.1,0.033333333,,-55,-45,,,,,no,,,,,,,2.21E-06,3.64E-06,5.81E-06,9.04E-06,1.37E-05,2.04E-05,2.96E-05,4.22E-05,5.91E-05,8.13E-05,0.000110294,0.000147441,0.000194489,0.000326274,,,,,,,,,,800.9358,2718.9874,-131.4,,112.3283,2013.9243,-105,,,,,0.6965,916323.1572,,,,,2.1,17,35.7,branched,chloroform,60,24,yes,,https://doi.org/10.1016/j.polymer.2010.07.037,"Tominaga, Shimomura, Nakamura. Polymer. 51, 2010, 4295-4298",21.761102,19.252898,3,0,6,0.75,138.7030511,134.0942943,5.830186709,0,0,23,9,0,0,3,14,0,6,0,3,0,0,0,0,0,0,0,4,0.444444444,0.25,0,0,5.5,0.611111111,5.5,0.611111111,0,0,0,0,6.003944324,0.667104925,2.762369947,0.306929994,9.366853737,1.040761526,4.414213562,0.490468174,3.362909413,0.373656601,1.651843615,0.183538179,0,0,0,0,0,0.055555556,0.556521739,0.955555556,0.424137931,0.556521739,0.955555556,0.132383808,0,-0.132383808,0,-5.5,-0.611111111,0.465116279,0.248883721,0,9,8,4.607586,2.874414,1,0,0,0,40.79643913,46.0054793,9.201095861,0,0,5,3,0,0,2,2,0,1,0,2,0,0,0,0,0,0,0,1.166666667,0.388888889,0.571428571,0,0,3,1,1.5,0.5,1.5,0.5,0,0,0.557600427,0.185866809,0.429300367,0.143100122,1.914213562,0.638071187,1.414213562,0.471404521,1.356613135,0.452204378,0.984913195,0.328304398,0,0,0,0,0,0.111111111,0.846666667,1.211111111,0.409090909,0.846666667,0.983333333,0.437575758,0,-0.437575758,0.227777778,0,0,0.321100917,0.392899083,0,3,2,C(F)(F)(F)S(=O)(=O)[N-]S(=O)(=O)C(F)(F)F,16.79,21.13,4,0,2,0.142857143,161.411271,279.9178424,18.66118949,1,0,15,15,0,0,13,0,0,2,1,4,2,0,6,0,0,0,6,6.114285714,0.407619048,0.498442368,0,0.436137072,15.5,1.033333333,9.5,0.633333333,6,0.4,0,0,10.39189168,0.692792779,3.002691864,0.200179458,27.65992063,1.843994709,6.207106781,0.413807119,17.26802895,1.15120193,3.204414918,0.213627661,1.207106781,0.080473785,1.207106781,0.080473785,0,0.092380952,1.412380952,1.412380952,0.427659574,1.412380952,1.412380952,0.984721378,0,-0.984721378,0,-3.5,-0.233333333,0.288604181,0.425395819,0,15,3.7856,61.2,-55,17,623
1,ether,poly (ethylene oxide-co-epoxy octane),COC,C(CCCCCC)OC,77.98,,CF3SO3,,0.0625,,,,,,,,no,,2.48E-07,3.30E-07,,4.25E-07,,5.33E-07,6.53E-07,7.84E-07,9.26E-07,1.08E-06,1.23E-06,1.40E-06,1.57E-06,1.75E-06,1.93E-06,2.12E-06,,,,,,,,,,,,,0.0006,339.0059,-64.7421,,,,,,,,,0.3052,0.0544,,,,,,,1000,branched,acetonitrile,65,6,yes,vacuum >10^-3 mmHg,https://doi.org/10.1021/ma00207a006,"D. G. H. Ballard, P. Cheshire, T. S. Mann and J. E. Przeworski, Macromolecules, 1990, 23, 1256â€“1264.",8.142758,7.755242,1,0,0,0,51.93865635,46.04186481,5.115762757,0,0,9,3,0,0,1,6,0,2,0,1,0,0,0,0,0,0,0,1.333333333,0.444444444,0.75,0,0,1.5,0.5,1.5,0.5,0,0,0,0,1.103133692,0.367711231,0.769800359,0.25660012,1.914213562,0.638071187,1.414213562,0.471404521,0.81107987,0.270359957,0.644413203,0.214804401,0,0,0,0,0,0.055555556,0.518518519,0.955555556,0.409090909,0.518518519,0.955555556,0.109427609,0,-0.109427609,0,-1.5,-0.5,0.465116279,0.248883721,0,3,2,26.164274,19.793726,1,0,6,0.75,155.7145677,130.1357652,4.819843155,0,0,27,9,0,0,1,18,0,8,0,1,0,0,0,0,0,0,0,4.333333333,0.481481481,0.230769231,0,0,4.5,0.5,4.5,0.5,0,0,0,0,8.174382523,0.908264725,3.837362953,0.426373661,9.366853737,1.040761526,4.414213562,0.490468174,1.192471214,0.132496802,0.576850609,0.064094512,0,0,0,0,0,0.018518519,0.461728395,0.785185185,0.424137931,0.461728395,0.785185185,0.037590464,0,-0.037590464,0,-4.5,-0.5,0.613207547,0.100792453,0,9,8,C(F)(F)(F)S(=O)(=O)[O-],8.647,10.863,3,0,0,0,87.61659689,148.9525731,18.61907164,1,0,8,8,0,0,7,0,0,1,0,3,1,0,3,0,0,0,3,3.19047619,0.398809524,0.582089552,0,0.417910448,8,1,5,0.625,3,0.375,0,0,3.946142885,0.493267861,1.498723936,0.187340492,10.75,1.34375,3.25,0.40625,6.803857115,0.850482139,1.751276064,0.218909508,0.664213562,0.083026695,0.664213562,0.083026695,0,0.101190476,1.438690476,1.438690476,0.423076923,1.438690476,1.438690476,1.015613553,0,-1.015613553,0,-2,-0.25,0.277203144,0.436796856,0,8,1.75,82,,1000,624
2,ether,poly (ethylene oxide-co-butyl glycidyl ether),COC,C(COCCCC)OC,85.96,,CF3SO3,,0.0625,,,,,,,,no,,5.95E-07,9.55E-07,,1.47E-06,,2.17E-06,3.11E-06,4.32E-06,5.84E-06,7.72E-06,1.00E-05,1.27E-05,1.59E-05,1.96E-05,2.38E-05,2.86E-05,3.40E-05,4.00E-05,5.37E-05,,,,,,,,,,0.2255,988.5543,-83.7,,,,,,,,,0.509,474.7391,,,,,,,1000,branched,acetonitrile,65,6,yes,vacuum >10^-3 mmHg,https://doi.org/10.1021/ma00207a006,"D. G. H. Ballard, P. Cheshire, T. S. Mann and J. E. Przeworski, Macromolecules, 1990, 23, 1256â€“1264.",8.142758,7.755242,1,0,0,0,51.93865635,46.04186481,5.115762757,0,0,9,3,0,0,1,6,0,2,0,1,0,0,0,0,0,0,0,1.333333333,0.444444444,0.75,0,0,1.5,0.5,1.5,0.5,0,0,0,0,1.103133692,0.367711231,0.769800359,0.25660012,1.914213562,0.638071187,1.414213562,0.471404521,0.81107987,0.270359957,0.644413203,0.214804401,0,0,0,0,0,0.055555556,0.518518519,0.955555556,0.409090909,0.518518519,0.955555556,0.109427609,0,-0.109427609,0,-1.5,-0.5,0.465116279,0.248883721,0,3,2,23.962688,19.523312,2,0,6,0.75,147.2088094,132.1150298,5.28460119,0,0,25,9,0,0,2,16,0,7,0,2,0,0,0,0,0,0,0,4.166666667,0.462962963,0.24,0,0,5,0.555555556,5,0.555555556,0,0,0,0,7.091529371,0.787947708,3.333647747,0.370405305,9.366853737,1.040761526,4.414213562,0.490468174,2.275324366,0.252813818,1.080565815,0.120062868,0,0,0,0,0,0.037037037,0.505333333,0.87037037,0.424137931,0.505333333,0.87037037,0.081195402,0,-0.081195402,0,-5,-0.555555556,0.531914894,0.182085106,0,9,8,C(F)(F)(F)S(=O)(=O)[O-],8.647,10.863,3,0,0,0,87.61659689,148.9525731,18.61907164,1,0,8,8,0,0,7,0,0,1,0,3,1,0,3,0,0,0,3,3.19047619,0.398809524,0.582089552,0,0.417910448,8,1,5,0.625,3,0.375,0,0,3.946142885,0.493267861,1.498723936,0.187340492,10.75,1.34375,3.25,0.40625,6.803857115,0.850482139,1.751276064,0.218909508,0.664213562,0.083026695,0.664213562,0.083026695,0,0.101190476,1.438690476,1.438690476,0.423076923,1.438690476,1.438690476,1.015613553,0,-1.015613553,0,-2,-0.25,0.277203144,0.436796856,0,8,1.75,82,,1000,625
3,ether,poly (ethylene oxide-co-methyl glycidyl ether),COC,C(COC)OC,78.3,,CF3SO3,,0.0625,,,-68.6,,,,,no,,7.80E-07,1.24E-06,,1.89E-06,,2.79E-06,4.00E-06,5.57E-06,7.58E-06,1.01E-05,1.32E-05,1.69E-05,2.14E-05,2.66E-05,3.27E-05,3.97E-05,4.77E-05,5.67E-05,7.80E-05,,,,,,,,,,0.7249,1209.731,-95.9,,,,,,,,,0.5079,622.2737,,,,,,,1000,branched,acetonitrile,65,6,yes,vacuum >10^-3 mmHg,https://doi.org/10.1021/ma00207a006,"D. G. H. Ballard, P. Cheshire, T. S. Mann and J. E. Przeworski, Macromolecules, 1990, 23, 1256â€“1264.",8.142758,7.755242,1,0,0,0,51.93865635,46.04186481,5.115762757,0,0,9,3,0,0,1,6,0,2,0,1,0,0,0,0,0,0,0,1.333333333,0.444444444,0.75,0,0,1.5,0.5,1.5,0.5,0,0,0,0,1.103133692,0.367711231,0.769800359,0.25660012,1.914213562,0.638071187,1.414213562,0.471404521,0.81107987,0.270359957,0.644413203,0.214804401,0,0,0,0,0,0.055555556,0.518518519,0.955555556,0.409090909,0.518518519,0.955555556,0.109427609,0,-0.109427609,0,-1.5,-0.5,0.465116279,0.248883721,0,3,2,14.95193,13.50407,2,0,3,0.6,95.32085375,90.06807956,5.629254973,0,0,16,6,0,0,2,10,0,4,0,2,0,0,0,0,0,0,0,2.666666667,0.444444444,0.375,0,0,3.5,0.583333333,3.5,0.583333333,0,0,0,0,3.324748013,0.554124669,1.766085153,0.294347525,5.312944922,0.88549082,2.914213562,0.48570226,1.988196909,0.331366151,1.148128409,0.191354735,0,0,0,0,0,0.055555556,0.545833333,0.955555556,0.42,0.545833333,0.955555556,0.125833333,0,-0.125833333,0,-3.5,-0.583333333,0.465116279,0.248883721,0,6,5,C(F)(F)(F)S(=O)(=O)[O-],8.647,10.863,3,0,0,0,87.61659689,148.9525731,18.61907164,1,0,8,8,0,0,7,0,0,1,0,3,1,0,3,0,0,0,3,3.19047619,0.398809524,0.582089552,0,0.417910448,8,1,5,0.625,3,0.375,0,0,3.946142885,0.493267861,1.498723936,0.187340492,10.75,1.34375,3.25,0.40625,6.803857115,0.850482139,1.751276064,0.218909508,0.664213562,0.083026695,0.664213562,0.083026695,0,0.101190476,1.438690476,1.438690476,0.423076923,1.438690476,1.438690476,1.015613553,0,-1.015613553,0,-2,-0.25,0.277203144,0.436796856,0,8,1.75,82,-68.6,1000,626
4,ether,poly (ethylene oxide-co-ethoxyethyl glycidyl ether),COC,C(COCCOCC)OC,82.94,,CF3SO3,,0.0625,,-53,-70,,,,,no,2.03E-07,1.13E-06,1.81E-06,,2.77E-06,,4.10E-06,5.86E-06,8.15E-06,1.11E-05,1.47E-05,1.91E-05,2.44E-05,3.06E-05,3.79E-05,4.64E-05,5.60E-05,6.68E-05,7.90E-05,0.000107396,,,,,,,,,,0.6558,1091.1083,-89.6,,1.5509,1334.8778,-103,,,,,0.5243,1613.3857,,,,,,,1000,branched,acetonitrile,65,6,yes,vacuum >10^-3 mmHg,https://doi.org/10.1021/ma00207a006,"D. G. H. Ballard, P. Cheshire, T. S. Mann and J. E. Przeworski, Macromolecules, 1990, 23, 1256â€“1264.",8.142758,7.755242,1,0,0,0,51.93865635,46.04186481,5.115762757,0,0,9,3,0,0,1,6,0,2,0,1,0,0,0,0,0,0,0,1.333333333,0.444444444,0.75,0,0,1.5,0.5,1.5,0.5,0,0,0,0,1.103133692,0.367711231,0.769800359,0.25660012,1.914213562,0.638071187,1.414213562,0.471404521,0.81107987,0.270359957,0.644413203,0.214804401,0,0,0,0,0,0.055555556,0.518518519,0.955555556,0.409090909,0.518518519,0.955555556,0.109427609,0,-0.109427609,0,-1.5,-0.5,0.465116279,0.248883721,0,3,2,24.764688,21.259312,3,0,7,0.777777778,155.9990364,148.1099444,5.696536322,0,0,26,10,0,0,3,16,0,7,0,3,0,0,0,0,0,0,0,4.5,0.45,0.222222222,0,0,6,0.6,6,0.6,0,0,0,0,7.401420724,0.740142072,3.308067696,0.33080677,10.82617011,1.082617011,4.914213562,0.491421356,3.424749391,0.342474939,1.606145866,0.160614587,-8.88E-16,-8.88E-17,-8.88E-16,-8.88E-17,0,0.05,0.542307692,0.93,0.425,0.542307692,0.93,0.117307692,0,-0.117307692,0,-6,-0.6,0.483870968,0.230129032,0,10,9,C(F)(F)(F)S(=O)(=O)[O-],8.647,10.863,3,0,0,0,87.61659689,148.9525731,18.61907164,1,0,8,8,0,0,7,0,0,1,0,3,1,0,3,0,0,0,3,3.19047619,0.398809524,0.582089552,0,0.417910448,8,1,5,0.625,3,0.375,0,0,3.946142885,0.493267861,1.498723936,0.187340492,10.75,1.34375,3.25,0.40625,6.803857115,0.850482139,1.751276064,0.218909508,0.664213562,0.083026695,0.664213562,0.083026695,0,0.101190476,1.438690476,1.438690476,0.423076923,1.438690476,1.438690476,1.015613553,0,-1.015613553,0,-2,-0.25,0.277203144,0.436796856,0,8,1.75,82,-53,1000,627
